Repository: TorinK2/ml-for-nanocytotoxicity

This reposity stores the code for Torin Kovach's NanoBioTech project, "Towards a More General, Better Understood in 
silico Model of Nanoparticle Cytotoxicity."

File: raw_datasets/bilal_2019.csv (part 1 of 20)
Sample,QD-source,Core,Shell,QD-diameter-nm,Emission-wavelength-nm,Surface-ligand,Ligand-chemical,Surface-charge,Surface-modification,Surface-modification-chemical,Cell-anatomical-type,Cell-identification,Cell-source-species,Cell-origin,Cell-tissue-organ-origin,Assay-type,Delivery-type,Exposure-time-hrs,QD-conc-nanoMolar,QD/cell-attomoles/cell,QD/cell-number/cell,Cd-conc-ug/mL,Cd-conc/cell-picomoles/cell,Cell-viability-percent,Cell-viability-StdDev,IC50Value,IC50-ug/ml,IC50-nMolar,IC50-ug/ml,Lowest-conc-nMolar,Lowest-conc-ug/ml,Highest-conc-nMolar,Highest-conc-ug/ml,Surface-conc-nMolar,Reference,
1,In-house,CdSe,No-shell,3.4,NA,Alkylthiol,MUA,Negative,Unmodified,Unmodified,Epithelial,NHBE,Human ,Primary,Bronchial-tracheal,WST,Passive,22,2.3E+03,3.1E+04,1.9E+10,9.4E+01,1.1E+01,25.0,8.0,IC50,4.5E+01,6.6E+02,4.5E+01,2.9E+02,2.0E+01,2.3E+03,1.6E+02,8.3E+04,1,
2,In-house,CdSe,No-shell,5.0,NA,Alkylthiol,MUA,Negative,Unmodified,Unmodified,Epithelial,NHBE,Human ,Primary,Bronchial-tracheal,WST,Passive,22,7.2E+02,9.7E+03,5.8E+09,9.4E+01,1.1E+01,61.0,6.0,Over50,NA,NA,NA,9.0E+01,2.0E+01,7.2E+02,1.6E+02,5.6E+04,1,
3,In-house,CdSe,No-shell,9.5,NA,Alkylthiol,MUA,Negative,Unmodified,Unmodified,Epithelial,NHBE,Human ,Primary,Bronchial-tracheal,WST,Passive,22,1.0E+02,1.4E+03,8.4E+08,9.4E+01,1.1E+01,83.0,7.0,Over50,NA,NA,NA,1.3E+01,2.0E+01,1.0E+02,1.6E+02,3.0E+04,1,
4,In-house,CdSe,No-shell,3.4,NA,Alkylthiol,MPA,Negative,Unmodified,Unmodified,Epithelial,NHBE,Human ,Primary,Bronchial-tracheal,WST,Passive,22,2.3E+03,3.1E+04,1.9E+10,9.4E+01,1.1E+01,135.0,6.0,Over50,NA,NA,NA,2.9E+02,2.0E+01,2.3E+03,1.6E+02,8.3E+04,1,
5,In-house,CdSe,No-shell,5.0,NA,Alkylthiol,MPA,Negative,Unmodified,Unmodified,Epithelial,NHBE,Human ,Primary,Bronchial-tracheal,WST,Passive,22,7.2E+02,9.7E+03,5.8E+09,9.4E+01,1.1E+01,83.0,4.0,Over50,NA,NA,NA,9.0E+01,2.0E+01,7.2E+02,1.6E+02,5.6E+04,1,
6,In-house,CdSe,No-shell,9.5,NA,Alkylthiol,MPA,Negative,Unmodified,Unmodified,Epithelial,NHBE,Human ,Primary,Bronchial-tracheal,WST,Passive,22,1.0E+02,1.4E+03,8.4E+08,9.4E+01,1.1E+01,71.0,8.0,Over50,NA,NA,NA,1.3E+01,2.0E+01,1.0E+02,1.6E+02,3.0E+04,1,
7,In-house,CdSe,No-shell,3.4,NA,Alkylthiol,AUT,Neutral,Unmodified,Unmodified,Epithelial,NHBE,Human ,Primary,Bronchial-tracheal,WST,Passive,22,2.9E+02,3.9E+03,2.3E+09,1.2E+01,1.4E+00,7.3,1.0,IC50,2.5E+00,3.6E+01,2.5E+00,7.3E+00,5.0E-01,2.9E+02,2.0E+01,1.0E+04,1,
8,In-house,CdSe,No-shell,5.0,NA,Alkylthiol,AUT,Neutral,Unmodified,Unmodified,Epithelial,NHBE,Human ,Primary,Bronchial-tracheal,WST,Passive,22,9.0E+01,1.2E+03,7.3E+08,1.2E+01,1.4E+00,7.0,2.0,IC50,7.0E-01,3.2E+00,7.0E-01,2.3E+00,5.0E-01,9.0E+01,2.0E+01,7.0E+03,1,
9,In-house,CdSe,No-shell,9.5,NA,Alkylthiol,AUT,Neutral,Unmodified,Unmodified,Epithelial,NHBE,Human ,Primary,Bronchial-tracheal,WST,Passive,22,1.3E+01,1.7E+02,1.1E+08,1.2E+01,1.4E+00,17.0,2.0,IC50,3.0E+00,2.0E+00,3.0E+00,3.3E-01,5.0E-01,1.3E+01,2.0E+01,3.7E+03,1,
10,In-house,CdSe,No-shell,3.4,NA,Aminothiol,CYST,Positive,Unmodified,Unmodified,Epithelial,NHBE,Human ,Primary,Bronchial-tracheal,WST,Passive,22,2.9E+02,3.9E+03,2.3E+09,1.2E+01,1.4E+00,77.0,7.0,Over50,NA,NA,NA,7.3E+00,5.0E-01,2.9E+02,2.0E+01,1.0E+04,1,
11,In-house,CdSe,No-shell,5.0,NA,Aminothiol,CYST,Positive,Unmodified,Unmodified,Epithelial,NHBE,Human ,Primary,Bronchial-tracheal,WST,Passive,22,1.6E+01,2.1E+02,1.3E+08,2.1E+00,2.4E-01,145.0,5.0,Over50,NA,NA,NA,2.3E+00,5.0E-01,1.6E+01,3.5E+00,1.2E+03,1,
12,In-house,CdSe,No-shell,9.5,NA,Aminothiol,CYST,Positive,Unmodified,Unmodified,Epithelial,NHBE,Human ,Primary,Bronchial-tracheal,WST,Passive,22,2.3E+00,3.1E+01,1.8E+07,2.1E+00,2.4E-01,140.0,3.0,Over50,NA,NA,NA,3.3E-01,5.0E-01,2.3E+00,3.5E+00,6.5E+02,1,
13,In-house,CdSe,ZnS,5.0,590,Alkylthiol,TGA-Alpha-Fetoprotein-Antibody,Neutral,Protein,Antibody,Hepatocyte,HCCLM6,Human ,Cell-line,Liver,MTT,Active,48,2.5E+02,2.5E+03,1.5E+09,7.8E+00,7.0E-01,73.0,5.0,Over50,NA,NA,NA,3.0E+01,5.3E+00,2.5E+02,4.4E+01,2.0E+04,2,
14,Commercial,CdSe,ZnS,9.0,655,Amphiphilic-polymer,Amphiphilic-polymer,Negative,Unmodified,Unmodified,Epithelial,HEK,Human ,Cell-line,Embryonic-kidney,MTT,Passive,24,2.0E+01,1.6E+02,9.6E+07,4.5E+00,3.2E-01,53.0,1.0,IC50,1.9E+01,2.0E+01,1.9E+01,2.0E-01,1.9E-01,2.0E+01,1.9E+01,6.8E+03,3,
15,Commercial,CdSe,ZnS,2.1,520,Alkylthiol,TGA,Negative,Unmodified,Unmodified,Epithelial,SH-SY5Y,Human ,Cell-line,Bone-Marrow,MTT,Passive,24,6.8E+03,1.7E+04,1.0E+10,4.0E+01,8.8E-01,38.0,3.0,IC50,7.5E+01,5.1E+03,7.5E+01,6.8E+01,1.0E+00,6.8E+03,1.0E+02,9.3E+04,4,
16,Commercial,CdSe,ZnS,6.3,640,Alkylthiol,TGA,Negative,Unmodified,Unmodified,Epithelial,SH-SY5Y,Human ,Cell-line,Bone-Marrow,MTT,Passive,24,2.4E+02,6.1E+02,3.7E+08,4.9E+01,1.1E+00,40.0,9.0,IC50,8.0E+01,1.9E+02,8.0E+01,2.4E+00,1.0E+00,2.4E+02,1.0E+02,3.0E+04,4,
17,Commercial,CdSe,No-shell,2.2,478,Lipid,Hexadecylamine/Lipid-PEG,Neutral,Unmodified,Unmodified,Epithelial,HeLa,Human ,Cell-line,Cervix,MTT,Passive,24,1.3E+03,2.6E+04,1.6E+10,1.5E+01,2.6E+00,90.0,NA,Over50,NA,NA,NA,1.0E+02,2.0E+00,1.3E+03,2.5E+01,2.0E+04,5,
18,Commercial,CdSe,No-shell,2.2,478,Lipid,Hexadecylamine/Lipid-PEG-Doxorubicin,Neutral,Toxin,Doxorubicin,Epithelial,HeLa,Human ,Cell-line,Cervix,MTT,Active,24,1.3E+03,2.6E+04,1.6E+10,1.5E+01,2.6E+00,40.0,NA,IC50,5.0E+00,2.6E+02,5.0E+00,1.0E+02,2.0E+00,1.3E+03,2.5E+01,2.0E+04,5,
19,In-house,CdSe,ZnS,5.5,NA,Alkylthiol,MAA,Negative,Unmodified,Unmodified,Neural,IMR,Human ,Cell-line,Brain,MTT,Passive,24,7.5E+01,1.5E+01,9.0E+06,3.4E+00,6.0E-03,95.0,5.0,NA,NA,NA,NA,NA,NA,7.5E+01,1.8E+01,7.1E+03,6,
20,In-house,CdSe,No-shell,3.5,NA,Alkylthiol,MAA,Negative,Unmodified,Unmodified,Neural,IMR,Human ,Cell-line,Brain,MTT,Passive,24,3.0E+02,6.0E+01,3.6E+07,1.4E+01,2.4E-02,38.0,3.0,IC50,1.7E+01,2.3E+02,1.7E+01,1.5E+02,1.2E+01,3.0E+02,2.3E+01,1.2E+04,6,
21,In-house,CdSe,No-shell,2.4,NA,Other-Hydrophilic,Other-Hydrophilic,Neutral,Unmodified,Unmodified,Neuronal ,Rat-Hippocampal-Neurons,Rat,Primary,Brain,MTT,Passive,24,2.0E+01,2.0E+02,1.2E+08,2.8E-01,2.5E-02,75.0,4.0,Over50,NA,NA,NA,1.0E+00,2.4E-02,2.0E+01,4.8E-01,3.6E+02,7,
22,In-house,CdSe,CdS,7.1,621,Amphiphilic-polymer,Amphiphilic-polymer/PMAO/PEG-Amine,Positive,Unmodified,Unmodified,Epithelial,HEK,Human ,Cell-line,Embryonic-kidney,MTT,Passive,24,1.0E+01,1.4E+02,8.6E+07,2.1E+00,2.7E-01,70.0,2.0,Over50,NA,NA,NA,3.1E-01,9.2E-02,1.0E+01,2.9E+00,2.2E+03,8,
23,In-house,CdSe,CdS,7.1,621,Amphiphilic-polymer,Amphiphilic-polymer/PMAO/PEG-Amine,Positive,Unmodified,Unmodified,Epithelial,HEK,Human ,Cell-line,Embryonic-kidney,MTT,Passive,48,1.0E+01,1.4E+02,8.6E+07,2.1E+00,2.7E-01,70.0,1.0,Over50,NA,NA,NA,3.1E-01,9.2E-02,1.0E+01,2.9E+00,2.2E+03,8,
24,In-house,CdSe,ZnS,4.0,550,Alkylthiol,Alkylthiol-CPP,Positive,Delivery-Peptide,CPP,Fibroblast,COS,Monkey,Cell-line,Kidney,MTT,Active,2,1.0E+02,1.0E+03,6.0E+08,1.5E+00,1.3E-01,100.0,5.0,Over50,NA,NA,NA,8.0E-01,7.2E-02,1.0E+02,9.0E+00,5.0E+03,9,
25,In-house,CdSe,ZnS,4.0,550,Alkylthiol,Alkylthiol-CPP,Positive,Delivery-Peptide,CPP,Fibroblast,COS,Monkey,Cell-line,Kidney,MTT,Active,2,1.0E+02,1.0E+03,6.0E+08,1.5E+00,1.3E-01,95.0,2.0,Over50,NA,NA,NA,8.0E-01,7.2E-02,1.0E+02,9.0E+00,5.0E+03,9,
26,In-house,CdSe,ZnS,4.0,550,Alkylthiol,Alkylthiol-CPP,Positive,Delivery-Peptide,CPP,Fibroblast,COS,Monkey,Cell-line,Kidney,MTT,Active,2,1.0E+02,1.0E+03,6.0E+08,1.5E+00,1.3E-01,100.0,3.0,Over50,NA,NA,NA,8.0E-01,7.2E-02,1.0E+02,9.0E+00,5.0E+03,9,
27,In-house,CdSe,ZnS,4.0,550,Alkylthiol,Alkylthiol-CPP,Positive,Delivery-Peptide,CPP,Fibroblast,COS,Monkey,Cell-line,Kidney,MTT,Active,2,1.0E+02,1.0E+03,6.0E+08,2.3E+00,2.1E-01,84.0,7.0,Over50,NA,NA,NA,8.0E-01,8.3E-02,1.0E+02,1.0E+01,5.0E+03,9,
28,Commercial,CdSe,ZnS,4.6,565,PEG,PEG,Neutral,Unmodified,Unmodified,Fibroblast,bovine-skin-fibroblasts,Cow,Primary,Skin,MTT,Passive,24,2.0E+01,1.0E+02,6.0E+07,5.6E-01,2.5E-02,88.0,2.0,Over50,NA,NA,NA,5.0E+00,7.0E-01,2.0E+01,2.8E+00,1.3E+03,10,
29,Commercial,CdSe,ZnS,4.6,565,Amphiphilic-polymer,Amphiphilic-polymer,Negative,Unmodified,Unmodified,Fibroblast,bovine-skin-fibroblasts,Cow,Primary,Skin,MTT,Passive,24,2.0E+01,1.0E+02,6.0E+07,5.6E-01,2.5E-02,63.0,3.0,IC50,4.2E+00,3.0E+01,4.2E+00,5.0E+00,7.0E-01,2.0E+01,2.8E+00,1.3E+03,10,
30,Commercial,CdSe,ZnS,4.6,565,PEG,PEG-Amine,Positive,Unmodified,Unmodified,Fibroblast,bovine-skin-fibroblasts,Cow,Primary,Skin,MTT,Passive,24,2.0E+01,1.0E+02,6.0E+07,5.6E-01,2.5E-02,95.0,1.0,Over50,NA,NA,NA,5.0E+00,7.0E-01,2.0E+01,2.8E+00,1.3E+03,10,
31,Commercial,CdSe,ZnS,9.0,655,PEG,PEG,Neutral,Unmodified,Unmodified,Fibroblast,bovine-skin-fibroblasts,Cow,Primary,Skin,MTT,Passive,24,2.0E+01,1.0E+02,6.0E+07,4.5E+00,2.0E-01,113.0,3.0,Over50,NA,NA,NA,5.0E+00,4.7E+00,2.0E+01,1.9E+01,6.8E+03,10,
32,Commercial,CdSe,ZnS,9.0,655,Amphiphilic-polymer,Amphiphilic-polymer,Negative,Unmodified,Unmodified,Fibroblast,bovine-skin-fibroblasts,Cow,Primary,Skin,MTT,Passive,24,2.0E+01,1.0E+02,6.0E+07,4.5E+00,2.0E-01,71.0,1.0,Over50,NA,NA,NA,5.0E+00,4.7E+00,2.0E+01,1.9E+01,6.8E+03,10,
33,Commercial,CdSe,ZnS,9.0,655,PEG,PEG-Amine,Positive,Unmodified,Unmodified,Fibroblast,bovine-skin-fibroblasts,Cow,Primary,Skin,MTT,Passive,24,2.0E+01,1.0E+02,6.0E+07,4.5E+00,2.0E-01,108.0,1.0,Over50,NA,NA,NA,5.0E+00,4.7E+00,2.0E+01,1.9E+01,6.8E+03,10,
34,Commercial,CdSe,ZnS,4.6,565,PEG,PEG,Neutral,Unmodified,Unmodified,Fibroblast,bovine-skin-fibroblasts,Cow,Primary,Skin,MTT,Passive,48,2.0E+01,1.0E+02,6.0E+07,5.6E-01,2.5E-02,137.0,9.0,Over50,NA,NA,NA,5.0E+00,7.0E-01,2.0E+01,2.8E+00,1.3E+03,10,
35,Commercial,CdSe,ZnS,4.6,565,Amphiphilic-polymer,Amphiphilic-polymer,Negative,Unmodified,Unmodified,Fibroblast,bovine-skin-fibroblasts,Cow,Primary,Skin,MTT,Passive,48,2.0E+01,1.0E+02,6.0E+07,5.6E-01,2.5E-02,68.0,3.0,Over50,NA,NA,NA,5.0E+00,7.0E-01,2.0E+01,2.8E+00,1.3E+03,10,
36,Commercial,CdSe,ZnS,4.6,565,PEG,PEG-Amine,Positive,Unmodified,Unmodified,Fibroblast,bovine-skin-fibroblasts,Cow,Primary,Skin,MTT,Passive,48,2.0E+01,1.0E+02,6.0E+07,5.6E-01,2.5E-02,120.0,5.0,Over50,NA,NA,NA,5.0E+00,7.0E-01,2.0E+01,2.8E+00,1.3E+03,10,
37,Commercial,CdSe,ZnS,9.0,655,PEG,PEG,Neutral,Unmodified,Unmodified,Fibroblast,bovine-skin-fibroblasts,Cow,Primary,Skin,MTT,Passive,48,2.0E+01,1.0E+02,6.0E+07,4.5E+00,2.0E-01,132.0,5.0,Over50,NA,NA,NA,5.0E+00,4.7E+00,2.0E+01,1.9E+01,6.8E+03,10,
38,Commercial,CdSe,ZnS,9.0,655,Amphiphilic-polymer,Amphiphilic-polymer,Negative,Unmodified,Unmodified,Fibroblast,bovine-skin-fibroblasts,Cow,Primary,Skin,MTT,Passive,48,2.0E+01,1.0E+02,6.0E+07,4.5E+00,2.0E-01,89.0,13.0,Over50,NA,NA,NA,5.0E+00,4.7E+00,2.0E+01,1.9E+01,6.8E+03,10,
39,Commercial,CdSe,ZnS,9.0,655,PEG,PEG-Amine,Positive,Unmodified,Unmodified,Fibroblast,bovine-skin-fibroblasts,Cow,Primary,Skin,MTT,Passive,48,2.0E+01,1.0E+02,6.0E+07,4.5E+00,2.0E-01,124.0,9.0,Over50,NA,NA,NA,5.0E+00,4.7E+00,2.0E+01,1.9E+01,6.8E+03,10,
40,Commercial,CdSe,ZnS,4.6,565,PEG,PEG,Neutral,Unmodified,Unmodified,Fibroblast,bovine-corneal-fibroblasts,Cow,Primary,Eye,MTT,Passive,24,2.0E+01,1.0E+02,6.0E+07,5.6E-01,2.5E-02,92.0,1.0,Over50,NA,NA,NA,5.0E+00,7.0E-01,2.0E+01,2.8E+00,1.3E+03,10,
41,Commercial,CdSe,ZnS,4.6,565,Amphiphilic-polymer,Amphiphilic-polymer,Negative,Unmodified,Unmodified,Fibroblast,bovine-corneal-fibroblasts,Cow,Primary,Eye,MTT,Passive,24,2.0E+01,1.0E+02,6.0E+07,5.6E-01,2.5E-02,71.0,7.0,Over50,NA,NA,NA,5.0E+00,7.0E-01,2.0E+01,2.8E+00,1.3E+03,10,
42,Commercial,CdSe,ZnS,4.6,565,PEG,PEG-Amine,Positive,Unmodified,Unmodified,Fibroblast,bovine-corneal-fibroblasts,Cow,Primary,Eye,MTT,Passive,24,2.0E+01,1.0E+02,6.0E+07,5.6E-01,2.5E-02,89.0,2.0,Over50,NA,NA,NA,5.0E+00,7.0E-01,2.0E+01,2.8E+00,1.3E+03,10,
43,Commercial,CdSe,ZnS,9.0,655,PEG,PEG,Neutral,Unmodified,Unmodified,Fibroblast,bovine-corneal-fibroblasts,Cow,Primary,Eye,MTT,Passive,24,2.0E+01,1.0E+02,6.0E+07,4.5E+00,2.0E-01,101.0,3.0,Over50,NA,NA,NA,5.0E+00,4.7E+00,2.0E+01,1.9E+01,6.8E+03,10,
44,Commercial,CdSe,ZnS,9.0,655,Amphiphilic-polymer,Amphiphilic-polymer,Negative,Unmodified,Unmodified,Fibroblast,bovine-corneal-fibroblasts,Cow,Primary,Eye,MTT,Passive,24,2.0E+01,1.0E+02,6.0E+07,4.5E+00,2.0E-01,51.0,11.0,IC50,1.9E+01,2.0E+01,1.9E+01,5.0E+00,4.7E+00,2.0E+01,1.9E+01,6.8E+03,10,
45,Commercial,CdSe,ZnS,9.0,655,PEG,PEG-Amine,Positive,Unmodified,Unmodified,Fibroblast,bovine-corneal-fibroblasts,Cow,Primary,Eye,MTT,Passive,24,2.0E+01,1.0E+02,6.0E+07,4.5E+00,2.0E-01,88.0,3.0,Over50,NA,NA,NA,5.0E+00,4.7E+00,2.0E+01,1.9E+01,6.8E+03,10,
46,Commercial,CdSe,ZnS,4.6,565,PEG,PEG,Neutral,Unmodified,Unmodified,Fibroblast,bovine-corneal-fibroblasts,Cow,Primary,Eye,MTT,Passive,48,2.0E+01,1.0E+02,6.0E+07,5.6E-01,2.5E-02,89.0,5.0,Over50,NA,NA,NA,5.0E+00,7.0E-01,2.0E+01,2.8E+00,1.3E+03,10,
47,Commercial,CdSe,ZnS,4.6,565,Amphiphilic-polymer,Amphiphilic-polymer,Negative,Unmodified,Unmodified,Fibroblast,bovine-corneal-fibroblasts,Cow,Primary,Eye,MTT,Passive,48,2.0E+01,1.0E+02,6.0E+07,5.6E-01,2.5E-02,66.0,2.0,Over50,NA,NA,NA,5.0E+00,7.0E-01,2.0E+01,2.8E+00,1.3E+03,10,
48,Commercial,CdSe,ZnS,4.6,565,PEG,PEG-Amine,Positive,Unmodified,Unmodified,Fibroblast,bovine-corneal-fibroblasts,Cow,Primary,Eye,MTT,Passive,48,2.0E+01,1.0E+02,6.0E+07,5.6E-01,2.5E-02,77.0,1.0,Over50,NA,NA,NA,5.0E+00,7.0E-01,2.0E+01,2.8E+00,1.3E+03,10,
49,Commercial,CdSe,ZnS,9.0,655,PEG,PEG,Neutral,Unmodified,Unmodified,Fibroblast,bovine-corneal-fibroblasts,Cow,Primary,Eye,MTT,Passive,48,2.0E+01,1.0E+02,6.0E+07,4.5E+00,2.0E-01,75.0,10.0,Over50,NA,NA,NA,5.0E+00,4.7E+00,2.0E+01,1.9E+01,6.8E+03,10,
50,Commercial,CdSe,ZnS,9.0,655,Amphiphilic-polymer,Amphiphilic-polymer,Negative,Unmodified,Unmodified,Fibroblast,bovine-corneal-fibroblasts,Cow,Primary,Eye,MTT,Passive,48,2.0E+01,1.0E+02,6.0E+07,4.5E+00,2.0E-01,48.0,6.0,IC50,1.9E+01,2.0E+01,1.9E+01,5.0E+00,4.7E+00,2.0E+01,1.9E+01,6.8E+03,10,
51,Commercial,CdSe,ZnS,9.0,655,PEG,PEG-Amine,Positive,Unmodified,Unmodified,Fibroblast,bovine-corneal-fibroblasts,Cow,Primary,Eye,MTT,Passive,48,2.0E+01,1.0E+02,6.0E+07,4.5E+00,2.0E-01,63.0,4.0,IC50,2.8E+01,3.0E+01,2.8E+01,5.0E+00,4.7E+00,2.0E+01,1.9E+01,6.8E+03,10,
52,In-house,CdSe,ZnS,3.0,520,Alkylthiol-PEG,DHLA-PEG,Neutral,Unmodified,Unmodified,Fibroblast,COS,Monkey,Cell-line,Kidney,MTT,Passive,3,1.0E+02,1.0E+03,6.0E+08,6.1E-01,5.5E-02,89.0,6.0,Over50,NA,NA,NA,8.0E-01,3.1E-02,1.0E+02,3.8E+00,2.8E+03,11,
53,In-house,CdSe,ZnS,3.0,520,Alkylthiol-PEG,DHLA-PEG-PULSin,Positive,Polymer,PULsin,Fibroblast,COS,Monkey,Cell-line,Kidney,MTT,Active,3,1.0E+02,1.0E+03,6.0E+08,6.1E-01,5.5E-02,58.0,11.0,IC50,5.0E+00,1.3E+02,5.0E+00,8.0E-01,3.1E-02,1.0E+02,3.8E+00,2.8E+03,11,
54,In-house,CdSe,ZnS,3.0,520,Alkylthiol-PEG,DHLA-PEG-CPP,Positive,Delivery-Peptide,CPP,Fibroblast,COS,Monkey,Cell-line,Kidney,MTT,Active,3,2.0E+02,2.0E+03,1.2E+09,1.2E+00,1.1E-01,92.0,1.0,Over50,NA,NA,NA,8.0E-01,3.1E-02,2.0E+02,7.6E+00,5.7E+03,11,
55,In-house,CdSe,ZnS,3.0,520,Alkylthiol-PEG,DHLA-PEG,Neutral,Unmodified,Unmodified,Epithelial,HEK,Human ,Cell-line,Embryonic-kidney,MTT,Passive,3,1.0E+02,1.0E+03,6.0E+08,6.1E-01,5.5E-02,87.0,5.0,Over50,NA,NA,NA,8.0E-01,3.1E-02,1.0E+02,3.8E+00,2.8E+03,11,
56,In-house,CdSe,ZnS,3.0,520,Alkylthiol-PEG,DHLA-PEG-PULSin,Positive,Polymer,PULsin,Epithelial,HEK,Human ,Cell-line,Embryonic-kidney,MTT,Active,3,1.0E+02,1.0E+03,6.0E+08,6.1E-01,5.5E-02,53.0,11.0,IC50,4.8E+00,1.3E+02,4.8E+00,8.0E-01,3.1E-02,1.0E+02,3.8E+00,2.8E+03,11,
57,In-house,CdSe,ZnS,3.0,520,Alkylthiol-PEG,DHLA-PEG-CPP,Positive,Delivery-Peptide,CPP,Epithelial,HEK,Human ,Cell-line,Embryonic-kidney,MTT,Active,3,2.0E+02,2.0E+03,1.2E+09,1.2E+00,1.1E-01,85.0,2.0,Over50,NA,NA,NA,8.0E-01,3.1E-02,2.0E+02,7.6E+00,5.7E+03,11,
58,Commercial,CdSe,ZnS,4.6,565,PEG,PEG,Neutral,Unmodified,Unmodified,Epithelial,HEK,Human ,Cell-line,Embryonic-kidney,MTT,Passive,24,2.0E+01,2.9E+02,1.8E+08,5.6E-01,7.4E-02,100.0,1.0,Over50,NA,NA,NA,2.0E-01,2.8E-02,2.0E+01,2.8E+00,1.3E+03,12,
59,Commercial,CdSe,ZnS,4.6,565,PEG,PEG-Amine,Positive,Unmodified,Unmodified,Epithelial,HEK,Human ,Cell-line,Embryonic-kidney,MTT,Passive,24,2.0E+01,2.9E+02,1.8E+08,5.6E-01,7.4E-02,98.0,4.0,Over50,NA,NA,NA,2.0E-01,2.8E-02,2.0E+01,2.8E+00,1.3E+03,12,
60,Commercial,CdSe,ZnS,4.6,565,Amphiphilic-polymer,Amphiphilic-polymer,Negative,Unmodified,Unmodified,Epithelial,HEK,Human ,Cell-line,Embryonic-kidney,MTT,Passive,24,2.0E+01,2.9E+02,1.8E+08,5.6E-01,7.4E-02,61.0,1.0,Over50,NA,NA,NA,2.0E-01,2.8E-02,2.0E+01,2.8E+00,1.3E+03,12,
61,Commercial,CdSe,ZnS,9.0,655,PEG,PEG,Neutral,Unmodified,Unmodified,Epithelial,HEK,Human ,Cell-line,Embryonic-kidney,MTT,Passive,24,2.0E+01,2.9E+02,1.8E+08,4.5E+00,5.9E-01,96.0,2.0,Over50,NA,NA,NA,2.0E-01,1.9E-01,2.0E+01,1.9E+01,6.8E+03,12,
62,Commercial,CdSe,ZnS,9.0,655,PEG,PEG-Amine,Positive,Unmodified,Unmodified,Epithelial,HEK,Human ,Cell-line,Embryonic-kidney,MTT,Passive,24,2.0E+01,2.9E+02,1.8E+08,4.5E+00,5.9E-01,102.0,4.0,Over50,NA,NA,NA,2.0E-01,1.9E-01,2.0E+01,1.9E+01,6.8E+03,12,
63,Commercial,CdSe,ZnS,9.0,655,Amphiphilic-polymer,Amphiphilic-polymer,Negative,Unmodified,Unmodified,Epithelial,HEK,Human ,Cell-line,Embryonic-kidney,MTT,Passive,24,2.0E+01,2.9E+02,1.8E+08,4.5E+00,5.9E-01,65.0,2.0,Over50,NA,NA,NA,2.0E-01,1.9E-01,2.0E+01,1.9E+01,6.8E+03,12,
64,Commercial,CdSe,ZnS,4.6,565,PEG,PEG,Neutral,Unmodified,Unmodified,Epithelial,HEK,Human ,Cell-line,Embryonic-kidney,MTT,Passive,48,2.0E+01,2.9E+02,1.8E+08,5.6E-01,7.4E-02,94.0,1.0,Over50,NA,NA,NA,2.0E-01,2.8E-02,2.0E+01,2.8E+00,1.3E+03,12,
65,Commercial,CdSe,ZnS,4.6,565,PEG,PEG-Amine,Positive,Unmodified,Unmodified,Epithelial,HEK,Human ,Cell-line,Embryonic-kidney,MTT,Passive,48,2.0E+01,2.9E+02,1.8E+08,5.6E-01,7.4E-02,70.0,2.0,Over50,NA,NA,NA,2.0E-01,2.8E-02,2.0E+01,2.8E+00,1.3E+03,12,
66,Commercial,CdSe,ZnS,4.6,565,Amphiphilic-polymer,Amphiphilic-polymer,Negative,Unmodified,Unmodified,Epithelial,HEK,Human ,Cell-line,Embryonic-kidney,MTT,Passive,48,2.0E+01,2.9E+02,1.8E+08,5.6E-01,7.4E-02,49.0,2.0,IC50,2.8E+00,2.0E+01,2.8E+00,2.0E-01,2.8E-02,2.0E+01,2.8E+00,1.3E+03,12,
67,Commercial,CdSe,ZnS,9.0,655,PEG,PEG,Neutral,Unmodified,Unmodified,Epithelial,HEK,Human ,Cell-line,Embryonic-kidney,MTT,Passive,48,2.0E+01,2.9E+02,1.8E+08,4.5E+00,5.9E-01,82.0,3.0,Over50,NA,NA,NA,2.0E-01,1.9E-01,2.0E+01,1.9E+01,6.8E+03,12,
68,Commercial,CdSe,ZnS,9.0,655,PEG,PEG-Amine,Positive,Unmodified,Unmodified,Epithelial,HEK,Human ,Cell-line,Embryonic-kidney,MTT,Passive,48,2.0E+01,2.9E+02,1.8E+08,4.5E+00,5.9E-01,72.0,3.0,Over50,NA,NA,NA,2.0E-01,1.9E-01,2.0E+01,1.9E+01,6.8E+03,12,
69,Commercial,CdSe,ZnS,9.0,655,Amphiphilic-polymer,Amphiphilic-polymer,Negative,Unmodified,Unmodified,Epithelial,HEK,Human ,Cell-line,Embryonic-kidney,MTT,Passive,48,2.0E+01,2.9E+02,1.8E+08,4.5E+00,5.9E-01,30.0,1.0,IC50,1.4E+01,1.5E+01,1.4E+01,2.0E-01,1.9E-01,2.0E+01,1.9E+01,6.8E+03,12,
70,In-house,CdSe,No-shell,4.6,600,Lipid,Oil/Sulutol-emulsion,Neutral,Unmodified,Unmodified,Epithelial,HeLa,Human ,Cell-line,Cervix,MTT,Passive,48,1.3E+03,1.3E+04,7.8E+09,1.4E+02,1.2E+01,87.9,3.0,Over50,NA,NA,NA,6.5E+02,1.2E+02,1.3E+03,2.3E+02,8.7E+04,13,
71,In-house,CdSe,No-shell,4.6,600,Lipid,Oil/EMG20-emulsion,Neutral,Unmodified,Unmodified,Epithelial,HeLa,Human ,Cell-line,Cervix,MTT,Passive,48,1.3E+03,1.3E+04,7.8E+09,1.4E+02,1.2E+01,83.1,4.0,Over50,NA,NA,NA,6.5E+02,1.2E+02,1.3E+03,2.3E+02,8.7E+04,13,
72,Commercial,CdSe,ZnS,1.9,490,PEG,PEG-Carboxy,Negative,Unmodified,Unmodified,Epithelial,Caco-2,Human ,Cell-line,Colon,MTT,Passive,24,7.5E+03,3.8E+04,2.3E+10,1.2E+01,5.3E-01,89.0,5.0,Over50,NA,NA,NA,6.0E+01,5.8E-01,7.5E+03,7.2E+01,8.5E+04,14,
73,In-house,CdSe,No-shell,2.5,NA,Other-Hydrophilic,Sodium-citrate,Negative,Unmodified,Unmodified,Epithelial,Caco-2,Human ,Cell-line,Colon,MTT,Passive,24,1.4E+03,6.8E+03,4.1E+09,2.2E+01,1.0E+00,28.0,4.0,IC50,3.1E+01,1.1E+03,3.1E+01,1.7E+02,4.8E+00,1.4E+03,3.8E+01,2.7E+04,14,
74,In-house,CdSe,No-shell,1.5,NA,Other-Hydrophilic,Sodium-citrate,Negative,Unmodified,Unmodified,Epithelial,Caco-2,Human ,Cell-line,Colon,MTT,Passive,24,6.3E+03,3.2E+04,1.9E+10,2.2E+01,1.0E+00,7.0,1.0,IC50,7.2E+00,1.2E+03,7.2E+00,7.8E+02,4.7E+00,6.3E+03,3.8E+01,4.5E+04,14,
75,In-house,CdSe,No-shell,1.4,NA,Other-Hydrophilic,Sodium-citrate,Negative,Unmodified,Unmodified,Epithelial,Caco-2,Human ,Cell-line,Colon,MTT,Passive,24,7.8E+03,3.9E+04,2.3E+10,2.2E+01,1.0E+00,5.0,1.0,Under50,NA,NA,NA,9.6E+02,4.7E+00,7.8E+03,3.8E+01,4.8E+04,14,
76,In-house,CdSe,ZnS,6.3,640,Alkylthiol,MUA,Negative,Unmodified,Unmodified,Epithelial,Vero,Monkey,Cell-line,Kidney,MTT,Passive,24,9.7E+02,3.2E+03,2.0E+09,1.9E+02,5.8E+00,75.0,2.0,Over50,NA,NA,NA,1.2E+02,5.0E+01,9.7E+02,4.0E+02,1.2E+05,15,
77,In-house,CdSe,ZnS,4.6,570,Alkylthiol,MUA,Negative,Unmodified,Unmodified,Epithelial,Vero,Monkey,Cell-line,Kidney,MTT,Passive,24,2.9E+03,9.6E+03,5.8E+09,8.1E+01,2.4E+00,41.0,2.0,IC50,3.0E+02,2.2E+03,3.0E+02,3.6E+02,5.0E+01,2.9E+03,4.0E+02,1.9E+05,15,
78,In-house,CdSe,ZnS,3.0,520,Alkylthiol,MUA,Negative,Unmodified,Unmodified,Epithelial,Vero,Monkey,Cell-line,Kidney,MTT,Passive,24,1.0E+04,3.5E+04,2.1E+10,6.4E+01,1.9E+00,34.0,1.0,IC50,3.0E+02,7.9E+03,3.0E+02,1.3E+03,5.0E+01,1.0E+04,4.0E+02,3.0E+05,15,
79,In-house,CdSe,ZnS,6.3,640,Alkylthiol,MUA,Negative,Unmodified,Unmodified,Epithelial,HeLa,Human ,Cell-line,Cervix,MTT,Passive,24,9.7E+02,3.2E+03,2.0E+09,1.9E+02,5.8E+00,30.0,1.0,IC50,2.0E+02,4.9E+02,2.0E+02,1.2E+02,5.0E+01,9.7E+02,4.0E+02,1.2E+05,15,
80,In-house,CdSe,ZnS,4.6,570,Alkylthiol,MUA,Negative,Unmodified,Unmodified,Epithelial,HeLa,Human ,Cell-line,Cervix,MTT,Passive,24,2.9E+03,9.6E+03,5.8E+09,8.1E+01,2.4E+00,32.0,1.0,IC50,1.5E+02,1.1E+03,1.5E+02,3.6E+02,5.0E+01,2.9E+03,4.0E+02,1.9E+05,15,
81,In-house,CdSe,ZnS,3.0,520,Alkylthiol,MUA,Negative,Unmodified,Unmodified,Epithelial,HeLa,Human ,Cell-line,Cervix,MTT,Passive,24,1.0E+04,3.5E+04,2.1E+10,6.4E+01,1.9E+00,24.0,1.0,IC50,1.5E+02,3.9E+03,1.5E+02,1.3E+03,5.0E+01,1.0E+04,4.0E+02,3.0E+05,15,
82,In-house,CdSe,ZnS,6.3,640,Alkylthiol,MUA,Negative,Unmodified,Unmodified,Hepatocyte,Primary-human-hepatocyte,Human ,Primary,Liver,MTT,Passive,24,9.7E+02,3.2E+03,2.0E+09,1.9E+02,5.8E+00,29.0,2.0,IC50,3.0E+02,7.3E+02,3.0E+02,1.2E+02,5.0E+01,9.7E+02,4.0E+02,1.2E+05,15,
83,In-house,CdSe,ZnS,4.6,570,Alkylthiol,MUA,Negative,Unmodified,Unmodified,Hepatocyte,Primary-human-hepatocyte,Human ,Primary,Liver,MTT,Passive,24,2.9E+03,9.6E+03,5.8E+09,8.1E+01,2.4E+00,44.0,4.0,IC50,3.0E+02,2.2E+03,3.0E+02,3.6E+02,5.0E+01,2.9E+03,4.0E+02,1.9E+05,15,
84,In-house,CdSe,ZnS,3.0,520,Alkylthiol,MUA,Negative,Unmodified,Unmodified,Hepatocyte,Primary-human-hepatocyte,Human ,Primary,Liver,MTT,Passive,24,1.0E+04,3.5E+04,2.1E+10,6.4E+01,1.9E+00,31.0,2.0,IC50,1.5E+02,3.9E+03,1.5E+02,1.3E+03,5.0E+01,1.0E+04,4.0E+02,3.0E+05,15,
85,In-house,CdSe,ZnS,6.3,640,Alkylthiol,MUA,Negative,Unmodified,Unmodified,Epithelial,Vero,Monkey,Cell-line,Kidney,MTT,Passive,12,9.7E+02,9.7E+02,5.9E+08,1.9E+02,1.7E+00,33.0,1.0,IC50,1.8E+02,4.3E+02,1.8E+02,1.2E+02,5.0E+01,9.7E+02,4.0E+02,1.2E+05,16,
86,In-house,CdSe,ZnS,4.6,570,Alkylthiol,MUA,Negative,Unmodified,Unmodified,Epithelial,Vero,Monkey,Cell-line,Kidney,MTT,Passive,12,2.9E+03,2.9E+03,1.7E+09,8.1E+01,7.2E-01,35.0,1.0,IC50,1.3E+02,9.0E+02,1.3E+02,3.6E+02,5.0E+01,2.9E+03,4.0E+02,1.9E+05,16,
87,In-house,CdSe,ZnS,3.0,520,Alkylthiol,MUA,Negative,Unmodified,Unmodified,Epithelial,Vero,Monkey,Cell-line,Kidney,MTT,Passive,12,1.0E+04,1.0E+04,6.3E+09,6.4E+01,5.7E-01,31.0,1.0,IC50,1.1E+02,2.9E+03,1.1E+02,1.3E+03,5.0E+01,1.0E+04,4.0E+02,3.0E+05,16,
88,In-house,CdSe,ZnS,3.0,NA,Alkylthiol,LipoicAcid,Negative,Antioxidant,LipoicAcid,Epithelial,HEK,Human ,Cell-line,Embryonic-kidney,MTT,Active,24,5.0E+02,5.0E+02,3.0E+08,3.1E+00,2.7E-02,5.0,NA,IC50,6.7E+00,1.8E+02,6.7E+00,1.0E+00,3.8E-02,5.0E+02,1.9E+01,1.4E+04,16,
89,In-house,CdSe,ZnS,3.0,NA,Alkylthiol,LipoicAcid/Oligocystein ,Negative,Peptide,Cysteine,Epithelial,HEK,Human ,Cell-line,Embryonic-kidney,MTT,Active,24,5.0E+02,5.0E+02,3.0E+08,3.1E+00,2.7E-02,18.0,NA,IC50,1.2E+01,3.3E+02,1.2E+01,1.0E+00,3.8E-02,5.0E+02,1.9E+01,1.4E+04,16,
90,In-house,CdSe,ZnS,3.0,NA,Alkylthiol,LipoicAcid/Oligocystein/Polyglutamate,Negative,Peptide,Oligocystein-Polyglutamate,Epithelial,HEK,Human ,Cell-line,Embryonic-kidney,MTT,Active,24,5.0E+02,5.0E+02,3.0E+08,3.1E+00,2.7E-02,18.0,NA,IC50,1.4E+01,3.8E+02,1.4E+01,1.0E+00,3.8E-02,5.0E+02,1.9E+01,1.4E+04,16,
91,In-house,CdSe,ZnS,3.0,NA,Aminoacid,PolyGlutamate,Neutral,Protein,SA,Epithelial,HEK,Human ,Cell-line,Embryonic-kidney,MTT,Active,24,5.0E+02,5.0E+02,3.0E+08,3.1E+00,2.7E-02,78.0,12.0,Over50,NA,NA,NA,1.0E+00,3.8E-02,5.0E+02,1.9E+01,1.4E+04,16,
92,In-house,CdSe,ZnS,2.6,520,Alkylthiol,MUA,Negative,Unmodified,Unmodified,Epithelial,Vero,Monkey,Cell-line,Kidney,MTT,Passive,4,4.0E+03,8.0E+03,4.8E+09,2.5E+01,4.4E-01,63.0,2.0,Over50,NA,NA,NA,5.0E+02,1.3E+01,4.0E+03,1.0E+02,8.5E+04,17,
93,In-house,CdSe,ZnS,2.6,520,Alkylthiol,TG/MUA,Negative,Unmodified,Unmodified,Epithelial,Vero,Monkey,Cell-line,Kidney,MTT,Passive,4,4.0E+03,8.0E+03,4.8E+09,2.5E+01,4.4E-01,67.0,NA,Over50,NA,NA,NA,5.0E+02,1.3E+01,4.0E+03,1.0E+02,8.5E+04,17,
94,In-house,CdSe,ZnS,2.6,520,Alkylthiol,TGA,Negative,Unmodified,Unmodified,Epithelial,Vero,Monkey,Cell-line,Kidney,MTT,Passive,4,4.0E+03,8.0E+03,4.8E+09,2.5E+01,4.4E-01,112.0,NA,Over50,NA,NA,NA,5.0E+02,1.3E+01,4.0E+03,1.0E+02,8.5E+04,17,
95,In-house,CdSe,ZnS,4.5,600,Alkylthiol,MAA,Negative,Unmodified,Unmodified,Hepatocyte,Hepatocyte,Rat,Primary,Liver,MTT,Passive,24,7.0E+03,2.9E+03,1.7E+09,3.4E+02,1.3E+00,93.0,2.0,Over50,NA,NA,NA,4.4E+02,6.3E+01,7.0E+03,1.0E+03,4.5E+05,18,
96,In-house,CdSe,ZnS,4.5,600,Alkylthiol,MAA-BSA,Neutral,Protein,BSA,Hepatocyte,Hepatocyte,Rat,Primary,Liver,MTT,Active,24,7.0E+03,2.9E+03,1.7E+09,3.4E+02,1.3E+00,100.0,4.0,Over50,NA,NA,NA,4.4E+02,6.3E+01,7.0E+03,1.0E+03,4.5E+05,18,
97,In-house,CdSe,No-shell,3.6,582,Alkylthiol,MAA,Negative,Unmodified,Unmodified,Hepatocyte,Hepatocyte,Rat,Primary,Liver,MTT,Passive,24,1.2E+04,5.0E+03,3.0E+09,5.9E+02,2.2E+00,13.0,3.0,IC50,5.7E+02,6.8E+03,5.7E+02,7.5E+02,6.3E+01,1.2E+04,1.0E+03,4.9E+05,18,
98,Commercial,CdSe,ZnS,6.7,620,Amphiphilic-polymer,PMAT,Negative,Unmodified,Unmodified,Epithelial,HepG2,Human ,Cell-line,Liver,MTT,Passive,24,4.0E+01,1.7E+01,1.0E+07,3.8E+00,1.4E-02,110.0,3.0,Over50,NA,NA,NA,2.5E+00,1.1E+00,4.0E+01,1.7E+01,5.6E+03,19,
99,Commercial,CdSe,ZnS,6.7,620,Amphiphilic-polymer,PMAT,Negative,Unmodified,Unmodified,Hepatocyte,Primary-human-hepatocyte,Human ,Primary,Liver,MTT,Passive,24,4.0E+01,1.7E+01,1.0E+07,3.8E+00,1.4E-02,79.0,6.0,Over50,NA,NA,NA,2.5E+00,1.1E+00,4.0E+01,1.7E+01,5.6E+03,19,
100,In-house,CdSe,ZnS,5.4,608,Alkylthiol,TGA-Tf,Neutral,Protein,Transferrin,Epithelial,HeLa,Human ,Cell-line,Cervix,MTT,Active,2,3.2E+03,3.2E+05,1.9E+11,2.7E+02,2.4E+02,93.0,1.0,Over50,NA,NA,NA,1.0E+02,2.4E+01,3.2E+03,7.8E+02,2.9E+05,20,
101,In-house,CdSe,ZnS,5.4,608,Alkylthiol,TGA-Tf,Neutral,Protein,Transferrin,Epithelial,HeLa,Human ,Cell-line,Cervix,MTT,Active,12,3.2E+03,3.2E+05,1.9E+11,2.7E+02,2.4E+02,93.0,1.0,Over50,NA,NA,NA,1.0E+02,2.4E+01,3.2E+03,7.8E+02,2.9E+05,20,
102,In-house,CdSe,ZnS,5.4,608,Alkylthiol,TGA-Tf,Neutral,Protein,Transferrin,Epithelial,HeLa,Human ,Cell-line,Cervix,MTT,Active,24,3.2E+03,3.2E+05,1.9E+11,2.7E+02,2.4E+02,88.0,1.0,Over50,NA,NA,NA,1.0E+02,2.4E+01,3.2E+03,7.8E+02,2.9E+05,20,
103,In-house,CdSe,ZnS,5.4,608,Alkylthiol,TGA-Tf,Neutral,Protein,Transferrin,Epithelial,HeLa,Human ,Cell-line,Cervix,MTT,Active,48,3.2E+03,3.2E+05,1.9E+11,2.7E+02,2.4E+02,91.0,2.0,Over50,NA,NA,NA,1.0E+02,2.4E+01,3.2E+03,7.8E+02,2.9E+05,20,
104,In-house,CdSe,ZnS,5.4,608,Alkylthiol,TGA-Tf,Neutral,Protein,Transferrin,Epithelial,HeLa,Human ,Cell-line,Cervix,MTT,Active,72,3.2E+03,3.2E+05,1.9E+11,2.7E+02,2.4E+02,87.0,1.0,Over50,NA,NA,NA,1.0E+02,2.4E+01,3.2E+03,7.8E+02,2.9E+05,20,
105,In-house,CdSe,ZnS,5.4,608,Alkylthiol,TGA,Negative,Unmodified,Unmodified,Epithelial,HeLa,Human ,Cell-line,Cervix,MTT,Passive,2,3.2E+03,3.2E+05,1.9E+11,2.7E+02,2.4E+02,74.0,5.0,Over50,NA,NA,NA,1.0E+02,2.4E+01,3.2E+03,7.8E+02,2.9E+05,20,
106,In-house,CdSe,ZnS,5.4,608,Alkylthiol,TGA,Negative,Unmodified,Unmodified,Epithelial,HeLa,Human ,Cell-line,Cervix,MTT,Passive,12,3.2E+03,3.2E+05,1.9E+11,2.7E+02,2.4E+02,68.0,4.0,Over50,NA,NA,NA,1.0E+02,2.4E+01,3.2E+03,7.8E+02,2.9E+05,20,
107,In-house,CdSe,ZnS,5.4,608,Alkylthiol,TGA,Negative,Unmodified,Unmodified,Epithelial,HeLa,Human ,Cell-line,Cervix,MTT,Passive,24,3.2E+03,3.2E+05,1.9E+11,2.7E+02,2.4E+02,75.0,5.0,Over50,NA,NA,NA,1.0E+02,2.4E+01,3.2E+03,7.8E+02,2.9E+05,20,
108,In-house,CdSe,ZnS,5.4,608,Alkylthiol,TGA,Negative,Unmodified,Unmodified,Epithelial,HeLa,Human ,Cell-line,Cervix,MTT,Passive,48,3.2E+03,3.2E+05,1.9E+11,2.7E+02,2.4E+02,65.0,4.0,Over50,NA,NA,NA,1.0E+02,2.4E+01,3.2E+03,7.8E+02,2.9E+05,20,
109,In-house,CdSe,ZnS,5.4,608,Alkylthiol,TGA,Negative,Unmodified,Unmodified,Epithelial,HeLa,Human ,Cell-line,Cervix,MTT,Passive,72,3.2E+03,3.2E+05,1.9E+11,2.7E+02,2.4E+02,59.0,3.0,Over50,NA,NA,NA,1.0E+02,2.4E+01,3.2E+03,7.8E+02,2.9E+05,20,
110,In-house,CdSe,ZnS,5.4,608,Alkylthiol,TGA-dTf,Neutral,Protein,D-Transferrin,Epithelial,HeLa,Human ,Cell-line,Cervix,MTT,Active,2,3.2E+03,3.2E+05,1.9E+11,2.7E+02,2.4E+02,96.0,1.0,Over50,NA,NA,NA,1.0E+02,2.4E+01,3.2E+03,7.8E+02,2.9E+05,20,
111,In-house,CdSe,ZnS,5.4,608,Alkylthiol,TGA-dTf,Neutral,Protein,D-Transferrin,Epithelial,HeLa,Human ,Cell-line,Cervix,MTT,Active,12,3.2E+03,3.2E+05,1.9E+11,2.7E+02,2.4E+02,97.0,2.0,Over50,NA,NA,NA,1.0E+02,2.4E+01,3.2E+03,7.8E+02,2.9E+05,20,
112,In-house,CdSe,ZnS,5.4,608,Alkylthiol,TGA-dTf,Neutral,Protein,D-Transferrin,Epithelial,HeLa,Human ,Cell-line,Cervix,MTT,Active,24,3.2E+03,3.2E+05,1.9E+11,2.7E+02,2.4E+02,93.0,1.0,Over50,NA,NA,NA,1.0E+02,2.4E+01,3.2E+03,7.8E+02,2.9E+05,20,
113,In-house,CdSe,ZnS,5.4,608,Alkylthiol,TGA-dTf,Neutral,Protein,D-Transferrin,Epithelial,HeLa,Human ,Cell-line,Cervix,MTT,Active,48,3.2E+03,3.2E+05,1.9E+11,2.7E+02,2.4E+02,94.0,2.0,Over50,NA,NA,NA,1.0E+02,2.4E+01,3.2E+03,7.8E+02,2.9E+05,20,
114,In-house,CdSe,ZnS,5.4,608,Alkylthiol,TGA-dTf,Neutral,Protein,D-Transferrin,Epithelial,HeLa,Human ,Cell-line,Cervix,MTT,Active,72,3.2E+03,3.2E+05,1.9E+11,2.7E+02,2.4E+02,93.0,2.0,Over50,NA,NA,NA,1.0E+02,2.4E+01,3.2E+03,7.8E+02,2.9E+05,20,
115,In-house,CdSe,ZnS,4.4,550,Silica,APTES-SA-Peptide,Positive,Protein,Protein-Peptide,Epithelial,HeLa,Human ,Cell-line,Cervix,Colonigenic-assay,Active,240,1.0E+02,1.0E+02,6.0E+07,3.1E+00,2.8E-02,93.0,8.0,Over50,NA,NA,NA,1.0E+00,1.3E-01,1.0E+02,1.3E+01,6.1E+03,21,
116,In-house,CdSe,ZnS,2.6,520,Other-Hydrophilic,SSA,Neutral,Protein,SSA,Lymphoblast,EL-4,Mouse,Cell-line,Blood,Colonigenic-assay,Active,24,1.6E+04,1.6E+04,9.6E+09,7.6E+01,6.7E-01,1.0,NA,NA,NA,NA,NA,4.0E+03,1.0E+02,1.6E+04,4.0E+02,3.4E+05,22,
117,In-house,CdSe,CdS,7.5,620,Amphiphilic-polymer,PMAO,Negative,Unmodified,Unmodified,Epithelial,SK-BR-3,Human ,Cell-line,Breast,Live/dead-staining,Passive,4,1.5E+02,1.3E+03,8.0E+08,7.3E+01,5.8E+00,1.0,19.0,IC50,4.6E+01,7.0E+01,4.6E+01,1.0E+01,6.6E+00,1.5E+02,1.0E+02,3.8E+04,23,
118,In-house,CdSe,CdS,7.5,620,PEG,PMAO-PEG750,Neutral,Unmodified,Unmodified,Epithelial,SK-BR-3,Human ,Cell-line,Breast,Live/dead-staining,Passive,4,1.5E+02,1.3E+03,8.0E+08,7.3E+01,5.8E+00,70.0,3.0,Over50,NA,NA,NA,1.0E+01,6.6E+00,1.5E+02,1.0E+02,3.8E+04,23,
119,In-house,CdSe,CdS,7.5,620,PEG,PMAO-PEG6000,Neutral,Unmodified,Unmodified,Epithelial,SK-BR-3,Human ,Cell-line,Breast,Live/dead-staining,Passive,4,1.5E+02,1.3E+03,8.0E+08,7.3E+01,5.8E+00,80.0,3.0,Over50,NA,NA,NA,1.0E+01,6.6E+00,1.5E+02,1.0E+02,3.8E+04,23,
120,In-house,CdSe,ZnS,5.0,NA,Silica,APTES-PEG,Neutral,Unmodified,Unmodified,Fibroblast,IMR,Human ,Cell-line,Lung,Others,Passive,48,8.0E+01,3.2E+03,1.9E+09,2.3E+00,8.1E-01,97.0,8.0,Over50,NA,NA,NA,8.0E+00,1.4E+00,8.0E+01,1.4E+01,6.3E+03,24,
121,In-house,CdSe,ZnS,5.0,NA,Silica,APTES-PEG,Neutral,Unmodified,Unmodified,Fibroblast,HSF-42,Human ,Cell-line,Skin,Others,Passive,48,8.0E+01,3.2E+03,1.9E+09,2.3E+00,8.1E-01,92.0,7.0,Over50,NA,NA,NA,8.0E+00,1.4E+00,8.0E+01,1.4E+01,6.3E+03,24,
122,Commercial,CdSe,ZnS,2.1,520,Alkylthiol,MP,Negative,Unmodified,Unmodified,Epithelial,A549,Human ,Cell-line,Lung,SRB,Passive,24,2.0E+02,4.0E+02,2.4E+08,1.2E+00,2.1E-02,84.0,4.0,Over50,NA,NA,NA,1.3E+01,1.8E-01,2.0E+02,3.0E+00,2.8E+03,25,
123,Commercial,CdSe,ZnS,2.1,520,Alkylthiol,MP-R9,Positive,Delivery-Peptide,R9,Epithelial,A549,Human ,Cell-line,Lung,SRB,Active,24,2.0E+02,4.0E+02,2.4E+08,1.2E+00,2.1E-02,81.0,6.0,Over50,NA,NA,NA,1.3E+01,1.8E-01,2.0E+02,3.0E+00,2.8E+03,25,
124,In-house,CdSe,ZnS,4.8,600,Aminothiol,CYST,Positive,Unmodified,Unmodified,Epithelial,CHO,Hamster,Cell-line,Ovary,XTT,Passive,24,8.7E+02,8.7E+03,5.2E+09,5.4E+01,4.8E+00,92.0,5.0,Over50,NA,NA,NA,1.7E+02,3.0E+01,8.7E+02,1.5E+02,6.3E+04,26,
125,In-house,CdSe,ZnS,4.8,610,Polyol,GlucoicAcid,Negative,Unmodified,Unmodified,Epithelial,CHO,Hamster,Cell-line,Ovary,XTT,Passive,24,8.7E+02,8.7E+03,5.2E+09,5.4E+01,4.8E+00,85.0,4.0,Over50,NA,NA,NA,1.7E+02,3.0E+01,8.7E+02,1.5E+02,6.3E+04,26,
126,In-house,CdSe,ZnS,4.8,610,Polyol,GlucoicAcid,Negative,Unmodified,Unmodified,Epithelial,CHO,Hamster,Cell-line,Ovary,XTT,Passive,24,8.7E+02,8.7E+03,5.2E+09,5.4E+01,4.8E+00,85.0,6.0,Over50,NA,NA,NA,1.7E+02,3.0E+01,8.7E+02,1.5E+02,6.3E+04,26,
127,In-house,CdSe,ZnS,4.8,610,Polyol,GlucoicAcid,Negative,Unmodified,Unmodified,Epithelial,CHO,Hamster,Cell-line,Ovary,XTT,Passive,24,8.7E+02,8.7E+03,5.2E+09,5.4E+01,4.8E+00,76.0,6.0,Over50,NA,NA,NA,1.7E+02,3.0E+01,8.7E+02,1.5E+02,6.3E+04,26,
128,In-house,CdSe,ZnS,3.9,577,Alkylthiol,MPA,Negative,Unmodified,Unmodified,Fibroblast,BALB/3T3,Mouse,Cell-line,Embryo,Live/dead-staining,Passive,24,1.0E+00,2.5E+01,1.5E+07,3.6E-02,8.0E-03,95.0,5.0,NA,NA,NA,NA,NA,NA,1.0E+00,9.1E-02,4.7E+01,27,
129,In-house,CdSe,ZnS,3.9,577,Other-Hydrophobic,TOPO-GA,Neutral,Protein,Gum-Arabic,Fibroblast,BALB/3T3,Mouse,Cell-line,Embryo,Live/dead-staining,Active,24,7.5E-01,1.9E+01,1.1E+07,2.7E-02,5.9E-03,1.0,1.0,IC50,2.8E-02,3.1E-01,2.8E-02,3.7E-01,3.4E-02,7.5E-01,6.8E-02,3.5E+01,27,
130,In-house,CdSe,ZnS,4.5,575,Silica,APTES-PEG,Neutral,Unmodified,Unmodified,Lymphoblast,Jurkat,Human ,Cell-line,Blood,Live/dead-staining,Passive,24,5.0E+02,1.0E+03,6.0E+08,1.7E+01,3.1E-01,98.0,7.0,Over50,NA,NA,NA,1.0E+01,1.3E+00,5.0E+02,6.7E+01,3.2E+04,28,
131,In-house,CdSe,ZnS,4.5,575,Silica,APTES-PEG,Neutral,Unmodified,Unmodified,Leukocyte,K562,Human ,Cell-line,Blood,Live/dead-staining,Passive,24,5.0E+02,1.0E+03,6.0E+08,1.7E+01,3.1E-01,98.0,7.0,Over50,NA,NA,NA,1.0E+01,1.3E+00,5.0E+02,6.7E+01,3.2E+04,28,
132,In-house,CdSe,ZnS,4.5,575,Silica,APTES-PEG,Neutral,Unmodified,Unmodified,Epithelial,A549,Human ,Cell-line,Lung,Live/dead-staining,Passive,24,5.0E+02,1.0E+03,6.0E+08,1.7E+01,3.1E-01,96.0,10.0,Over50,NA,NA,NA,1.0E+01,1.3E+00,5.0E+02,6.7E+01,3.2E+04,28,
133,In-house,CdSe,ZnS,4.5,575,Silica,APTES-PEG,Neutral,Unmodified,Unmodified,Epithelial,HeLa,Human ,Cell-line,Cervix,Live/dead-staining,Passive,24,5.0E+02,1.0E+03,6.0E+08,1.7E+01,3.1E-01,96.0,8.0,Over50,NA,NA,NA,1.0E+01,1.3E+00,5.0E+02,6.7E+01,3.2E+04,28,
134,In-house,CdSe,ZnS,4.5,575,Aminopolymer,PAMAM-C12,Positive,Unmodified,Unmodified,Lymphoblast,Jurkat,Human ,Cell-line,Blood,Live/dead-staining,Passive,24,5.0E+02,1.0E+03,6.0E+08,1.7E+01,3.1E-01,21.0,4.0,IC50,2.1E+01,1.6E+02,2.1E+01,1.0E+01,1.3E+00,5.0E+02,6.7E+01,3.2E+04,28,
135,In-house,CdSe,ZnS,4.5,575,Aminopolymer,PAMAM-C12,Positive,Unmodified,Unmodified,Leukocyte,K562,Human ,Cell-line,Blood,Live/dead-staining,Passive,24,5.0E+02,1.0E+03,6.0E+08,1.7E+01,3.1E-01,16.0,3.0,IC50,2.3E+01,1.7E+02,2.3E+01,1.0E+01,1.3E+00,5.0E+02,6.7E+01,3.2E+04,28,
136,In-house,CdSe,ZnS,4.5,575,Aminopolymer,PAMAM-C12,Positive,Unmodified,Unmodified,Epithelial,A549,Human ,Cell-line,Lung,Live/dead-staining,Passive,24,5.0E+02,1.0E+03,6.0E+08,1.7E+01,3.1E-01,28.0,5.0,IC50,2.3E+01,1.8E+02,2.3E+01,1.0E+01,1.3E+00,5.0E+02,6.7E+01,3.2E+04,28,
137,In-house,CdSe,ZnS,4.5,575,Aminopolymer,PAMAM-C12,Positive,Unmodified,Unmodified,Epithelial,HeLa,Human ,Cell-line,Cervix,Live/dead-staining,Passive,24,5.0E+02,1.0E+03,6.0E+08,1.7E+01,3.1E-01,20.0,4.0,IC50,2.2E+01,1.6E+02,2.2E+01,1.0E+01,1.3E+00,5.0E+02,6.7E+01,3.2E+04,28,
138,In-house,CdSe,ZnS,4.5,575,Silica,APTES,Positive,Unmodified,Unmodified,Lymphoblast,Jurkat,Human ,Cell-line,Blood,FACS,Passive,48,5.0E+03,1.0E+04,6.0E+09,1.7E+02,3.1E+00,98.0,11.0,Over50,NA,NA,NA,3.0E+02,4.0E+01,5.0E+03,6.7E+02,3.2E+05,29,
139,In-house,CdSe,ZnS,4.5,575,Silica,APTES,Positive,Unmodified,Unmodified,Leukocyte,K562,Human ,Cell-line,Blood,FACS,Passive,48,5.0E+03,1.0E+04,6.0E+09,1.7E+02,3.1E+00,97.0,8.0,Over50,NA,NA,NA,3.0E+02,4.0E+01,5.0E+03,6.7E+02,3.2E+05,29,
140,In-house,CdSe,ZnS,4.5,575,Silica,APTES,Positive,Unmodified,Unmodified,Lymphoblast,Jurkat,Human ,Cell-line,Blood,FACS,Passive,48,5.0E+03,1.0E+04,6.0E+09,1.7E+02,3.1E+00,100.0,11.0,Over50,NA,NA,NA,3.0E+02,4.0E+01,5.0E+03,6.7E+02,3.2E+05,29,
141,In-house,CdSe,No-shell,3.2,575,Silica,APTES,Positive,Unmodified,Unmodified,Lymphoblast,Jurkat,Human ,Cell-line,Blood,FACS,Passive,48,5.0E+03,1.0E+04,6.0E+09,1.7E+02,3.1E+00,101.0,8.0,Over50,NA,NA,NA,3.0E+02,1.8E+01,5.0E+03,2.9E+02,1.6E+05,29,
142,In-house,CdSe,No-shell,3.2,575,Silica,APTES,Positive,Unmodified,Unmodified,Leukocyte,K562,Human ,Cell-line,Blood,FACS,Passive,48,5.0E+03,1.0E+04,6.0E+09,1.7E+02,3.1E+00,97.0,10.0,Over50,NA,NA,NA,3.0E+02,1.8E+01,5.0E+03,2.9E+02,1.6E+05,29,
143,In-house,CdSe,No-shell,3.2,575,Silica,APTES,Positive,Unmodified,Unmodified,Lymphoblast,Jurkat,Human ,Cell-line,Blood,FACS,Passive,48,5.0E+03,1.0E+04,6.0E+09,1.7E+02,3.1E+00,95.0,12.0,Over50,NA,NA,NA,3.0E+02,1.8E+01,5.0E+03,2.9E+02,1.6E+05,29,
144,In-house,CdSe,ZnS,4.3,545,Aminopolymer,b-PEI,Positive,Unmodified,Unmodified,Fibroblast,HDF,Human ,Primary,Skin,Resazurin,Passive,12,5.0E+01,5.0E+02,3.0E+08,1.5E+00,1.3E-01,3.0,2.4,IC50,2.8E+00,2.4E+01,2.8E+00,5.0E-02,5.9E-03,5.0E+01,5.9E+00,2.9E+03,30,
145,In-house,CdSe,ZnS,4.3,545,Aminopolymer,b-PEI,Positive,Unmodified,Unmodified,Fibroblast,HDF,Human ,Primary,Skin,Resazurin,Passive,24,5.0E+01,5.0E+02,3.0E+08,1.5E+00,1.3E-01,7.0,8.0,IC50,2.6E+00,2.2E+01,2.6E+00,5.0E-02,5.9E-03,5.0E+01,5.9E+00,2.9E+03,30,
146,In-house,CdSe,ZnS,4.3,545,Aminopolymer,b-PEI,Positive,Unmodified,Unmodified,Fibroblast,HDF,Human ,Primary,Skin,Resazurin,Passive,48,5.0E+01,5.0E+02,3.0E+08,1.5E+00,1.3E-01,2.0,NA,IC50,3.0E+00,2.6E+01,3.0E+00,5.0E-02,5.9E-03,5.0E+01,5.9E+00,2.9E+03,30,
147,In-house,CdSe,ZnS,4.3,545,Amphiphilic-polymer,PSS-PAH-PLL-PEG,Neutral,Unmodified,Unmodified,Fibroblast,HDF,Human ,Primary,Skin,Resazurin,Passive,12,5.0E+01,5.0E+02,3.0E+08,1.5E+00,1.3E-01,121.0,6.8,Over50,NA,NA,NA,5.0E-02,5.9E-03,5.0E+01,5.9E+00,2.9E+03,30,
148,In-house,CdSe,ZnS,4.3,545,Amphiphilic-polymer,PSS-PAH-PLL-PEG,Neutral,Unmodified,Unmodified,Fibroblast,HDF,Human ,Primary,Skin,Resazurin,Passive,24,5.0E+01,5.0E+02,3.0E+08,1.5E+00,1.3E-01,96.0,5.4,Over50,NA,NA,NA,5.0E-02,5.9E-03,5.0E+01,5.9E+00,2.9E+03,30,
149,In-house,CdSe,ZnS,4.3,545,Amphiphilic-polymer,PSS-PAH-PLL-PEG,Neutral,Unmodified,Unmodified,Fibroblast,HDF,Human ,Primary,Skin,Resazurin,Passive,48,5.0E+01,5.0E+02,3.0E+08,1.5E+00,1.3E-01,94.0,2.7,Over50,NA,NA,NA,5.0E-02,5.9E-03,5.0E+01,5.9E+00,2.9E+03,30,
150,In-house,CdSe,ZnS,4.0,550,Alkylthiol-PEG,DHLA-PEG-CPP,Positive,Delivery-Peptide,CPP,Fibroblast,COS,Monkey,Cell-line,Kidney,MTT,Active,2,1.0E+02,2.0E+03,1.2E+09,1.5E+00,2.6E-01,97.0,6.0,Over50,NA,NA,NA,8.0E-01,7.2E-02,1.0E+02,9.0E+00,5.0E+03,31,
151,In-house,CdSe,ZnS,4.0,550,Alkylthiol-PEG,DHLA-PEG-CPP,Positive,Delivery-Peptide,CPP,Fibroblast,COS,Monkey,Cell-line,Kidney,MTT,Active,2,1.0E+02,2.0E+03,1.2E+09,1.5E+00,2.6E-01,98.0,4.0,Over50,NA,NA,NA,8.0E-01,7.2E-02,1.0E+02,9.0E+00,5.0E+03,31,
152,In-house,CdSe,ZnS,4.0,550,Alkylthiol-PEG,DHLA-PEG-CPP,Positive,Delivery-Peptide,CPP,Epithelial,HeLa,Human ,Cell-line,Cervix,MTT,Active,2,1.0E+02,2.0E+03,1.2E+09,1.5E+00,2.6E-01,98.0,1.0,Over50,NA,NA,NA,8.0E-01,7.2E-02,1.0E+02,9.0E+00,5.0E+03,31,
153,In-house,CdSe,ZnS,4.0,550,Alkylthiol-PEG,DHLA-PEG-CPP,Positive,Delivery-Peptide,CPP,Epithelial,HEK,Human ,Cell-line,Embryonic-kidney,MTT,Active,2,1.0E+02,2.0E+03,1.2E+09,1.5E+00,2.6E-01,92.0,6.0,Over50,NA,NA,NA,8.0E-01,7.2E-02,1.0E+02,9.0E+00,5.0E+03,31,
154,In-house,CdSe,ZnS,4.0,550,Alkylthiol-PEG,DHLA-PEG-CPP,Positive,Delivery-Peptide,CPP,Epithelial,A549,Human ,Cell-line,Lung,MTT,Active,2,1.0E+02,2.0E+03,1.2E+09,1.5E+00,2.6E-01,96.0,3.0,Over50,NA,NA,NA,8.0E-01,7.2E-02,1.0E+02,9.0E+00,5.0E+03,31,
