Repository: TorinK2/ml-for-nanocytotoxicity

This reposity stores the code for Torin Kovach's NanoBioTech project, "Towards a More General, Better Understood in 
silico Model of Nanoparticle Cytotoxicity."

File: raw_datasets/gul_2021.csv (part 1 of 19)
No,Year,Material,Type,Shape,Coat/Functional Group,Synthesis_Method,Surface_Charge,Diameter (nm),Size_in_Water (nm),Size_in_Medium (nm),Zeta_in_Water (mV),Zeta_in_Medium (mV),Cell_Type,No_of_Cells (cells/well),Human_Animal,Cell_Source,Cell_Tissue,Cell_Morphology,Cell_Age,Cell Line_Primary Cell,Time (hr),Concentration (ug/ml),Test,Test_Indicator,Aspect_Ratio,Cell_Viability (%),PDI,Article_ID,DOI
1,2015,SiO2,I,Sphere,CTAB,Precipitation,Negative,,386.9,90.09,-35.9,,PC12,5000,A,Rat,Adrenal Gland,Irregular,Adult,L,12,1.95,MTT,TetrazoliumSalt,,113.67,,1,10.3109/15376516.2015.1070229
2,2015,SiO2,I,Sphere,CTAB,Precipitation,Negative,,386.9,90.09,-35.9,,PC12,5000,A,Rat,Adrenal Gland,Irregular,Adult,L,12,3.9,MTT,TetrazoliumSalt,,97.265,,1,10.3109/15376516.2015.1070229
3,2015,SiO2,I,Sphere,CTAB,Precipitation,Negative,,386.9,90.09,-35.9,,PC12,5000,A,Rat,Adrenal Gland,Irregular,Adult,L,12,7.8,MTT,TetrazoliumSalt,,108.73,,1,10.3109/15376516.2015.1070229
4,2015,SiO2,I,Sphere,CTAB,Precipitation,Negative,,386.9,90.09,-35.9,,PC12,5000,A,Rat,Adrenal Gland,Irregular,Adult,L,12,15.6,MTT,TetrazoliumSalt,,98.451,,1,10.3109/15376516.2015.1070229
5,2015,SiO2,I,Sphere,CTAB,Precipitation,Negative,,386.9,90.09,-35.9,,PC12,5000,A,Rat,Adrenal Gland,Irregular,Adult,L,12,31.2,MTT,TetrazoliumSalt,,98.056,,1,10.3109/15376516.2015.1070229
6,2015,SiO2,I,Sphere,CTAB,Precipitation,Negative,,386.9,90.09,-35.9,,PC12,5000,A,Rat,Adrenal Gland,Irregular,Adult,L,12,62.5,MTT,TetrazoliumSalt,,100.43,,1,10.3109/15376516.2015.1070229
7,2015,SiO2,I,Sphere,CTAB,Precipitation,Negative,,386.9,90.09,-35.9,,PC12,5000,A,Rat,Adrenal Gland,Irregular,Adult,L,12,125,MTT,TetrazoliumSalt,,95.881,,1,10.3109/15376516.2015.1070229
8,2015,SiO2,I,Sphere,CTAB,Precipitation,Negative,,386.9,90.09,-35.9,,PC12,5000,A,Rat,Adrenal Gland,Irregular,Adult,L,12,250,MTT,TetrazoliumSalt,,79.473,,1,10.3109/15376516.2015.1070229
9,2015,SiO2,I,Sphere,CTAB,Precipitation,Negative,,386.9,90.09,-35.9,,PC12,5000,A,Rat,Adrenal Gland,Irregular,Adult,L,12,500,MTT,TetrazoliumSalt,,94.893,,1,10.3109/15376516.2015.1070229
10,2015,SiO2,I,Sphere,CTAB,Precipitation,Negative,,386.9,90.09,-35.9,,PC12,5000,A,Rat,Adrenal Gland,Irregular,Adult,L,12,1000,MTT,TetrazoliumSalt,,79.275,,1,10.3109/15376516.2015.1070229
11,2015,SiO2,I,Sphere,CTAB,Precipitation,Negative,,386.9,90.09,-35.9,,PC12,5000,A,Rat,Adrenal Gland,Irregular,Adult,L,24,1.95,MTT,TetrazoliumSalt,,105.21,,1,10.3109/15376516.2015.1070229
12,2015,SiO2,I,Sphere,CTAB,Precipitation,Negative,,386.9,90.09,-35.9,,PC12,5000,A,Rat,Adrenal Gland,Irregular,Adult,L,24,3.9,MTT,TetrazoliumSalt,,120.85,,1,10.3109/15376516.2015.1070229
13,2015,SiO2,I,Sphere,CTAB,Precipitation,Negative,,386.9,90.09,-35.9,,PC12,5000,A,Rat,Adrenal Gland,Irregular,Adult,L,24,7.8,MTT,TetrazoliumSalt,,117.25,,1,10.3109/15376516.2015.1070229
14,2015,SiO2,I,Sphere,CTAB,Precipitation,Negative,,386.9,90.09,-35.9,,PC12,5000,A,Rat,Adrenal Gland,Irregular,Adult,L,24,15.6,MTT,TetrazoliumSalt,,106.06,,1,10.3109/15376516.2015.1070229
15,2015,SiO2,I,Sphere,CTAB,Precipitation,Negative,,386.9,90.09,-35.9,,PC12,5000,A,Rat,Adrenal Gland,Irregular,Adult,L,24,31.2,MTT,TetrazoliumSalt,,84.93,,1,10.3109/15376516.2015.1070229
16,2015,SiO2,I,Sphere,CTAB,Precipitation,Negative,,386.9,90.09,-35.9,,PC12,5000,A,Rat,Adrenal Gland,Irregular,Adult,L,24,62.5,MTT,TetrazoliumSalt,,96.127,,1,10.3109/15376516.2015.1070229
17,2015,SiO2,I,Sphere,CTAB,Precipitation,Negative,,386.9,90.09,-35.9,,PC12,5000,A,Rat,Adrenal Gland,Irregular,Adult,L,24,125,MTT,TetrazoliumSalt,,94.225,,1,10.3109/15376516.2015.1070229
18,2015,SiO2,I,Sphere,CTAB,Precipitation,Negative,,386.9,90.09,-35.9,,PC12,5000,A,Rat,Adrenal Gland,Irregular,Adult,L,24,250,MTT,TetrazoliumSalt,,103.94,,1,10.3109/15376516.2015.1070229
19,2015,SiO2,I,Sphere,CTAB,Precipitation,Negative,,386.9,90.09,-35.9,,PC12,5000,A,Rat,Adrenal Gland,Irregular,Adult,L,24,500,MTT,TetrazoliumSalt,,79.014,,1,10.3109/15376516.2015.1070229
20,2015,SiO2,I,Sphere,CTAB,Precipitation,Negative,,386.9,90.09,-35.9,,PC12,5000,A,Rat,Adrenal Gland,Irregular,Adult,L,24,1000,MTT,TetrazoliumSalt,,63.803,,1,10.3109/15376516.2015.1070229
21,2015,SiO2,I,Sphere,Ph,Precipitation,Negative,,375.4,135.83,-26.8,,PC12,5000,A,Rat,Adrenal Gland,Irregular,Adult,L,12,1.95,MTT,TetrazoliumSalt,,97.463,,1,10.3109/15376516.2015.1070229
22,2015,SiO2,I,Sphere,Ph,Precipitation,Negative,,375.4,135.83,-26.8,,PC12,5000,A,Rat,Adrenal Gland,Irregular,Adult,L,12,3.9,MTT,TetrazoliumSalt,,95.486,,1,10.3109/15376516.2015.1070229
23,2015,SiO2,I,Sphere,Ph,Precipitation,Negative,,375.4,135.83,-26.8,,PC12,5000,A,Rat,Adrenal Gland,Irregular,Adult,L,12,7.8,MTT,TetrazoliumSalt,,89.951,,1,10.3109/15376516.2015.1070229
24,2015,SiO2,I,Sphere,Ph,Precipitation,Negative,,375.4,135.83,-26.8,,PC12,5000,A,Rat,Adrenal Gland,Irregular,Adult,L,12,15.6,MTT,TetrazoliumSalt,,105.96,,1,10.3109/15376516.2015.1070229
25,2015,SiO2,I,Sphere,Ph,Precipitation,Negative,,375.4,135.83,-26.8,,PC12,5000,A,Rat,Adrenal Gland,Irregular,Adult,L,12,31.2,MTT,TetrazoliumSalt,,95.091,,1,10.3109/15376516.2015.1070229
26,2015,SiO2,I,Sphere,Ph,Precipitation,Negative,,375.4,135.83,-26.8,,PC12,5000,A,Rat,Adrenal Gland,Irregular,Adult,L,12,62.5,MTT,TetrazoliumSalt,,96.474,,1,10.3109/15376516.2015.1070229
27,2015,SiO2,I,Sphere,Ph,Precipitation,Negative,,375.4,135.83,-26.8,,PC12,5000,A,Rat,Adrenal Gland,Irregular,Adult,L,12,125,MTT,TetrazoliumSalt,,94.3,,1,10.3109/15376516.2015.1070229
28,2015,SiO2,I,Sphere,Ph,Precipitation,Negative,,375.4,135.83,-26.8,,PC12,5000,A,Rat,Adrenal Gland,Irregular,Adult,L,12,250,MTT,TetrazoliumSalt,,72.356,,1,10.3109/15376516.2015.1070229
29,2015,SiO2,I,Sphere,Ph,Precipitation,Negative,,375.4,135.83,-26.8,,PC12,5000,A,Rat,Adrenal Gland,Irregular,Adult,L,12,500,MTT,TetrazoliumSalt,,70.774,,1,10.3109/15376516.2015.1070229
30,2015,SiO2,I,Sphere,Ph,Precipitation,Negative,,375.4,135.83,-26.8,,PC12,5000,A,Rat,Adrenal Gland,Irregular,Adult,L,12,1000,MTT,TetrazoliumSalt,,71.763,,1,10.3109/15376516.2015.1070229
31,2015,SiO2,I,Sphere,Ph,Precipitation,Negative,,375.4,135.83,-26.8,,PC12,5000,A,Rat,Adrenal Gland,Irregular,Adult,L,24,1.95,MTT,TetrazoliumSalt,,103.52,,1,10.3109/15376516.2015.1070229
32,2015,SiO2,I,Sphere,Ph,Precipitation,Negative,,375.4,135.83,-26.8,,PC12,5000,A,Rat,Adrenal Gland,Irregular,Adult,L,24,3.9,MTT,TetrazoliumSalt,,96.761,,1,10.3109/15376516.2015.1070229
33,2015,SiO2,I,Sphere,Ph,Precipitation,Negative,,375.4,135.83,-26.8,,PC12,5000,A,Rat,Adrenal Gland,Irregular,Adult,L,24,7.8,MTT,TetrazoliumSalt,,109.86,,1,10.3109/15376516.2015.1070229
34,2015,SiO2,I,Sphere,Ph,Precipitation,Negative,,375.4,135.83,-26.8,,PC12,5000,A,Rat,Adrenal Gland,Irregular,Adult,L,24,15.6,MTT,TetrazoliumSalt,,122.75,,1,10.3109/15376516.2015.1070229
35,2015,SiO2,I,Sphere,Ph,Precipitation,Negative,,375.4,135.83,-26.8,,PC12,5000,A,Rat,Adrenal Gland,Irregular,Adult,L,24,31.2,MTT,TetrazoliumSalt,,104.58,,1,10.3109/15376516.2015.1070229
36,2015,SiO2,I,Sphere,Ph,Precipitation,Negative,,375.4,135.83,-26.8,,PC12,5000,A,Rat,Adrenal Gland,Irregular,Adult,L,24,62.5,MTT,TetrazoliumSalt,,118.73,,1,10.3109/15376516.2015.1070229
37,2015,SiO2,I,Sphere,Ph,Precipitation,Negative,,375.4,135.83,-26.8,,PC12,5000,A,Rat,Adrenal Gland,Irregular,Adult,L,24,125,MTT,TetrazoliumSalt,,94.648,,1,10.3109/15376516.2015.1070229
38,2015,SiO2,I,Sphere,Ph,Precipitation,Negative,,375.4,135.83,-26.8,,PC12,5000,A,Rat,Adrenal Gland,Irregular,Adult,L,24,250,MTT,TetrazoliumSalt,,103.1,,1,10.3109/15376516.2015.1070229
39,2015,SiO2,I,Sphere,Ph,Precipitation,Negative,,375.4,135.83,-26.8,,PC12,5000,A,Rat,Adrenal Gland,Irregular,Adult,L,24,500,MTT,TetrazoliumSalt,,105.63,,1,10.3109/15376516.2015.1070229
40,2015,SiO2,I,Sphere,Ph,Precipitation,Negative,,375.4,135.83,-26.8,,PC12,5000,A,Rat,Adrenal Gland,Irregular,Adult,L,24,1000,MTT,TetrazoliumSalt,,80.493,,1,10.3109/15376516.2015.1070229
41,2015,SiO2,I,Sphere,NH2,Precipitation,Positive,,437,142.11,21.7,,PC12,5000,A,Rat,Adrenal Gland,Irregular,Adult,L,12,1.95,MTT,TetrazoliumSalt,,120,,1,10.3109/15376516.2015.1070229
42,2015,SiO2,I,Sphere,NH2,Precipitation,Positive,,437,142.11,21.7,,PC12,5000,A,Rat,Adrenal Gland,Irregular,Adult,L,12,3.9,MTT,TetrazoliumSalt,,119.41,,1,10.3109/15376516.2015.1070229
43,2015,SiO2,I,Sphere,NH2,Precipitation,Positive,,437,142.11,21.7,,PC12,5000,A,Rat,Adrenal Gland,Irregular,Adult,L,12,7.8,MTT,TetrazoliumSalt,,109.52,,1,10.3109/15376516.2015.1070229
44,2015,SiO2,I,Sphere,NH2,Precipitation,Positive,,437,142.11,21.7,,PC12,5000,A,Rat,Adrenal Gland,Irregular,Adult,L,12,15.6,MTT,TetrazoliumSalt,,111.3,,1,10.3109/15376516.2015.1070229
45,2015,SiO2,I,Sphere,NH2,Precipitation,Positive,,437,142.11,21.7,,PC12,5000,A,Rat,Adrenal Gland,Irregular,Adult,L,12,31.2,MTT,TetrazoliumSalt,,114.86,,1,10.3109/15376516.2015.1070229
46,2015,SiO2,I,Sphere,NH2,Precipitation,Positive,,437,142.11,21.7,,PC12,5000,A,Rat,Adrenal Gland,Irregular,Adult,L,12,62.5,MTT,TetrazoliumSalt,,116.05,,1,10.3109/15376516.2015.1070229
47,2015,SiO2,I,Sphere,NH2,Precipitation,Positive,,437,142.11,21.7,,PC12,5000,A,Rat,Adrenal Gland,Irregular,Adult,L,12,125,MTT,TetrazoliumSalt,,106.95,,1,10.3109/15376516.2015.1070229
48,2015,SiO2,I,Sphere,NH2,Precipitation,Positive,,437,142.11,21.7,,PC12,5000,A,Rat,Adrenal Gland,Irregular,Adult,L,12,250,MTT,TetrazoliumSalt,,73.74,,1,10.3109/15376516.2015.1070229
49,2015,SiO2,I,Sphere,NH2,Precipitation,Positive,,437,142.11,21.7,,PC12,5000,A,Rat,Adrenal Gland,Irregular,Adult,L,12,500,MTT,TetrazoliumSalt,,93.904,,1,10.3109/15376516.2015.1070229
50,2015,SiO2,I,Sphere,NH2,Precipitation,Positive,,437,142.11,21.7,,PC12,5000,A,Rat,Adrenal Gland,Irregular,Adult,L,12,1000,MTT,TetrazoliumSalt,,76.31,,1,10.3109/15376516.2015.1070229
51,2015,SiO2,I,Sphere,NH2,Precipitation,Positive,,437,142.11,21.7,,PC12,5000,A,Rat,Adrenal Gland,Irregular,Adult,L,24,1.95,MTT,TetrazoliumSalt,,104.15,,1,10.3109/15376516.2015.1070229
52,2015,SiO2,I,Sphere,NH2,Precipitation,Positive,,437,142.11,21.7,,PC12,5000,A,Rat,Adrenal Gland,Irregular,Adult,L,24,3.9,MTT,TetrazoliumSalt,,102.89,,1,10.3109/15376516.2015.1070229
53,2015,SiO2,I,Sphere,NH2,Precipitation,Positive,,437,142.11,21.7,,PC12,5000,A,Rat,Adrenal Gland,Irregular,Adult,L,24,7.8,MTT,TetrazoliumSalt,,102.04,,1,10.3109/15376516.2015.1070229
54,2015,SiO2,I,Sphere,NH2,Precipitation,Positive,,437,142.11,21.7,,PC12,5000,A,Rat,Adrenal Gland,Irregular,Adult,L,24,15.6,MTT,TetrazoliumSalt,,94.225,,1,10.3109/15376516.2015.1070229
55,2015,SiO2,I,Sphere,NH2,Precipitation,Positive,,437,142.11,21.7,,PC12,5000,A,Rat,Adrenal Gland,Irregular,Adult,L,24,31.2,MTT,TetrazoliumSalt,,90.423,,1,10.3109/15376516.2015.1070229
56,2015,SiO2,I,Sphere,NH2,Precipitation,Positive,,437,142.11,21.7,,PC12,5000,A,Rat,Adrenal Gland,Irregular,Adult,L,24,62.5,MTT,TetrazoliumSalt,,91.056,,1,10.3109/15376516.2015.1070229
57,2015,SiO2,I,Sphere,NH2,Precipitation,Positive,,437,142.11,21.7,,PC12,5000,A,Rat,Adrenal Gland,Irregular,Adult,L,24,125,MTT,TetrazoliumSalt,,100.77,,1,10.3109/15376516.2015.1070229
58,2015,SiO2,I,Sphere,NH2,Precipitation,Positive,,437,142.11,21.7,,PC12,5000,A,Rat,Adrenal Gland,Irregular,Adult,L,24,250,MTT,TetrazoliumSalt,,96.761,,1,10.3109/15376516.2015.1070229
59,2015,SiO2,I,Sphere,NH2,Precipitation,Positive,,437,142.11,21.7,,PC12,5000,A,Rat,Adrenal Gland,Irregular,Adult,L,24,500,MTT,TetrazoliumSalt,,103.94,,1,10.3109/15376516.2015.1070229
60,2015,SiO2,I,Sphere,NH2,Precipitation,Positive,,437,142.11,21.7,,PC12,5000,A,Rat,Adrenal Gland,Irregular,Adult,L,24,1000,MTT,TetrazoliumSalt,,85.775,,1,10.3109/15376516.2015.1070229
61,2012,SiO2,I,Sphere,None,Commercial,Negative,10,7,10,-27,,RAW264.7,2600,A,Mouse,Ascites,Monocyte/Macrophage,Adult,L,24,1,CellTiterBlue,AlamarBlue,,107.59,,2,10.5402/2012/454072
62,2012,SiO2,I,Sphere,None,Commercial,Negative,10,7,10,-27,,RAW264.7,2600,A,Mouse,Ascites,Monocyte/Macrophage,Adult,L,24,10,CellTiterBlue,AlamarBlue,,100.81,,2,10.5402/2012/454072
63,2012,SiO2,I,Sphere,None,Commercial,Negative,10,7,10,-27,,RAW264.7,2600,A,Mouse,Ascites,Monocyte/Macrophage,Adult,L,24,100,CellTiterBlue,AlamarBlue,,70.11,,2,10.5402/2012/454072
64,2012,SiO2,I,Sphere,None,Commercial,Negative,10,7,10,-27,,RAW264.7,2600,A,Mouse,Ascites,Monocyte/Macrophage,Adult,L,24,1000,CellTiterBlue,AlamarBlue,,22.617,,2,10.5402/2012/454072
65,2012,SiO2,I,Sphere,None,Commercial,Negative,10,7,10,-27,,RAW264.7,2600,A,Mouse,Ascites,Monocyte/Macrophage,Adult,L,24,1,XTT,TetrazoliumSalt,,123.42,,2,10.5402/2012/454072
66,2012,SiO2,I,Sphere,None,Commercial,Negative,10,7,10,-27,,RAW264.7,2600,A,Mouse,Ascites,Monocyte/Macrophage,Adult,L,24,10,XTT,TetrazoliumSalt,,114.38,,2,10.5402/2012/454072
67,2012,SiO2,I,Sphere,None,Commercial,Negative,10,7,10,-27,,RAW264.7,2600,A,Mouse,Ascites,Monocyte/Macrophage,Adult,L,24,100,XTT,TetrazoliumSalt,,82.714,,2,10.5402/2012/454072
68,2012,SiO2,I,Sphere,None,Commercial,Negative,10,7,10,-27,,RAW264.7,2600,A,Mouse,Ascites,Monocyte/Macrophage,Adult,L,24,1000,XTT,TetrazoliumSalt,,25.525,,2,10.5402/2012/454072
69,2012,SiO2,I,Sphere,None,Commercial,Negative,10,7,10,-27,,RAW264.7,2600,A,Mouse,Ascites,Monocyte/Macrophage,Adult,L,24,1,LDH,LDHrelease,,4.5234,,2,10.5402/2012/454072
70,2012,SiO2,I,Sphere,None,Commercial,Negative,10,7,10,-27,,RAW264.7,2600,A,Mouse,Ascites,Monocyte/Macrophage,Adult,L,24,10,LDH,LDHrelease,,6.1389,,2,10.5402/2012/454072
71,2012,SiO2,I,Sphere,None,Commercial,Negative,10,7,10,-27,,RAW264.7,2600,A,Mouse,Ascites,Monocyte/Macrophage,Adult,L,24,100,LDH,LDHrelease,,22.294,,2,10.5402/2012/454072
72,2012,SiO2,I,Sphere,None,Commercial,Negative,10,7,10,-27,,RAW264.7,2600,A,Mouse,Ascites,Monocyte/Macrophage,Adult,L,24,1000,LDH,LDHrelease,,69.467,,2,10.5402/2012/454072
73,2012,SiO2,I,Sphere,None,Commercial,Negative,10,7,10,-27,,RAW264.7,6000,A,Mouse,Ascites,Monocyte/Macrophage,Adult,L,24,1,Live/Dead,PropidiumIodide,,95.315,,2,10.5402/2012/454072
74,2012,SiO2,I,Sphere,None,Commercial,Negative,10,7,10,-27,,RAW264.7,6000,A,Mouse,Ascites,Monocyte/Macrophage,Adult,L,24,10,Live/Dead,PropidiumIodide,,86.268,,2,10.5402/2012/454072
75,2012,SiO2,I,Sphere,None,Commercial,Negative,10,7,10,-27,,RAW264.7,6000,A,Mouse,Ascites,Monocyte/Macrophage,Adult,L,24,100,Live/Dead,PropidiumIodide,,69.467,,2,10.5402/2012/454072
76,2012,SiO2,I,Sphere,None,Commercial,Negative,10,7,10,-27,,RAW264.7,6000,A,Mouse,Ascites,Monocyte/Macrophage,Adult,L,24,1000,Live/Dead,PropidiumIodide,,9.6931,,2,10.5402/2012/454072
77,2012,SiO2,I,Sphere,None,Commercial,Negative,10,7,10,-27,,RAW264.7,6000,A,Mouse,Ascites,Monocyte/Macrophage,Adult,L,24,1,Live/Dead,CalceinAM,,94.023,,2,10.5402/2012/454072
78,2012,SiO2,I,Sphere,None,Commercial,Negative,10,7,10,-27,,RAW264.7,6000,A,Mouse,Ascites,Monocyte/Macrophage,Adult,L,24,10,Live/Dead,CalceinAM,,91.761,,2,10.5402/2012/454072
79,2012,SiO2,I,Sphere,None,Commercial,Negative,10,7,10,-27,,RAW264.7,6000,A,Mouse,Ascites,Monocyte/Macrophage,Adult,L,24,100,Live/Dead,CalceinAM,,71.729,,2,10.5402/2012/454072
80,2012,SiO2,I,Sphere,None,Commercial,Negative,10,7,10,-27,,RAW264.7,6000,A,Mouse,Ascites,Monocyte/Macrophage,Adult,L,24,1000,Live/Dead,CalceinAM,,44.265,,2,10.5402/2012/454072
81,2015,QD,I,Sphere,DPA,Precipitation,Neutral,5.4,,,,,SVEC4-10,,A,Mouse,Axillary Lymph Node,Epithelial,Adult,L,24,,MTS,TetrazoliumSalt,,105.33,,3,10.3762/bjnano.6.28
82,2015,QD,I,Sphere,DPA,Precipitation,Neutral,5.4,,,,,SVEC4-10,,A,Mouse,Axillary Lymph Node,Epithelial,Adult,L,24,,MTS,TetrazoliumSalt,,89.73,,3,10.3762/bjnano.6.28
83,2015,QD,I,Sphere,DPA,Precipitation,Neutral,5.4,,,,,J774A.1,,A,Mouse,Ascites,Macrophage,Adult,L,24,,MTS,TetrazoliumSalt,,109.52,,3,10.3762/bjnano.6.28
84,2015,QD,I,Sphere,DPA,Precipitation,Neutral,5.4,,,,,J774A.1,,A,Mouse,Ascites,Macrophage,Adult,L,24,,MTS,TetrazoliumSalt,,112.26,,3,10.3762/bjnano.6.28
85,2015,QD,I,Sphere,MPA,Precipitation,Negative,5.4,,,,,SVEC4-10,,A,Mouse,Axillary Lymph Node,Epithelial,Adult,L,24,,MTS,TetrazoliumSalt,,93.591,,3,10.3762/bjnano.6.28
86,2015,QD,I,Sphere,MPA,Precipitation,Negative,5.4,,,,,SVEC4-10,,A,Mouse,Axillary Lymph Node,Epithelial,Adult,L,24,,MTS,TetrazoliumSalt,,45.56,,3,10.3762/bjnano.6.28
87,2015,QD,I,Sphere,MPA,Precipitation,Negative,5.4,,,,,J774A.1,,A,Mouse,Ascites,Macrophage,Adult,L,24,,MTS,TetrazoliumSalt,,111.61,,3,10.3762/bjnano.6.28
88,2015,QD,I,Sphere,MPA,Precipitation,Negative,5.4,,,,,J774A.1,,A,Mouse,Ascites,Macrophage,Adult,L,24,,MTS,TetrazoliumSalt,,57.419,,3,10.3762/bjnano.6.28
89,2015,QD,I,Sphere,CyA,Precipitation,Positive,5.4,,,,,SVEC4-10,,A,Mouse,Axillary Lymph Node,Epithelial,Adult,L,24,,MTS,TetrazoliumSalt,,29.961,,3,10.3762/bjnano.6.28
90,2015,QD,I,Sphere,CyA,Precipitation,Positive,5.4,,,,,SVEC4-10,,A,Mouse,Axillary Lymph Node,Epithelial,Adult,L,24,,MTS,TetrazoliumSalt,,25.019,,3,10.3762/bjnano.6.28
91,2015,QD,I,Sphere,CyA,Precipitation,Positive,5.4,,,,,J774A.1,,A,Mouse,Ascites,Macrophage,Adult,L,24,,MTS,TetrazoliumSalt,,86.129,,3,10.3762/bjnano.6.28
92,2015,QD,I,Sphere,CyA,Precipitation,Positive,5.4,,,,,J774A.1,,A,Mouse,Ascites,Macrophage,Adult,L,24,,MTS,TetrazoliumSalt,,22.581,,3,10.3762/bjnano.6.28
93,2014,IronOxide,I,Sphere,Dextran,Thermal Decomposition,,18,170,,,,VERO,10000,A,Monkey,Kidney,Epithelial,Adult,L,24,100,MTT,TetrazoliumSalt,,102,,4,10.1002/jbm.b.33068
94,2014,IronOxide,I,Sphere,Dextran,Thermal Decomposition,,18,170,,,,VERO,10000,A,Monkey,Kidney,Epithelial,Adult,L,24,200,MTT,TetrazoliumSalt,,105.08,,4,10.1002/jbm.b.33068
95,2014,IronOxide,I,Sphere,Dextran,Thermal Decomposition,,18,170,,,,VERO,10000,A,Monkey,Kidney,Epithelial,Adult,L,24,300,MTT,TetrazoliumSalt,,100,,4,10.1002/jbm.b.33068
96,2014,IronOxide,I,Sphere,Dextran,Thermal Decomposition,,18,170,,,,VERO,10000,A,Monkey,Kidney,Epithelial,Adult,L,24,400,MTT,TetrazoliumSalt,,100,,4,10.1002/jbm.b.33068
97,2014,IronOxide,I,Sphere,Dextran,Thermal Decomposition,,18,170,,,,VERO,10000,A,Monkey,Kidney,Epithelial,Adult,L,24,500,MTT,TetrazoliumSalt,,80,,4,10.1002/jbm.b.33068
98,2014,IronOxide,I,Sphere,Dextran,Thermal Decomposition,,18,170,,,,MDCK,10000,A,Dog,Kidney,Epithelial,Adult,L,24,100,MTT,TetrazoliumSalt,,101.97,,4,10.1002/jbm.b.33068
99,2014,IronOxide,I,Sphere,Dextran,Thermal Decomposition,,18,170,,,,MDCK,10000,A,Dog,Kidney,Epithelial,Adult,L,24,200,MTT,TetrazoliumSalt,,115.09,,4,10.1002/jbm.b.33068
100,2014,IronOxide,I,Sphere,Dextran,Thermal Decomposition,,18,170,,,,MDCK,10000,A,Dog,Kidney,Epithelial,Adult,L,24,300,MTT,TetrazoliumSalt,,115.09,,4,10.1002/jbm.b.33068
101,2014,IronOxide,I,Sphere,Dextran,Thermal Decomposition,,18,170,,,,MDCK,10000,A,Dog,Kidney,Epithelial,Adult,L,24,400,MTT,TetrazoliumSalt,,100.1,,4,10.1002/jbm.b.33068
102,2014,IronOxide,I,Sphere,Dextran,Thermal Decomposition,,18,170,,,,MDCK,10000,A,Dog,Kidney,Epithelial,Adult,L,24,500,MTT,TetrazoliumSalt,,118.08,,4,10.1002/jbm.b.33068
103,2014,IronOxide,I,Sphere,PEG,Thermal Decomposition,,18,120,,,,MDCK,10000,A,Dog,Kidney,Epithelial,Adult,L,24,100,MTT,TetrazoliumSalt,,80,,4,10.1002/jbm.b.33068
104,2014,IronOxide,I,Sphere,PEG,Thermal Decomposition,,18,120,,,,MDCK,10000,A,Dog,Kidney,Epithelial,Adult,L,24,200,MTT,TetrazoliumSalt,,75.077,,4,10.1002/jbm.b.33068
105,2014,IronOxide,I,Sphere,PEG,Thermal Decomposition,,18,120,,,,MDCK,10000,A,Dog,Kidney,Epithelial,Adult,L,24,300,MTT,TetrazoliumSalt,,50,,4,10.1002/jbm.b.33068
106,2014,IronOxide,I,Sphere,PEG,Thermal Decomposition,,18,120,,,,MDCK,10000,A,Dog,Kidney,Epithelial,Adult,L,24,400,MTT,TetrazoliumSalt,,38,,4,10.1002/jbm.b.33068
107,2014,IronOxide,I,Sphere,PEG,Thermal Decomposition,,18,120,,,,MDCK,10000,A,Dog,Kidney,Epithelial,Adult,L,24,500,MTT,TetrazoliumSalt,,34.923,,4,10.1002/jbm.b.33068
108,2014,IronOxide,I,Sphere,PEG,Thermal Decomposition,,18,120,,,,MDCK,10000,A,Dog,Kidney,Epithelial,Adult,L,24,100,MTT,TetrazoliumSalt,,89.986,,4,10.1002/jbm.b.33068
109,2014,IronOxide,I,Sphere,PEG,Thermal Decomposition,,18,120,,,,MDCK,10000,A,Dog,Kidney,Epithelial,Adult,L,24,200,MTT,TetrazoliumSalt,,80.245,,4,10.1002/jbm.b.33068
110,2014,IronOxide,I,Sphere,PEG,Thermal Decomposition,,18,120,,,,MDCK,10000,A,Dog,Kidney,Epithelial,Adult,L,24,300,MTT,TetrazoliumSalt,,31.916,,4,10.1002/jbm.b.33068
111,2014,IronOxide,I,Sphere,PEG,Thermal Decomposition,,18,120,,,,MDCK,10000,A,Dog,Kidney,Epithelial,Adult,L,24,400,MTT,TetrazoliumSalt,,30.043,,4,10.1002/jbm.b.33068
112,2014,IronOxide,I,Sphere,PEG,Thermal Decomposition,,18,120,,,,MDCK,10000,A,Dog,Kidney,Epithelial,Adult,L,24,500,MTT,TetrazoliumSalt,,30.043,,4,10.1002/jbm.b.33068
113,2012,Bi,I,Sphere,None,Precipitation,,20,,,,,HeLa,20000,H,Human,Cervix,Epithelial,Adult,L,24,,Live/Dead,CalceinAM,,97.16,,5,10.1007/s10856-012-4716-1
114,2012,Bi,I,Sphere,None,Precipitation,,20,,,,,HeLa,20000,H,Human,Cervix,Epithelial,Adult,L,24,,Live/Dead,CalceinAM,,86.296,,5,10.1007/s10856-012-4716-1
115,2012,Bi,I,Sphere,None,Precipitation,,20,,,,,HeLa,20000,H,Human,Cervix,Epithelial,Adult,L,24,,Live/Dead,CalceinAM,,55.802,,5,10.1007/s10856-012-4716-1
116,2012,Bi,I,Sphere,None,Precipitation,,20,,,,,MG-63,20000,H,Human,Bone,Fibroblast,Adult,L,24,,Live/Dead,CalceinAM,,99.256,,5,10.1007/s10856-012-4716-1
117,2012,Bi,I,Sphere,None,Precipitation,,20,,,,,MG-63,20000,H,Human,Bone,Fibroblast,Adult,L,24,,Live/Dead,CalceinAM,,87.593,,5,10.1007/s10856-012-4716-1
118,2012,Bi,I,Sphere,None,Precipitation,,20,,,,,MG-63,20000,H,Human,Bone,Fibroblast,Adult,L,24,,Live/Dead,CalceinAM,,71.712,,5,10.1007/s10856-012-4716-1
119,2012,Bi,I,Sphere,None,Precipitation,,20,,,,,HeLa,20000,H,Human,Cervix,Epithelial,Adult,L,24,,MTT,TetrazoliumSalt,,95.11,,5,10.1007/s10856-012-4716-1
120,2012,Bi,I,Sphere,None,Precipitation,,20,,,,,HeLa,20000,H,Human,Cervix,Epithelial,Adult,L,24,,MTT,TetrazoliumSalt,,87.164,,5,10.1007/s10856-012-4716-1
121,2012,Bi,I,Sphere,None,Precipitation,,20,,,,,HeLa,20000,H,Human,Cervix,Epithelial,Adult,L,24,,MTT,TetrazoliumSalt,,54.156,,5,10.1007/s10856-012-4716-1
122,2012,Bi,I,Sphere,None,Precipitation,,20,,,,,MG-63,20000,H,Human,Bone,Fibroblast,Adult,L,24,,MTT,TetrazoliumSalt,,96.429,,5,10.1007/s10856-012-4716-1
123,2012,Bi,I,Sphere,None,Precipitation,,20,,,,,MG-63,20000,H,Human,Bone,Fibroblast,Adult,L,24,,MTT,TetrazoliumSalt,,92.989,,5,10.1007/s10856-012-4716-1
124,2012,Bi,I,Sphere,None,Precipitation,,20,,,,,MG-63,20000,H,Human,Bone,Fibroblast,Adult,L,24,,MTT,TetrazoliumSalt,,67.857,,5,10.1007/s10856-012-4716-1
125,2012,Bi,I,Sphere,NH2,Precipitation,,20,,,,,HeLa,20000,H,Human,Cervix,Epithelial,Adult,L,24,,Live/Dead,CalceinAM,,99.383,,5,10.1007/s10856-012-4716-1
126,2012,Bi,I,Sphere,NH2,Precipitation,,20,,,,,HeLa,20000,H,Human,Cervix,Epithelial,Adult,L,24,,Live/Dead,CalceinAM,,70,,5,10.1007/s10856-012-4716-1
127,2012,Bi,I,Sphere,NH2,Precipitation,,20,,,,,HeLa,20000,H,Human,Cervix,Epithelial,Adult,L,24,,Live/Dead,CalceinAM,,48.642,,5,10.1007/s10856-012-4716-1
128,2012,Bi,I,Sphere,NH2,Precipitation,,20,,,,,MG-63,20000,H,Human,Bone,Fibroblast,Adult,L,24,,Live/Dead,CalceinAM,,99.256,,5,10.1007/s10856-012-4716-1
129,2012,Bi,I,Sphere,NH2,Precipitation,,20,,,,,MG-63,20000,H,Human,Bone,Fibroblast,Adult,L,24,,Live/Dead,CalceinAM,,82.878,,5,10.1007/s10856-012-4716-1
130,2012,Bi,I,Sphere,NH2,Precipitation,,20,,,,,MG-63,20000,H,Human,Bone,Fibroblast,Adult,L,24,,Live/Dead,CalceinAM,,77.916,,5,10.1007/s10856-012-4716-1
131,2012,Bi,I,Sphere,NH2,Precipitation,,20,,,,,HeLa,20000,H,Human,Cervix,Epithelial,Adult,L,24,,MTT,TetrazoliumSalt,,93.521,,5,10.1007/s10856-012-4716-1
132,2012,Bi,I,Sphere,NH2,Precipitation,,20,,,,,HeLa,20000,H,Human,Cervix,Epithelial,Adult,L,24,,MTT,TetrazoliumSalt,,78.24,,5,10.1007/s10856-012-4716-1
133,2012,Bi,I,Sphere,NH2,Precipitation,,20,,,,,HeLa,20000,H,Human,Cervix,Epithelial,Adult,L,24,,MTT,TetrazoliumSalt,,48.533,,5,10.1007/s10856-012-4716-1
134,2012,Bi,I,Sphere,NH2,Precipitation,,20,,,,,MG-63,20000,H,Human,Bone,Fibroblast,Adult,L,24,,MTT,TetrazoliumSalt,,93.651,,5,10.1007/s10856-012-4716-1
135,2012,Bi,I,Sphere,NH2,Precipitation,,20,,,,,MG-63,20000,H,Human,Bone,Fibroblast,Adult,L,24,,MTT,TetrazoliumSalt,,83.73,,5,10.1007/s10856-012-4716-1
136,2012,Bi,I,Sphere,NH2,Precipitation,,20,,,,,MG-63,20000,H,Human,Bone,Fibroblast,Adult,L,24,,MTT,TetrazoliumSalt,,71.825,,5,10.1007/s10856-012-4716-1
137,2012,Bi,I,Sphere,Silica,Precipitation,,20,,,,,HeLa,20000,H,Human,Cervix,Epithelial,Adult,L,24,,Live/Dead,CalceinAM,,99.383,,5,10.1007/s10856-012-4716-1
138,2012,Bi,I,Sphere,Silica,Precipitation,,20,,,,,HeLa,20000,H,Human,Cervix,Epithelial,Adult,L,24,,Live/Dead,CalceinAM,,83.951,,5,10.1007/s10856-012-4716-1
139,2012,Bi,I,Sphere,Silica,Precipitation,,20,,,,,HeLa,20000,H,Human,Cervix,Epithelial,Adult,L,24,,Live/Dead,CalceinAM,,59.506,,5,10.1007/s10856-012-4716-1
140,2012,Bi,I,Sphere,Silica,Precipitation,,20,,,,,MG-63,20000,H,Human,Bone,Fibroblast,Adult,L,24,,Live/Dead,CalceinAM,,98.511,,5,10.1007/s10856-012-4716-1
141,2012,Bi,I,Sphere,Silica,Precipitation,,20,,,,,MG-63,20000,H,Human,Bone,Fibroblast,Adult,L,24,,Live/Dead,CalceinAM,,94.169,,5,10.1007/s10856-012-4716-1
142,2012,Bi,I,Sphere,Silica,Precipitation,,20,,,,,MG-63,20000,H,Human,Bone,Fibroblast,Adult,L,24,,Live/Dead,CalceinAM,,77.171,,5,10.1007/s10856-012-4716-1
143,2012,Bi,I,Sphere,Silica,Precipitation,,20,,,,,HeLa,20000,H,Human,Cervix,Epithelial,Adult,L,24,,MTT,TetrazoliumSalt,,99.389,,5,10.1007/s10856-012-4716-1
144,2012,Bi,I,Sphere,Silica,Precipitation,,20,,,,,HeLa,20000,H,Human,Cervix,Epithelial,Adult,L,24,,MTT,TetrazoliumSalt,,92.176,,5,10.1007/s10856-012-4716-1
145,2012,Bi,I,Sphere,Silica,Precipitation,,20,,,,,HeLa,20000,H,Human,Cervix,Epithelial,Adult,L,24,,MTT,TetrazoliumSalt,,63.692,,5,10.1007/s10856-012-4716-1
146,2012,Bi,I,Sphere,Silica,Precipitation,,20,,,,,MG-63,20000,H,Human,Bone,Fibroblast,Adult,L,24,,MTT,TetrazoliumSalt,,98.28,,5,10.1007/s10856-012-4716-1
147,2012,Bi,I,Sphere,Silica,Precipitation,,20,,,,,MG-63,20000,H,Human,Bone,Fibroblast,Adult,L,24,,MTT,TetrazoliumSalt,,93.519,,5,10.1007/s10856-012-4716-1
148,2012,Bi,I,Sphere,Silica,Precipitation,,20,,,,,MG-63,20000,H,Human,Bone,Fibroblast,Adult,L,24,,MTT,TetrazoliumSalt,,75.529,,5,10.1007/s10856-012-4716-1
149,2012,Bi,I,Sphere,PEG,Precipitation,,20,,,,,HeLa,20000,H,Human,Cervix,Epithelial,Adult,L,24,,Live/Dead,CalceinAM,,98.395,,5,10.1007/s10856-012-4716-1
150,2012,Bi,I,Sphere,PEG,Precipitation,,20,,,,,HeLa,20000,H,Human,Cervix,Epithelial,Adult,L,24,,Live/Dead,CalceinAM,,87.778,,5,10.1007/s10856-012-4716-1
151,2012,Bi,I,Sphere,PEG,Precipitation,,20,,,,,HeLa,20000,H,Human,Cervix,Epithelial,Adult,L,24,,Live/Dead,CalceinAM,,66.667,,5,10.1007/s10856-012-4716-1
152,2012,Bi,I,Sphere,PEG,Precipitation,,20,,,,,MG-63,20000,H,Human,Bone,Fibroblast,Adult,L,24,,Live/Dead,CalceinAM,,98.387,,5,10.1007/s10856-012-4716-1
153,2012,Bi,I,Sphere,PEG,Precipitation,,20,,,,,MG-63,20000,H,Human,Bone,Fibroblast,Adult,L,24,,Live/Dead,CalceinAM,,91.935,,5,10.1007/s10856-012-4716-1
154,2012,Bi,I,Sphere,PEG,Precipitation,,20,,,,,MG-63,20000,H,Human,Bone,Fibroblast,Adult,L,24,,Live/Dead,CalceinAM,,78.164,,5,10.1007/s10856-012-4716-1
155,2012,Bi,I,Sphere,PEG,Precipitation,,20,,,,,HeLa,20000,H,Human,Cervix,Epithelial,Adult,L,24,,MTT,TetrazoliumSalt,,96.21,,5,10.1007/s10856-012-4716-1
156,2012,Bi,I,Sphere,PEG,Precipitation,,20,,,,,HeLa,20000,H,Human,Cervix,Epithelial,Adult,L,24,,MTT,TetrazoliumSalt,,88.875,,5,10.1007/s10856-012-4716-1
157,2012,Bi,I,Sphere,PEG,Precipitation,,20,,,,,HeLa,20000,H,Human,Cervix,Epithelial,Adult,L,24,,MTT,TetrazoliumSalt,,72.983,,5,10.1007/s10856-012-4716-1
158,2012,Bi,I,Sphere,PEG,Precipitation,,20,,,,,MG-63,20000,H,Human,Bone,Fibroblast,Adult,L,24,,MTT,TetrazoliumSalt,,97.354,,5,10.1007/s10856-012-4716-1
159,2012,Bi,I,Sphere,PEG,Precipitation,,20,,,,,MG-63,20000,H,Human,Bone,Fibroblast,Adult,L,24,,MTT,TetrazoliumSalt,,92.063,,5,10.1007/s10856-012-4716-1
160,2012,Bi,I,Sphere,PEG,Precipitation,,20,,,,,MG-63,20000,H,Human,Bone,Fibroblast,Adult,L,24,,MTT,TetrazoliumSalt,,78.175,,5,10.1007/s10856-012-4716-1
161,2012,Bi,I,Sphere,None,Precipitation,,20,,,,,HeLa,20000,H,Human,Cervix,Epithelial,Adult,L,12,,Live/Dead,CalceinAM,,90.617,,5,10.1007/s10856-012-4716-1
162,2012,Bi,I,Sphere,None,Precipitation,,20,,,,,HeLa,20000,H,Human,Cervix,Epithelial,Adult,L,24,,Live/Dead,CalceinAM,,75.802,,5,10.1007/s10856-012-4716-1
163,2012,Bi,I,Sphere,None,Precipitation,,20,,,,,HeLa,20000,H,Human,Cervix,Epithelial,Adult,L,48,,Live/Dead,CalceinAM,,55.556,,5,10.1007/s10856-012-4716-1
164,2012,Bi,I,Sphere,None,Precipitation,,20,,,,,HeLa,20000,H,Human,Cervix,Epithelial,Adult,L,72,,Live/Dead,CalceinAM,,34.568,,5,10.1007/s10856-012-4716-1
165,2012,Bi,I,Sphere,None,Precipitation,,20,,,,,HeLa,20000,H,Human,Cervix,Epithelial,Adult,L,96,,Live/Dead,CalceinAM,,22.963,,5,10.1007/s10856-012-4716-1
166,2012,Bi,I,Sphere,None,Precipitation,,20,,,,,MG-63,20000,H,Human,Bone,Fibroblast,Adult,L,12,,Live/Dead,CalceinAM,,93.223,,5,10.1007/s10856-012-4716-1
167,2012,Bi,I,Sphere,None,Precipitation,,20,,,,,MG-63,20000,H,Human,Bone,Fibroblast,Adult,L,24,,Live/Dead,CalceinAM,,87.414,,5,10.1007/s10856-012-4716-1
168,2012,Bi,I,Sphere,None,Precipitation,,20,,,,,MG-63,20000,H,Human,Bone,Fibroblast,Adult,L,48,,Live/Dead,CalceinAM,,71.369,,5,10.1007/s10856-012-4716-1
169,2012,Bi,I,Sphere,None,Precipitation,,20,,,,,MG-63,20000,H,Human,Bone,Fibroblast,Adult,L,72,,Live/Dead,CalceinAM,,54.633,,5,10.1007/s10856-012-4716-1
170,2012,Bi,I,Sphere,None,Precipitation,,20,,,,,MG-63,20000,H,Human,Bone,Fibroblast,Adult,L,96,,Live/Dead,CalceinAM,,45.92,,5,10.1007/s10856-012-4716-1
171,2012,Bi,I,Sphere,NH2,Precipitation,,20,,,,,HeLa,20000,H,Human,Cervix,Epithelial,Adult,L,12,,Live/Dead,CalceinAM,,91.111,,5,10.1007/s10856-012-4716-1
172,2012,Bi,I,Sphere,NH2,Precipitation,,20,,,,,HeLa,20000,H,Human,Cervix,Epithelial,Adult,L,24,,Live/Dead,CalceinAM,,69.63,,5,10.1007/s10856-012-4716-1
173,2012,Bi,I,Sphere,NH2,Precipitation,,20,,,,,HeLa,20000,H,Human,Cervix,Epithelial,Adult,L,48,,Live/Dead,CalceinAM,,48.519,,5,10.1007/s10856-012-4716-1
174,2012,Bi,I,Sphere,NH2,Precipitation,,20,,,,,HeLa,20000,H,Human,Cervix,Epithelial,Adult,L,72,,Live/Dead,CalceinAM,,22.346,,5,10.1007/s10856-012-4716-1
175,2012,Bi,I,Sphere,NH2,Precipitation,,20,,,,,HeLa,20000,H,Human,Cervix,Epithelial,Adult,L,96,,Live/Dead,CalceinAM,,5.8025,,5,10.1007/s10856-012-4716-1
176,2012,Bi,I,Sphere,NH2,Precipitation,,20,,,,,MG-63,20000,H,Human,Bone,Fibroblast,Adult,L,12,,Live/Dead,CalceinAM,,92.531,,5,10.1007/s10856-012-4716-1
177,2012,Bi,I,Sphere,NH2,Precipitation,,20,,,,,MG-63,20000,H,Human,Bone,Fibroblast,Adult,L,24,,Live/Dead,CalceinAM,,82.434,,5,10.1007/s10856-012-4716-1
178,2012,Bi,I,Sphere,NH2,Precipitation,,20,,,,,MG-63,20000,H,Human,Bone,Fibroblast,Adult,L,48,,Live/Dead,CalceinAM,,69.848,,5,10.1007/s10856-012-4716-1
179,2012,Bi,I,Sphere,NH2,Precipitation,,20,,,,,MG-63,20000,H,Human,Bone,Fibroblast,Adult,L,72,,Live/Dead,CalceinAM,,58.091,,5,10.1007/s10856-012-4716-1
180,2012,Bi,I,Sphere,NH2,Precipitation,,20,,,,,MG-63,20000,H,Human,Bone,Fibroblast,Adult,L,96,,Live/Dead,CalceinAM,,34.44,,5,10.1007/s10856-012-4716-1
181,2012,Bi,I,Sphere,Silica,Precipitation,,20,,,,,HeLa,20000,H,Human,Cervix,Epithelial,Adult,L,12,,Live/Dead,CalceinAM,,92.593,,5,10.1007/s10856-012-4716-1
182,2012,Bi,I,Sphere,Silica,Precipitation,,20,,,,,HeLa,20000,H,Human,Cervix,Epithelial,Adult,L,24,,Live/Dead,CalceinAM,,83.951,,5,10.1007/s10856-012-4716-1
183,2012,Bi,I,Sphere,Silica,Precipitation,,20,,,,,HeLa,20000,H,Human,Cervix,Epithelial,Adult,L,48,,Live/Dead,CalceinAM,,59.259,,5,10.1007/s10856-012-4716-1
184,2012,Bi,I,Sphere,Silica,Precipitation,,20,,,,,HeLa,20000,H,Human,Cervix,Epithelial,Adult,L,72,,Live/Dead,CalceinAM,,46.914,,5,10.1007/s10856-012-4716-1
185,2012,Bi,I,Sphere,Silica,Precipitation,,20,,,,,HeLa,20000,H,Human,Cervix,Epithelial,Adult,L,96,,Live/Dead,CalceinAM,,32.593,,5,10.1007/s10856-012-4716-1
186,2012,Bi,I,Sphere,Silica,Precipitation,,20,,,,,MG-63,20000,H,Human,Bone,Fibroblast,Adult,L,12,,Live/Dead,CalceinAM,,94.053,,5,10.1007/s10856-012-4716-1
187,2012,Bi,I,Sphere,Silica,Precipitation,,20,,,,,MG-63,20000,H,Human,Bone,Fibroblast,Adult,L,24,,Live/Dead,CalceinAM,,93.776,,5,10.1007/s10856-012-4716-1
188,2012,Bi,I,Sphere,Silica,Precipitation,,20,,,,,MG-63,20000,H,Human,Bone,Fibroblast,Adult,L,48,,Live/Dead,CalceinAM,,77.04,,5,10.1007/s10856-012-4716-1
189,2012,Bi,I,Sphere,Silica,Precipitation,,20,,,,,MG-63,20000,H,Human,Bone,Fibroblast,Adult,L,72,,Live/Dead,CalceinAM,,63.209,,5,10.1007/s10856-012-4716-1
190,2012,Bi,I,Sphere,Silica,Precipitation,,20,,,,,MG-63,20000,H,Human,Bone,Fibroblast,Adult,L,96,,Live/Dead,CalceinAM,,56.708,,5,10.1007/s10856-012-4716-1
191,2012,Bi,I,Sphere,PEG,Precipitation,,20,,,,,HeLa,20000,H,Human,Cervix,Epithelial,Adult,L,12,,Live/Dead,CalceinAM,,90.617,,5,10.1007/s10856-012-4716-1
192,2012,Bi,I,Sphere,PEG,Precipitation,,20,,,,,HeLa,20000,H,Human,Cervix,Epithelial,Adult,L,24,,Live/Dead,CalceinAM,,85.185,,5,10.1007/s10856-012-4716-1
193,2012,Bi,I,Sphere,PEG,Precipitation,,20,,,,,HeLa,20000,H,Human,Cervix,Epithelial,Adult,L,48,,Live/Dead,CalceinAM,,66.173,,5,10.1007/s10856-012-4716-1
194,2012,Bi,I,Sphere,PEG,Precipitation,,20,,,,,HeLa,20000,H,Human,Cervix,Epithelial,Adult,L,72,,Live/Dead,CalceinAM,,54.815,,5,10.1007/s10856-012-4716-1
195,2012,Bi,I,Sphere,PEG,Precipitation,,20,,,,,HeLa,20000,H,Human,Cervix,Epithelial,Adult,L,96,,Live/Dead,CalceinAM,,46.173,,5,10.1007/s10856-012-4716-1
196,2012,Bi,I,Sphere,PEG,Precipitation,,20,,,,,MG-63,20000,H,Human,Bone,Fibroblast,Adult,L,12,,Live/Dead,CalceinAM,,95.021,,5,10.1007/s10856-012-4716-1
197,2012,Bi,I,Sphere,PEG,Precipitation,,20,,,,,MG-63,20000,H,Human,Bone,Fibroblast,Adult,L,24,,Live/Dead,CalceinAM,,91.425,,5,10.1007/s10856-012-4716-1
198,2012,Bi,I,Sphere,PEG,Precipitation,,20,,,,,MG-63,20000,H,Human,Bone,Fibroblast,Adult,L,48,,Live/Dead,CalceinAM,,77.87,,5,10.1007/s10856-012-4716-1
199,2012,Bi,I,Sphere,PEG,Precipitation,,20,,,,,MG-63,20000,H,Human,Bone,Fibroblast,Adult,L,72,,Live/Dead,CalceinAM,,66.667,,5,10.1007/s10856-012-4716-1
200,2012,Bi,I,Sphere,PEG,Precipitation,,20,,,,,MG-63,20000,H,Human,Bone,Fibroblast,Adult,L,96,,Live/Dead,CalceinAM,,54.08,,5,10.1007/s10856-012-4716-1
201,2010,Au,I,Sphere,None,Chemical Reduction,Positive,2,9.31,,24.4,,BEC,15000,H,Human,Lung,Epithelial,Adult,P,24,,MTS,TetrazoliumSalt,,28.349,,6,10.1021/nl101140t
202,2010,Au,I,Sphere,None,Chemical Reduction,Positive,2,9.31,,24.4,,ASM,15000,H,Human,Lung,Spindle,Adult,P,24,,MTS,TetrazoliumSalt,,54.984,,6,10.1021/nl101140t
203,2010,Au,I,Sphere,None,Chemical Reduction,Positive,2,9.31,,24.4,,BEC,15000,H,Human,Lung,Epithelial,Adult,P,24,,MTS,TetrazoliumSalt,,24.611,,6,10.1021/nl101140t
204,2010,Au,I,Sphere,None,Chemical Reduction,Positive,2,9.31,,24.4,,ASM,15000,H,Human,Lung,Spindle,Adult,P,24,,MTS,TetrazoliumSalt,,30.218,,6,10.1021/nl101140t
205,2010,Au,I,Sphere,None,Chemical Reduction,Positive,2,9.31,,24.4,,BEC,15000,H,Human,Lung,Epithelial,Adult,P,24,,MTS,TetrazoliumSalt,,21.028,,6,10.1021/nl101140t
206,2010,Au,I,Sphere,None,Chemical Reduction,Positive,2,9.31,,24.4,,ASM,15000,H,Human,Lung,Spindle,Adult,P,24,,MTS,TetrazoliumSalt,,19.938,,6,10.1021/nl101140t
207,2012,Ag,I,Sphere,CKK,Precipitation,,20,,,,,Caco-2,10000,H,Human,Colon,Epithelial,Adult,L,24,5,CellTiterBlue,AlamarBlue,,88.421,,7,10.1007/s00204-012-0840-4
208,2012,Ag,I,Sphere,CKK,Precipitation,,20,,,,,Caco-2,10000,H,Human,Colon,Epithelial,Adult,L,30,5,CellTiterBlue,AlamarBlue,,78.421,,7,10.1007/s00204-012-0840-4
209,2012,Ag,I,Sphere,CKK,Precipitation,,20,,,,,Caco-2,10000,H,Human,Colon,Epithelial,Adult,L,48,5,CellTiterBlue,AlamarBlue,,39.737,,7,10.1007/s00204-012-0840-4
210,2012,Ag,I,Sphere,CKK,Precipitation,,20,,,,,Caco-2,10000,H,Human,Colon,Epithelial,Adult,L,24,10,CellTiterBlue,AlamarBlue,,68.158,,7,10.1007/s00204-012-0840-4
211,2012,Ag,I,Sphere,CKK,Precipitation,,20,,,,,Caco-2,10000,H,Human,Colon,Epithelial,Adult,L,30,10,CellTiterBlue,AlamarBlue,,49.737,,7,10.1007/s00204-012-0840-4
212,2012,Ag,I,Sphere,CKK,Precipitation,,20,,,,,Caco-2,10000,H,Human,Colon,Epithelial,Adult,L,48,10,CellTiterBlue,AlamarBlue,,24.474,,7,10.1007/s00204-012-0840-4
213,2012,Ag,I,Sphere,CKK,Precipitation,,20,,,,,Caco-2,10000,H,Human,Colon,Epithelial,Adult,L,24,25,CellTiterBlue,AlamarBlue,,33.947,,7,10.1007/s00204-012-0840-4
214,2012,Ag,I,Sphere,CKK,Precipitation,,20,,,,,Caco-2,10000,H,Human,Colon,Epithelial,Adult,L,30,25,CellTiterBlue,AlamarBlue,,5.5263,,7,10.1007/s00204-012-0840-4
215,2012,Ag,I,Sphere,CKK,Precipitation,,20,,,,,Caco-2,10000,H,Human,Colon,Epithelial,Adult,L,48,25,CellTiterBlue,AlamarBlue,,4.2105,,7,10.1007/s00204-012-0840-4
216,2012,Ag,I,Sphere,CKK,Precipitation,,20,,,,,Caco-2,10000,H,Human,Colon,Epithelial,Adult,L,24,50,CellTiterBlue,AlamarBlue,,20.526,,7,10.1007/s00204-012-0840-4
217,2012,Ag,I,Sphere,CKK,Precipitation,,20,,,,,Caco-2,10000,H,Human,Colon,Epithelial,Adult,L,30,50,CellTiterBlue,AlamarBlue,,0.26316,,7,10.1007/s00204-012-0840-4
218,2012,Ag,I,Sphere,CKK,Precipitation,,20,,,,,Caco-2,10000,H,Human,Colon,Epithelial,Adult,L,48,50,CellTiterBlue,AlamarBlue,,2.6316,,7,10.1007/s00204-012-0840-4
219,2012,Ag,I,Sphere,CKK,Precipitation,,20,,,,,Caco-2,10000,H,Human,Colon,Epithelial,Adult,L,24,100,CellTiterBlue,AlamarBlue,,10.789,,7,10.1007/s00204-012-0840-4
220,2012,Ag,I,Sphere,CKK,Precipitation,,20,,,,,Caco-2,10000,H,Human,Colon,Epithelial,Adult,L,30,100,CellTiterBlue,AlamarBlue,,0.26316,,7,10.1007/s00204-012-0840-4
221,2012,Ag,I,Sphere,CKK,Precipitation,,20,,,,,Caco-2,10000,H,Human,Colon,Epithelial,Adult,L,48,100,CellTiterBlue,AlamarBlue,,2.3684,,7,10.1007/s00204-012-0840-4
222,2012,Ag,I,Sphere,CKK,Precipitation,,40,,,,,Caco-2,10000,H,Human,Colon,Epithelial,Adult,L,24,5,CellTiterBlue,AlamarBlue,,107.42,,7,10.1007/s00204-012-0840-4
223,2012,Ag,I,Sphere,CKK,Precipitation,,40,,,,,Caco-2,10000,H,Human,Colon,Epithelial,Adult,L,30,5,CellTiterBlue,AlamarBlue,,98.516,,7,10.1007/s00204-012-0840-4
224,2012,Ag,I,Sphere,CKK,Precipitation,,40,,,,,Caco-2,10000,H,Human,Colon,Epithelial,Adult,L,48,5,CellTiterBlue,AlamarBlue,,96.142,,7,10.1007/s00204-012-0840-4
225,2012,Ag,I,Sphere,CKK,Precipitation,,40,,,,,Caco-2,10000,H,Human,Colon,Epithelial,Adult,L,24,10,CellTiterBlue,AlamarBlue,,101.09,,7,10.1007/s00204-012-0840-4
226,2012,Ag,I,Sphere,CKK,Precipitation,,40,,,,,Caco-2,10000,H,Human,Colon,Epithelial,Adult,L,30,10,CellTiterBlue,AlamarBlue,,90.603,,7,10.1007/s00204-012-0840-4
227,2012,Ag,I,Sphere,CKK,Precipitation,,40,,,,,Caco-2,10000,H,Human,Colon,Epithelial,Adult,L,48,10,CellTiterBlue,AlamarBlue,,64.491,,7,10.1007/s00204-012-0840-4
228,2012,Ag,I,Sphere,CKK,Precipitation,,40,,,,,Caco-2,10000,H,Human,Colon,Epithelial,Adult,L,24,25,CellTiterBlue,AlamarBlue,,93.966,,7,10.1007/s00204-012-0840-4
229,2012,Ag,I,Sphere,CKK,Precipitation,,40,,,,,Caco-2,10000,H,Human,Colon,Epithelial,Adult,L,30,25,CellTiterBlue,AlamarBlue,,80.91,,7,10.1007/s00204-012-0840-4
230,2012,Ag,I,Sphere,CKK,Precipitation,,40,,,,,Caco-2,10000,H,Human,Colon,Epithelial,Adult,L,48,25,CellTiterBlue,AlamarBlue,,43.323,,7,10.1007/s00204-012-0840-4
231,2012,Ag,I,Sphere,CKK,Precipitation,,40,,,,,Caco-2,10000,H,Human,Colon,Epithelial,Adult,L,24,50,CellTiterBlue,AlamarBlue,,72.601,,7,10.1007/s00204-012-0840-4
232,2012,Ag,I,Sphere,CKK,Precipitation,,40,,,,,Caco-2,10000,H,Human,Colon,Epithelial,Adult,L,30,50,CellTiterBlue,AlamarBlue,,54.797,,7,10.1007/s00204-012-0840-4
233,2012,Ag,I,Sphere,CKK,Precipitation,,40,,,,,Caco-2,10000,H,Human,Colon,Epithelial,Adult,L,48,50,CellTiterBlue,AlamarBlue,,26.706,,7,10.1007/s00204-012-0840-4
234,2012,Ag,I,Sphere,CKK,Precipitation,,40,,,,,Caco-2,10000,H,Human,Colon,Epithelial,Adult,L,24,100,CellTiterBlue,AlamarBlue,,43.323,,7,10.1007/s00204-012-0840-4
235,2012,Ag,I,Sphere,CKK,Precipitation,,40,,,,,Caco-2,10000,H,Human,Colon,Epithelial,Adult,L,30,100,CellTiterBlue,AlamarBlue,,26.706,,7,10.1007/s00204-012-0840-4
236,2012,Ag,I,Sphere,CKK,Precipitation,,40,,,,,Caco-2,10000,H,Human,Colon,Epithelial,Adult,L,48,100,CellTiterBlue,AlamarBlue,,5.9347,,7,10.1007/s00204-012-0840-4
237,2014,IronOxide,I,Sphere,None,Precipitation,,22,174,,,,A549,10000,H,Human,Lung,Epithelial,Adult,L,24,10,MTT,TetrazoliumSalt,,84,,8,10.1016/j.colsurfb.2014.06.064
238,2014,IronOxide,I,Sphere,None,Precipitation,,22,174,,,,A549,10000,H,Human,Lung,Epithelial,Adult,L,24,25,MTT,TetrazoliumSalt,,72,,8,10.1016/j.colsurfb.2014.06.064
