Repository: TorinK2/ml-for-nanocytotoxicity

This reposity stores the code for Torin Kovach's NanoBioTech project, "Towards a More General, Better Understood in 
silico Model of Nanoparticle Cytotoxicity."

File: raw_datasets/gul_2021.csv (part 2 of 19)
No,Year,Material,Type,Shape,Coat/Functional Group,Synthesis_Method,Surface_Charge,Diameter (nm),Size_in_Water (nm),Size_in_Medium (nm),Zeta_in_Water (mV),Zeta_in_Medium (mV),Cell_Type,No_of_Cells (cells/well),Human_Animal,Cell_Source,Cell_Tissue,Cell_Morphology,Cell_Age,Cell Line_Primary Cell,Time (hr),Concentration (ug/ml),Test,Test_Indicator,Aspect_Ratio,Cell_Viability (%),PDI,Article_ID,DOI
239,2014,IronOxide,I,Sphere,None,Precipitation,,22,174,,,,A549,10000,H,Human,Lung,Epithelial,Adult,L,24,50,MTT,TetrazoliumSalt,,56,,8,10.1016/j.colsurfb.2014.06.064
240,2014,IronOxide,I,Sphere,None,Precipitation,,22,174,,,,A549,10000,H,Human,Lung,Epithelial,Adult,L,24,10,NRU,NeutralRed,,87,,8,10.1016/j.colsurfb.2014.06.064
241,2014,IronOxide,I,Sphere,None,Precipitation,,22,174,,,,A549,10000,H,Human,Lung,Epithelial,Adult,L,24,25,NRU,NeutralRed,,79,,8,10.1016/j.colsurfb.2014.06.064
242,2014,IronOxide,I,Sphere,None,Precipitation,,22,174,,,,A549,10000,H,Human,Lung,Epithelial,Adult,L,24,50,NRU,NeutralRed,,65,,8,10.1016/j.colsurfb.2014.06.064
243,2014,Ag,I,Sphere,None,Chemical Reduction,Negative,17,36.4,,-23.1,,KEC,20000,H,Human,Skin,Epithelial,Adult,P,24,1.35,MTS,TetrazoliumSalt,,84.91,,9,10.1007/s11051-014-2726-2
244,2014,Ag,I,Sphere,None,Chemical Reduction,Negative,17,36.4,,-23.1,,KEC,20000,H,Human,Skin,Epithelial,Adult,P,24,2.7,MTS,TetrazoliumSalt,,82.481,,9,10.1007/s11051-014-2726-2
245,2014,Ag,I,Sphere,None,Chemical Reduction,Negative,17,36.4,,-23.1,,KEC,20000,H,Human,Skin,Epithelial,Adult,P,24,5.39,MTS,TetrazoliumSalt,,77.621,,9,10.1007/s11051-014-2726-2
246,2014,Ag,I,Sphere,None,Chemical Reduction,Negative,17,36.4,,-23.1,,KEC,20000,H,Human,Skin,Epithelial,Adult,P,24,13.48,MTS,TetrazoliumSalt,,27.621,,9,10.1007/s11051-014-2726-2
247,2014,Ag,I,Sphere,None,Chemical Reduction,Negative,17,36.4,,-23.1,,KEC,20000,H,Human,Skin,Epithelial,Adult,P,48,1.35,MTS,TetrazoliumSalt,,86.189,,9,10.1007/s11051-014-2726-2
248,2014,Ag,I,Sphere,None,Chemical Reduction,Negative,17,36.4,,-23.1,,KEC,20000,H,Human,Skin,Epithelial,Adult,P,48,2.7,MTS,TetrazoliumSalt,,85.55,,9,10.1007/s11051-014-2726-2
249,2014,Ag,I,Sphere,None,Chemical Reduction,Negative,17,36.4,,-23.1,,KEC,20000,H,Human,Skin,Epithelial,Adult,P,48,5.39,MTS,TetrazoliumSalt,,84.655,,9,10.1007/s11051-014-2726-2
250,2014,Ag,I,Sphere,None,Chemical Reduction,Negative,17,36.4,,-23.1,,KEC,20000,H,Human,Skin,Epithelial,Adult,P,48,13.48,MTS,TetrazoliumSalt,,8.0563,,9,10.1007/s11051-014-2726-2
251,2014,Ag,I,Sphere,PVP,Chemical Reduction,Negative,17,27.02,,-18.4,,KEC,20000,H,Human,Skin,Epithelial,Adult,P,24,1.35,MTS,TetrazoliumSalt,,102.89,,9,10.1007/s11051-014-2726-2
252,2014,Ag,I,Sphere,PVP,Chemical Reduction,Negative,17,27.02,,-18.4,,KEC,20000,H,Human,Skin,Epithelial,Adult,P,24,2.7,MTS,TetrazoliumSalt,,95.921,,9,10.1007/s11051-014-2726-2
253,2014,Ag,I,Sphere,PVP,Chemical Reduction,Negative,17,27.02,,-18.4,,KEC,20000,H,Human,Skin,Epithelial,Adult,P,24,5.39,MTS,TetrazoliumSalt,,75.395,,9,10.1007/s11051-014-2726-2
254,2014,Ag,I,Sphere,PVP,Chemical Reduction,Negative,17,27.02,,-18.4,,KEC,20000,H,Human,Skin,Epithelial,Adult,P,24,13.48,MTS,TetrazoliumSalt,,17.895,,9,10.1007/s11051-014-2726-2
255,2014,Ag,I,Sphere,PVP,Chemical Reduction,Negative,17,27.02,,-18.4,,KEC,20000,H,Human,Skin,Epithelial,Adult,P,48,1.35,MTS,TetrazoliumSalt,,102.89,,9,10.1007/s11051-014-2726-2
256,2014,Ag,I,Sphere,PVP,Chemical Reduction,Negative,17,27.02,,-18.4,,KEC,20000,H,Human,Skin,Epithelial,Adult,P,48,2.7,MTS,TetrazoliumSalt,,77.632,,9,10.1007/s11051-014-2726-2
257,2014,Ag,I,Sphere,PVP,Chemical Reduction,Negative,17,27.02,,-18.4,,KEC,20000,H,Human,Skin,Epithelial,Adult,P,48,5.39,MTS,TetrazoliumSalt,,32.763,,9,10.1007/s11051-014-2726-2
258,2014,Ag,I,Sphere,PVP,Chemical Reduction,Negative,17,27.02,,-18.4,,KEC,20000,H,Human,Skin,Epithelial,Adult,P,48,13.48,MTS,TetrazoliumSalt,,5.3947,,9,10.1007/s11051-014-2726-2
259,2011,TiO2,I,Irregular,None,Commercial,Negative,50,124.9,171.4,-17.6,-11.5,A431,10000,H,Human,Skin,Epithelial,Adult,L,6,0.008,MTT,TetrazoliumSalt,,99.883,,10,10.1016/j.tiv.2010.11.008
260,2011,TiO2,I,Irregular,None,Commercial,Negative,50,124.9,171.4,-17.6,-11.5,A431,10000,H,Human,Skin,Epithelial,Adult,L,6,0.08,MTT,TetrazoliumSalt,,98.659,,10,10.1016/j.tiv.2010.11.008
261,2011,TiO2,I,Irregular,None,Commercial,Negative,50,124.9,171.4,-17.6,-11.5,A431,10000,H,Human,Skin,Epithelial,Adult,L,6,0.8,MTT,TetrazoliumSalt,,96.91,,10,10.1016/j.tiv.2010.11.008
262,2011,TiO2,I,Irregular,None,Commercial,Negative,50,124.9,171.4,-17.6,-11.5,A431,10000,H,Human,Skin,Epithelial,Adult,L,6,8,MTT,TetrazoliumSalt,,95.335,,10,10.1016/j.tiv.2010.11.008
263,2011,TiO2,I,Irregular,None,Commercial,Negative,50,124.9,171.4,-17.6,-11.5,A431,10000,H,Human,Skin,Epithelial,Adult,L,6,80,MTT,TetrazoliumSalt,,93.061,,10,10.1016/j.tiv.2010.11.008
264,2011,TiO2,I,Irregular,None,Commercial,Negative,50,124.9,171.4,-17.6,-11.5,A431,10000,H,Human,Skin,Epithelial,Adult,L,24,0.008,MTT,TetrazoliumSalt,,98.659,,10,10.1016/j.tiv.2010.11.008
265,2011,TiO2,I,Irregular,None,Commercial,Negative,50,124.9,171.4,-17.6,-11.5,A431,10000,H,Human,Skin,Epithelial,Adult,L,24,0.08,MTT,TetrazoliumSalt,,99.883,,10,10.1016/j.tiv.2010.11.008
266,2011,TiO2,I,Irregular,None,Commercial,Negative,50,124.9,171.4,-17.6,-11.5,A431,10000,H,Human,Skin,Epithelial,Adult,L,24,0.8,MTT,TetrazoliumSalt,,88.338,,10,10.1016/j.tiv.2010.11.008
267,2011,TiO2,I,Irregular,None,Commercial,Negative,50,124.9,171.4,-17.6,-11.5,A431,10000,H,Human,Skin,Epithelial,Adult,L,24,8,MTT,TetrazoliumSalt,,83.44,,10,10.1016/j.tiv.2010.11.008
268,2011,TiO2,I,Irregular,None,Commercial,Negative,50,124.9,171.4,-17.6,-11.5,A431,10000,H,Human,Skin,Epithelial,Adult,L,24,80,MTT,TetrazoliumSalt,,80.466,,10,10.1016/j.tiv.2010.11.008
269,2011,TiO2,I,Irregular,None,Commercial,Negative,50,124.9,171.4,-17.6,-11.5,A431,10000,H,Human,Skin,Epithelial,Adult,L,48,0.008,MTT,TetrazoliumSalt,,97.609,,10,10.1016/j.tiv.2010.11.008
270,2011,TiO2,I,Irregular,None,Commercial,Negative,50,124.9,171.4,-17.6,-11.5,A431,10000,H,Human,Skin,Epithelial,Adult,L,48,0.08,MTT,TetrazoliumSalt,,96.385,,10,10.1016/j.tiv.2010.11.008
271,2011,TiO2,I,Irregular,None,Commercial,Negative,50,124.9,171.4,-17.6,-11.5,A431,10000,H,Human,Skin,Epithelial,Adult,L,48,0.8,MTT,TetrazoliumSalt,,85.015,,10,10.1016/j.tiv.2010.11.008
272,2011,TiO2,I,Irregular,None,Commercial,Negative,50,124.9,171.4,-17.6,-11.5,A431,10000,H,Human,Skin,Epithelial,Adult,L,48,8,MTT,TetrazoliumSalt,,74.169,,10,10.1016/j.tiv.2010.11.008
273,2011,TiO2,I,Irregular,None,Commercial,Negative,50,124.9,171.4,-17.6,-11.5,A431,10000,H,Human,Skin,Epithelial,Adult,L,48,80,MTT,TetrazoliumSalt,,68.222,,10,10.1016/j.tiv.2010.11.008
274,2011,TiO2,I,Irregular,None,Commercial,Negative,50,124.9,171.4,-17.6,-11.5,A431,10000,H,Human,Skin,Epithelial,Adult,L,6,0.008,NRU,NeutralRed,,98.754,,10,10.1016/j.tiv.2010.11.008
275,2011,TiO2,I,Irregular,None,Commercial,Negative,50,124.9,171.4,-17.6,-11.5,A431,10000,H,Human,Skin,Epithelial,Adult,L,6,0.08,NRU,NeutralRed,,99.344,,10,10.1016/j.tiv.2010.11.008
276,2011,TiO2,I,Irregular,None,Commercial,Negative,50,124.9,171.4,-17.6,-11.5,A431,10000,H,Human,Skin,Epithelial,Adult,L,6,0.8,NRU,NeutralRed,,92.262,,10,10.1016/j.tiv.2010.11.008
277,2011,TiO2,I,Irregular,None,Commercial,Negative,50,124.9,171.4,-17.6,-11.5,A431,10000,H,Human,Skin,Epithelial,Adult,L,6,8,NRU,NeutralRed,,91.672,,10,10.1016/j.tiv.2010.11.008
278,2011,TiO2,I,Irregular,None,Commercial,Negative,50,124.9,171.4,-17.6,-11.5,A431,10000,H,Human,Skin,Epithelial,Adult,L,6,80,NRU,NeutralRed,,90.295,,10,10.1016/j.tiv.2010.11.008
279,2011,TiO2,I,Irregular,None,Commercial,Negative,50,124.9,171.4,-17.6,-11.5,A431,10000,H,Human,Skin,Epithelial,Adult,L,24,0.008,NRU,NeutralRed,,97.574,,10,10.1016/j.tiv.2010.11.008
280,2011,TiO2,I,Irregular,None,Commercial,Negative,50,124.9,171.4,-17.6,-11.5,A431,10000,H,Human,Skin,Epithelial,Adult,L,24,0.08,NRU,NeutralRed,,93.836,,10,10.1016/j.tiv.2010.11.008
281,2011,TiO2,I,Irregular,None,Commercial,Negative,50,124.9,171.4,-17.6,-11.5,A431,10000,H,Human,Skin,Epithelial,Adult,L,24,0.8,NRU,NeutralRed,,88.328,,10,10.1016/j.tiv.2010.11.008
282,2011,TiO2,I,Irregular,None,Commercial,Negative,50,124.9,171.4,-17.6,-11.5,A431,10000,H,Human,Skin,Epithelial,Adult,L,24,8,NRU,NeutralRed,,85.377,,10,10.1016/j.tiv.2010.11.008
283,2011,TiO2,I,Irregular,None,Commercial,Negative,50,124.9,171.4,-17.6,-11.5,A431,10000,H,Human,Skin,Epithelial,Adult,L,24,80,NRU,NeutralRed,,77.508,,10,10.1016/j.tiv.2010.11.008
284,2011,TiO2,I,Irregular,None,Commercial,Negative,50,124.9,171.4,-17.6,-11.5,A431,10000,H,Human,Skin,Epithelial,Adult,L,48,0.008,NRU,NeutralRed,,97.574,,10,10.1016/j.tiv.2010.11.008
285,2011,TiO2,I,Irregular,None,Commercial,Negative,50,124.9,171.4,-17.6,-11.5,A431,10000,H,Human,Skin,Epithelial,Adult,L,48,0.08,NRU,NeutralRed,,93.049,,10,10.1016/j.tiv.2010.11.008
286,2011,TiO2,I,Irregular,None,Commercial,Negative,50,124.9,171.4,-17.6,-11.5,A431,10000,H,Human,Skin,Epithelial,Adult,L,48,0.8,NRU,NeutralRed,,85.77,,10,10.1016/j.tiv.2010.11.008
287,2011,TiO2,I,Irregular,None,Commercial,Negative,50,124.9,171.4,-17.6,-11.5,A431,10000,H,Human,Skin,Epithelial,Adult,L,48,8,NRU,NeutralRed,,74.951,,10,10.1016/j.tiv.2010.11.008
288,2011,TiO2,I,Irregular,None,Commercial,Negative,50,124.9,171.4,-17.6,-11.5,A431,10000,H,Human,Skin,Epithelial,Adult,L,48,80,NRU,NeutralRed,,65.311,,10,10.1016/j.tiv.2010.11.008
289,2014,Au,I,Sphere,PEG,Chemical Reduction,Negative,4.6,21.7,,-7.6,,PC12,50000,A,Rat,Adrenal Gland,Irregular,Adult,L,24,,MTT,TetrazoliumSalt,,96.951,,11,10.1002/ppsc.201300357
290,2014,Au,I,Sphere,PEG,Chemical Reduction,Negative,4.6,21.7,,-7.6,,PC12,50000,A,Rat,Adrenal Gland,Irregular,Adult,L,24,,MTT,TetrazoliumSalt,,95.654,,11,10.1002/ppsc.201300357
291,2014,Au,I,Sphere,PEG,Chemical Reduction,Negative,4.6,21.7,,-7.6,,PC12,50000,A,Rat,Adrenal Gland,Irregular,Adult,L,24,,MTT,TetrazoliumSalt,,94.214,,11,10.1002/ppsc.201300357
292,2014,Au,I,Sphere,PEG,Chemical Reduction,Negative,4.6,21.7,,-7.6,,PC12,50000,A,Rat,Adrenal Gland,Irregular,Adult,L,24,,MTT,TetrazoliumSalt,,92.053,,11,10.1002/ppsc.201300357
293,2014,Au,I,Sphere,PEG,Chemical Reduction,Negative,4.6,21.7,,-7.6,,PC12,50000,A,Rat,Adrenal Gland,Irregular,Adult,L,24,,MTT,TetrazoliumSalt,,94.934,,11,10.1002/ppsc.201300357
294,2014,Au,I,Sphere,PEG,Chemical Reduction,Negative,4.6,21.7,,-7.6,,PC12,50000,A,Rat,Adrenal Gland,Irregular,Adult,L,24,,MTT,TetrazoliumSalt,,84.706,,11,10.1002/ppsc.201300357
295,2014,Au,I,Sphere,PEG,Chemical Reduction,Negative,4.6,21.7,,-7.6,,PC12,50000,A,Rat,Adrenal Gland,Irregular,Adult,L,24,,MTT,TetrazoliumSalt,,77.647,,11,10.1002/ppsc.201300357
296,2014,Au,I,Sphere,PEG,Chemical Reduction,Negative,4.6,21.7,,-7.6,,HUVEC,50000,H,Human,Umbilical Vein,Endothelial,Embryonic,P,24,,MTT,TetrazoliumSalt,,94.934,,11,10.1002/ppsc.201300357
297,2014,Au,I,Sphere,PEG,Chemical Reduction,Negative,4.6,21.7,,-7.6,,HUVEC,50000,H,Human,Umbilical Vein,Endothelial,Embryonic,P,24,,MTT,TetrazoliumSalt,,96.807,,11,10.1002/ppsc.201300357
298,2014,Au,I,Sphere,PEG,Chemical Reduction,Negative,4.6,21.7,,-7.6,,HUVEC,50000,H,Human,Umbilical Vein,Endothelial,Embryonic,P,24,,MTT,TetrazoliumSalt,,94.646,,11,10.1002/ppsc.201300357
299,2014,Au,I,Sphere,PEG,Chemical Reduction,Negative,4.6,21.7,,-7.6,,HUVEC,50000,H,Human,Umbilical Vein,Endothelial,Embryonic,P,24,,MTT,TetrazoliumSalt,,91.909,,11,10.1002/ppsc.201300357
300,2014,Au,I,Sphere,PEG,Chemical Reduction,Negative,4.6,21.7,,-7.6,,HUVEC,50000,H,Human,Umbilical Vein,Endothelial,Embryonic,P,24,,MTT,TetrazoliumSalt,,86.002,,11,10.1002/ppsc.201300357
301,2014,Au,I,Sphere,PEG,Chemical Reduction,Negative,4.6,21.7,,-7.6,,HUVEC,50000,H,Human,Umbilical Vein,Endothelial,Embryonic,P,24,,MTT,TetrazoliumSalt,,72.029,,11,10.1002/ppsc.201300357
302,2014,Au,I,Sphere,PEG,Chemical Reduction,Negative,4.6,21.7,,-7.6,,HUVEC,50000,H,Human,Umbilical Vein,Endothelial,Embryonic,P,24,,MTT,TetrazoliumSalt,,53.733,,11,10.1002/ppsc.201300357
303,2014,Au,I,Sphere,PEG,Chemical Reduction,Negative,4.6,21.7,,-7.6,,C17.2,50000,A,Mouse,Cerebellum,Neuronal,Adult,L,24,,MTT,TetrazoliumSalt,,91.477,,11,10.1002/ppsc.201300357
304,2014,Au,I,Sphere,PEG,Chemical Reduction,Negative,4.6,21.7,,-7.6,,C17.2,50000,A,Mouse,Cerebellum,Neuronal,Adult,L,24,,MTT,TetrazoliumSalt,,93.637,,11,10.1002/ppsc.201300357
305,2014,Au,I,Sphere,PEG,Chemical Reduction,Negative,4.6,21.7,,-7.6,,C17.2,50000,A,Mouse,Cerebellum,Neuronal,Adult,L,24,,MTT,TetrazoliumSalt,,95.51,,11,10.1002/ppsc.201300357
306,2014,Au,I,Sphere,PEG,Chemical Reduction,Negative,4.6,21.7,,-7.6,,C17.2,50000,A,Mouse,Cerebellum,Neuronal,Adult,L,24,,MTT,TetrazoliumSalt,,92.341,,11,10.1002/ppsc.201300357
307,2014,Au,I,Sphere,PEG,Chemical Reduction,Negative,4.6,21.7,,-7.6,,C17.2,50000,A,Mouse,Cerebellum,Neuronal,Adult,L,24,,MTT,TetrazoliumSalt,,88.739,,11,10.1002/ppsc.201300357
308,2014,Au,I,Sphere,PEG,Chemical Reduction,Negative,4.6,21.7,,-7.6,,C17.2,50000,A,Mouse,Cerebellum,Neuronal,Adult,L,24,,MTT,TetrazoliumSalt,,82.545,,11,10.1002/ppsc.201300357
309,2014,Au,I,Sphere,PEG,Chemical Reduction,Negative,4.6,21.7,,-7.6,,C17.2,50000,A,Mouse,Cerebellum,Neuronal,Adult,L,24,,MTT,TetrazoliumSalt,,71.597,,11,10.1002/ppsc.201300357
310,2010,Dendrimer,O,Sphere,None,Commercial,Positive,,,1.9,16,,HeLa,,H,Human,Cervix,Epithelial,Adult,L,1,0.3,Live/Dead,PropidiumIodide,,98,,12,10.1021/mp9002464
311,2010,Dendrimer,O,Sphere,None,Commercial,Positive,,,1.9,16,,HeLa,,H,Human,Cervix,Epithelial,Adult,L,1,1.7,Live/Dead,PropidiumIodide,,97.3,,12,10.1021/mp9002464
312,2010,Dendrimer,O,Sphere,None,Commercial,Positive,,,1.9,16,,HeLa,,H,Human,Cervix,Epithelial,Adult,L,1,5,Live/Dead,PropidiumIodide,,97.2,,12,10.1021/mp9002464
313,2010,Dendrimer,O,Sphere,None,Commercial,Positive,,,2.5,64,,HeLa,,H,Human,Cervix,Epithelial,Adult,L,1,1.4,Live/Dead,PropidiumIodide,,98,,12,10.1021/mp9002464
314,2010,Dendrimer,O,Sphere,None,Commercial,Positive,,,2.5,64,,HeLa,,H,Human,Cervix,Epithelial,Adult,L,1,7.1,Live/Dead,PropidiumIodide,,97.2,,12,10.1021/mp9002464
315,2010,Dendrimer,O,Sphere,None,Commercial,Positive,,,2.5,64,,HeLa,,H,Human,Cervix,Epithelial,Adult,L,1,21.3,Live/Dead,PropidiumIodide,,95.7,,12,10.1021/mp9002464
316,2010,Dendrimer,O,Sphere,None,Commercial,Positive,,,3.8,256,,HeLa,,H,Human,Cervix,Epithelial,Adult,L,1,5.8,Live/Dead,PropidiumIodide,,97.6,,12,10.1021/mp9002464
317,2010,Dendrimer,O,Sphere,None,Commercial,Positive,,,3.8,256,,HeLa,,H,Human,Cervix,Epithelial,Adult,L,1,29,Live/Dead,PropidiumIodide,,88.4,,12,10.1021/mp9002464
318,2010,Dendrimer,O,Sphere,None,Commercial,Positive,,,3.8,256,,HeLa,,H,Human,Cervix,Epithelial,Adult,L,1,87,Live/Dead,PropidiumIodide,,67,,12,10.1021/mp9002464
319,2010,Dendrimer,O,Sphere,Ac,Commercial,Positive,,,4,150,,HeLa,,H,Human,Cervix,Epithelial,Adult,L,1,6.1,Live/Dead,PropidiumIodide,,97.8,,12,10.1021/mp9002464
320,2010,Dendrimer,O,Sphere,Ac,Commercial,Positive,,,4,150,,HeLa,,H,Human,Cervix,Epithelial,Adult,L,1,3.01,Live/Dead,PropidiumIodide,,95.5,,12,10.1021/mp9002464
321,2010,Dendrimer,O,Sphere,Ac,Commercial,Positive,,,4,150,,HeLa,,H,Human,Cervix,Epithelial,Adult,L,1,92,Live/Dead,PropidiumIodide,,94.2,,12,10.1021/mp9002464
322,2010,Dendrimer,O,Sphere,C12,Commercial,Neutral,,,2.5,,,HeLa,,H,Human,Cervix,Epithelial,Adult,L,1,2,Live/Dead,PropidiumIodide,,97,,12,10.1021/mp9002464
323,2010,Dendrimer,O,Sphere,C12,Commercial,Neutral,,,2.5,,,HeLa,,H,Human,Cervix,Epithelial,Adult,L,1,10.1,Live/Dead,PropidiumIodide,,90.1,,12,10.1021/mp9002464
324,2010,Dendrimer,O,Sphere,C12,Commercial,Neutral,,,2.5,,,HeLa,,H,Human,Cervix,Epithelial,Adult,L,1,30.2,Live/Dead,PropidiumIodide,,86.9,,12,10.1021/mp9002464
325,2010,Dendrimer,O,Sphere,Ac,Commercial,Neutral,,,2.9,,,HeLa,,H,Human,Cervix,Epithelial,Adult,L,1,1.7,Live/Dead,PropidiumIodide,,99,,12,10.1021/mp9002464
326,2010,Dendrimer,O,Sphere,Ac,Commercial,Neutral,,,2.9,,,HeLa,,H,Human,Cervix,Epithelial,Adult,L,1,8.5,Live/Dead,PropidiumIodide,,97.2,,12,10.1021/mp9002464
327,2010,Dendrimer,O,Sphere,Ac,Commercial,Neutral,,,2.9,,,HeLa,,H,Human,Cervix,Epithelial,Adult,L,1,25.3,Live/Dead,PropidiumIodide,,97,,12,10.1021/mp9002464
328,2012,Dendrimer,O,Sphere,None,Commercial,Positive,,3.9,,9,,Neuron,,A,Mouse,Cortex,Neuronal,Adult,P,24,,Live/Dead,PropidiumIodide,,100,,13,10.1021/mp300391v
329,2012,Dendrimer,O,Sphere,None,Commercial,Positive,,3.9,,9,,Neuron,,A,Mouse,Cortex,Neuronal,Adult,P,24,,Live/Dead,PropidiumIodide,,86.29,,13,10.1021/mp300391v
330,2012,Dendrimer,O,Sphere,None,Commercial,Positive,,3.9,,9,,Neuron,,A,Mouse,Cortex,Neuronal,Adult,P,24,,Live/Dead,PropidiumIodide,,73.226,,13,10.1021/mp300391v
331,2012,Dendrimer,O,Sphere,C12,Commercial,Positive,,4,,5.8,,Neuron,,A,Mouse,Cortex,Neuronal,Adult,P,24,,Live/Dead,PropidiumIodide,,96.774,,13,10.1021/mp300391v
332,2012,Dendrimer,O,Sphere,C12,Commercial,Positive,,4,,5.8,,Neuron,,A,Mouse,Cortex,Neuronal,Adult,P,24,,Live/Dead,PropidiumIodide,,90.645,,13,10.1021/mp300391v
333,2012,Dendrimer,O,Sphere,C12,Commercial,Positive,,4,,5.8,,Neuron,,A,Mouse,Cortex,Neuronal,Adult,P,24,,Live/Dead,PropidiumIodide,,37.419,,13,10.1021/mp300391v
334,2016,Dendrimer,O,Sphere,None,Commercial,Positive,,,,,,HaCat,10000,H,Human,Skin,Keratinocyte,Adult,L,6,2.27424,AlamarBlue,AlamarBlue,,97.012,,14,10.1007/s00216-016-9623-8
335,2016,Dendrimer,O,Sphere,None,Commercial,Positive,,,,,,HaCat,10000,H,Human,Skin,Keratinocyte,Adult,L,6,4.54848,AlamarBlue,AlamarBlue,,96.084,,14,10.1007/s00216-016-9623-8
336,2016,Dendrimer,O,Sphere,None,Commercial,Positive,,,,,,HaCat,10000,H,Human,Skin,Keratinocyte,Adult,L,6,9.2391,AlamarBlue,AlamarBlue,,95.024,,14,10.1007/s00216-016-9623-8
337,2016,Dendrimer,O,Sphere,None,Commercial,Positive,,,,,,HaCat,10000,H,Human,Skin,Keratinocyte,Adult,L,6,18.4782,AlamarBlue,AlamarBlue,,93.169,,14,10.1007/s00216-016-9623-8
338,2016,Dendrimer,O,Sphere,None,Commercial,Positive,,,,,,HaCat,10000,H,Human,Skin,Keratinocyte,Adult,L,6,36.9564,AlamarBlue,AlamarBlue,,94.229,,14,10.1007/s00216-016-9623-8
339,2016,Dendrimer,O,Sphere,None,Commercial,Positive,,,,,,HaCat,10000,H,Human,Skin,Keratinocyte,Adult,L,6,73.9128,AlamarBlue,AlamarBlue,,92.904,,14,10.1007/s00216-016-9623-8
340,2016,Dendrimer,O,Sphere,None,Commercial,Positive,,,,,,HaCat,10000,H,Human,Skin,Keratinocyte,Adult,L,6,110.8692,AlamarBlue,AlamarBlue,,93.699,,14,10.1007/s00216-016-9623-8
341,2016,Dendrimer,O,Sphere,None,Commercial,Positive,,,,,,HaCat,10000,H,Human,Skin,Keratinocyte,Adult,L,6,147.8256,AlamarBlue,AlamarBlue,,96.482,,14,10.1007/s00216-016-9623-8
342,2016,Dendrimer,O,Sphere,None,Commercial,Positive,,,,,,HaCat,10000,H,Human,Skin,Keratinocyte,Adult,L,12,2.27424,AlamarBlue,AlamarBlue,,91.976,,14,10.1007/s00216-016-9623-8
343,2016,Dendrimer,O,Sphere,None,Commercial,Positive,,,,,,HaCat,10000,H,Human,Skin,Keratinocyte,Adult,L,12,4.54848,AlamarBlue,AlamarBlue,,91.711,,14,10.1007/s00216-016-9623-8
344,2016,Dendrimer,O,Sphere,None,Commercial,Positive,,,,,,HaCat,10000,H,Human,Skin,Keratinocyte,Adult,L,12,9.2391,AlamarBlue,AlamarBlue,,89.855,,14,10.1007/s00216-016-9623-8
345,2016,Dendrimer,O,Sphere,None,Commercial,Positive,,,,,,HaCat,10000,H,Human,Skin,Keratinocyte,Adult,L,12,18.4782,AlamarBlue,AlamarBlue,,87.735,,14,10.1007/s00216-016-9623-8
346,2016,Dendrimer,O,Sphere,None,Commercial,Positive,,,,,,HaCat,10000,H,Human,Skin,Keratinocyte,Adult,L,12,36.9564,AlamarBlue,AlamarBlue,,86.41,,14,10.1007/s00216-016-9623-8
347,2016,Dendrimer,O,Sphere,None,Commercial,Positive,,,,,,HaCat,10000,H,Human,Skin,Keratinocyte,Adult,L,12,73.9128,AlamarBlue,AlamarBlue,,84.952,,14,10.1007/s00216-016-9623-8
348,2016,Dendrimer,O,Sphere,None,Commercial,Positive,,,,,,HaCat,10000,H,Human,Skin,Keratinocyte,Adult,L,12,110.8692,AlamarBlue,AlamarBlue,,84.952,,14,10.1007/s00216-016-9623-8
349,2016,Dendrimer,O,Sphere,None,Commercial,Positive,,,,,,HaCat,10000,H,Human,Skin,Keratinocyte,Adult,L,12,147.8256,AlamarBlue,AlamarBlue,,90.916,,14,10.1007/s00216-016-9623-8
350,2016,Dendrimer,O,Sphere,None,Commercial,Positive,,,,,,HaCat,10000,H,Human,Skin,Keratinocyte,Adult,L,24,2.27424,AlamarBlue,AlamarBlue,,94.759,,14,10.1007/s00216-016-9623-8
351,2016,Dendrimer,O,Sphere,None,Commercial,Positive,,,,,,HaCat,10000,H,Human,Skin,Keratinocyte,Adult,L,24,4.54848,AlamarBlue,AlamarBlue,,92.904,,14,10.1007/s00216-016-9623-8
352,2016,Dendrimer,O,Sphere,None,Commercial,Positive,,,,,,HaCat,10000,H,Human,Skin,Keratinocyte,Adult,L,24,9.2391,AlamarBlue,AlamarBlue,,91.048,,14,10.1007/s00216-016-9623-8
353,2016,Dendrimer,O,Sphere,None,Commercial,Positive,,,,,,HaCat,10000,H,Human,Skin,Keratinocyte,Adult,L,24,18.4782,AlamarBlue,AlamarBlue,,89.325,,14,10.1007/s00216-016-9623-8
354,2016,Dendrimer,O,Sphere,None,Commercial,Positive,,,,,,HaCat,10000,H,Human,Skin,Keratinocyte,Adult,L,24,36.9564,AlamarBlue,AlamarBlue,,87.072,,14,10.1007/s00216-016-9623-8
355,2016,Dendrimer,O,Sphere,None,Commercial,Positive,,,,,,HaCat,10000,H,Human,Skin,Keratinocyte,Adult,L,24,73.9128,AlamarBlue,AlamarBlue,,87.735,,14,10.1007/s00216-016-9623-8
356,2016,Dendrimer,O,Sphere,None,Commercial,Positive,,,,,,HaCat,10000,H,Human,Skin,Keratinocyte,Adult,L,24,110.8692,AlamarBlue,AlamarBlue,,88.398,,14,10.1007/s00216-016-9623-8
357,2016,Dendrimer,O,Sphere,None,Commercial,Positive,,,,,,HaCat,10000,H,Human,Skin,Keratinocyte,Adult,L,24,147.8256,AlamarBlue,AlamarBlue,,89.325,,14,10.1007/s00216-016-9623-8
358,2016,Dendrimer,O,Sphere,None,Commercial,Positive,,,,,,HaCat,10000,H,Human,Skin,Keratinocyte,Adult,L,48,2.27424,AlamarBlue,AlamarBlue,,96.084,,14,10.1007/s00216-016-9623-8
359,2016,Dendrimer,O,Sphere,None,Commercial,Positive,,,,,,HaCat,10000,H,Human,Skin,Keratinocyte,Adult,L,48,4.54848,AlamarBlue,AlamarBlue,,93.434,,14,10.1007/s00216-016-9623-8
360,2016,Dendrimer,O,Sphere,None,Commercial,Positive,,,,,,HaCat,10000,H,Human,Skin,Keratinocyte,Adult,L,48,9.2391,AlamarBlue,AlamarBlue,,91.181,,14,10.1007/s00216-016-9623-8
361,2016,Dendrimer,O,Sphere,None,Commercial,Positive,,,,,,HaCat,10000,H,Human,Skin,Keratinocyte,Adult,L,48,18.4782,AlamarBlue,AlamarBlue,,88.928,,14,10.1007/s00216-016-9623-8
362,2016,Dendrimer,O,Sphere,None,Commercial,Positive,,,,,,HaCat,10000,H,Human,Skin,Keratinocyte,Adult,L,48,36.9564,AlamarBlue,AlamarBlue,,81.108,,14,10.1007/s00216-016-9623-8
363,2016,Dendrimer,O,Sphere,None,Commercial,Positive,,,,,,HaCat,10000,H,Human,Skin,Keratinocyte,Adult,L,48,73.9128,AlamarBlue,AlamarBlue,,73.157,,14,10.1007/s00216-016-9623-8
364,2016,Dendrimer,O,Sphere,None,Commercial,Positive,,,,,,HaCat,10000,H,Human,Skin,Keratinocyte,Adult,L,48,110.8692,AlamarBlue,AlamarBlue,,67.59,,14,10.1007/s00216-016-9623-8
365,2016,Dendrimer,O,Sphere,None,Commercial,Positive,,,,,,HaCat,10000,H,Human,Skin,Keratinocyte,Adult,L,48,147.8256,AlamarBlue,AlamarBlue,,55.265,,14,10.1007/s00216-016-9623-8
366,2016,Dendrimer,O,Sphere,None,Commercial,Positive,,,,,,HaCat,10000,H,Human,Skin,Keratinocyte,Adult,L,72,2.27424,AlamarBlue,AlamarBlue,,100.86,,14,10.1007/s00216-016-9623-8
367,2016,Dendrimer,O,Sphere,None,Commercial,Positive,,,,,,HaCat,10000,H,Human,Skin,Keratinocyte,Adult,L,72,4.54848,AlamarBlue,AlamarBlue,,101.52,,14,10.1007/s00216-016-9623-8
368,2016,Dendrimer,O,Sphere,None,Commercial,Positive,,,,,,HaCat,10000,H,Human,Skin,Keratinocyte,Adult,L,72,9.2391,AlamarBlue,AlamarBlue,,99.265,,14,10.1007/s00216-016-9623-8
369,2016,Dendrimer,O,Sphere,None,Commercial,Positive,,,,,,HaCat,10000,H,Human,Skin,Keratinocyte,Adult,L,72,18.4782,AlamarBlue,AlamarBlue,,99.265,,14,10.1007/s00216-016-9623-8
370,2016,Dendrimer,O,Sphere,None,Commercial,Positive,,,,,,HaCat,10000,H,Human,Skin,Keratinocyte,Adult,L,72,36.9564,AlamarBlue,AlamarBlue,,97.542,,14,10.1007/s00216-016-9623-8
371,2016,Dendrimer,O,Sphere,None,Commercial,Positive,,,,,,HaCat,10000,H,Human,Skin,Keratinocyte,Adult,L,72,73.9128,AlamarBlue,AlamarBlue,,58.976,,14,10.1007/s00216-016-9623-8
372,2016,Dendrimer,O,Sphere,None,Commercial,Positive,,,,,,HaCat,10000,H,Human,Skin,Keratinocyte,Adult,L,72,110.8692,AlamarBlue,AlamarBlue,,36.048,,14,10.1007/s00216-016-9623-8
373,2016,Dendrimer,O,Sphere,None,Commercial,Positive,,,,,,HaCat,10000,H,Human,Skin,Keratinocyte,Adult,L,72,147.8256,AlamarBlue,AlamarBlue,,30.084,,14,10.1007/s00216-016-9623-8
374,2016,Dendrimer,O,Sphere,None,Commercial,Positive,,,,,,HaCat,10000,H,Human,Skin,Keratinocyte,Adult,L,6,2.27424,MTT,TetrazoliumSalt,,92.157,,14,10.1007/s00216-016-9623-8
375,2016,Dendrimer,O,Sphere,None,Commercial,Positive,,,,,,HaCat,10000,H,Human,Skin,Keratinocyte,Adult,L,6,4.54848,MTT,TetrazoliumSalt,,88.235,,14,10.1007/s00216-016-9623-8
376,2016,Dendrimer,O,Sphere,None,Commercial,Positive,,,,,,HaCat,10000,H,Human,Skin,Keratinocyte,Adult,L,6,9.2391,MTT,TetrazoliumSalt,,88.235,,14,10.1007/s00216-016-9623-8
377,2016,Dendrimer,O,Sphere,None,Commercial,Positive,,,,,,HaCat,10000,H,Human,Skin,Keratinocyte,Adult,L,6,18.4782,MTT,TetrazoliumSalt,,81.232,,14,10.1007/s00216-016-9623-8
378,2016,Dendrimer,O,Sphere,None,Commercial,Positive,,,,,,HaCat,10000,H,Human,Skin,Keratinocyte,Adult,L,6,36.9564,MTT,TetrazoliumSalt,,80.112,,14,10.1007/s00216-016-9623-8
379,2016,Dendrimer,O,Sphere,None,Commercial,Positive,,,,,,HaCat,10000,H,Human,Skin,Keratinocyte,Adult,L,6,73.9128,MTT,TetrazoliumSalt,,75.91,,14,10.1007/s00216-016-9623-8
380,2016,Dendrimer,O,Sphere,None,Commercial,Positive,,,,,,HaCat,10000,H,Human,Skin,Keratinocyte,Adult,L,6,110.8692,MTT,TetrazoliumSalt,,76.19,,14,10.1007/s00216-016-9623-8
381,2016,Dendrimer,O,Sphere,None,Commercial,Positive,,,,,,HaCat,10000,H,Human,Skin,Keratinocyte,Adult,L,6,147.8256,MTT,TetrazoliumSalt,,76.19,,14,10.1007/s00216-016-9623-8
382,2016,Dendrimer,O,Sphere,None,Commercial,Positive,,,,,,HaCat,10000,H,Human,Skin,Keratinocyte,Adult,L,12,2.27424,MTT,TetrazoliumSalt,,97.199,,14,10.1007/s00216-016-9623-8
383,2016,Dendrimer,O,Sphere,None,Commercial,Positive,,,,,,HaCat,10000,H,Human,Skin,Keratinocyte,Adult,L,12,4.54848,MTT,TetrazoliumSalt,,94.398,,14,10.1007/s00216-016-9623-8
384,2016,Dendrimer,O,Sphere,None,Commercial,Positive,,,,,,HaCat,10000,H,Human,Skin,Keratinocyte,Adult,L,12,9.2391,MTT,TetrazoliumSalt,,96.359,,14,10.1007/s00216-016-9623-8
385,2016,Dendrimer,O,Sphere,None,Commercial,Positive,,,,,,HaCat,10000,H,Human,Skin,Keratinocyte,Adult,L,12,18.4782,MTT,TetrazoliumSalt,,93.277,,14,10.1007/s00216-016-9623-8
386,2016,Dendrimer,O,Sphere,None,Commercial,Positive,,,,,,HaCat,10000,H,Human,Skin,Keratinocyte,Adult,L,12,36.9564,MTT,TetrazoliumSalt,,88.235,,14,10.1007/s00216-016-9623-8
387,2016,Dendrimer,O,Sphere,None,Commercial,Positive,,,,,,HaCat,10000,H,Human,Skin,Keratinocyte,Adult,L,12,73.9128,MTT,TetrazoliumSalt,,78.151,,14,10.1007/s00216-016-9623-8
388,2016,Dendrimer,O,Sphere,None,Commercial,Positive,,,,,,HaCat,10000,H,Human,Skin,Keratinocyte,Adult,L,12,110.8692,MTT,TetrazoliumSalt,,77.031,,14,10.1007/s00216-016-9623-8
389,2016,Dendrimer,O,Sphere,None,Commercial,Positive,,,,,,HaCat,10000,H,Human,Skin,Keratinocyte,Adult,L,12,147.8256,MTT,TetrazoliumSalt,,68.347,,14,10.1007/s00216-016-9623-8
390,2016,Dendrimer,O,Sphere,None,Commercial,Positive,,,,,,HaCat,10000,H,Human,Skin,Keratinocyte,Adult,L,24,2.27424,MTT,TetrazoliumSalt,,102.52,,14,10.1007/s00216-016-9623-8
391,2016,Dendrimer,O,Sphere,None,Commercial,Positive,,,,,,HaCat,10000,H,Human,Skin,Keratinocyte,Adult,L,24,4.54848,MTT,TetrazoliumSalt,,99.44,,14,10.1007/s00216-016-9623-8
392,2016,Dendrimer,O,Sphere,None,Commercial,Positive,,,,,,HaCat,10000,H,Human,Skin,Keratinocyte,Adult,L,24,9.2391,MTT,TetrazoliumSalt,,105.32,,14,10.1007/s00216-016-9623-8
393,2016,Dendrimer,O,Sphere,None,Commercial,Positive,,,,,,HaCat,10000,H,Human,Skin,Keratinocyte,Adult,L,24,18.4782,MTT,TetrazoliumSalt,,106.72,,14,10.1007/s00216-016-9623-8
394,2016,Dendrimer,O,Sphere,None,Commercial,Positive,,,,,,HaCat,10000,H,Human,Skin,Keratinocyte,Adult,L,24,36.9564,MTT,TetrazoliumSalt,,103.36,,14,10.1007/s00216-016-9623-8
395,2016,Dendrimer,O,Sphere,None,Commercial,Positive,,,,,,HaCat,10000,H,Human,Skin,Keratinocyte,Adult,L,24,73.9128,MTT,TetrazoliumSalt,,86.555,,14,10.1007/s00216-016-9623-8
396,2016,Dendrimer,O,Sphere,None,Commercial,Positive,,,,,,HaCat,10000,H,Human,Skin,Keratinocyte,Adult,L,24,110.8692,MTT,TetrazoliumSalt,,74.51,,14,10.1007/s00216-016-9623-8
397,2016,Dendrimer,O,Sphere,None,Commercial,Positive,,,,,,HaCat,10000,H,Human,Skin,Keratinocyte,Adult,L,24,147.8256,MTT,TetrazoliumSalt,,43.697,,14,10.1007/s00216-016-9623-8
398,2016,Dendrimer,O,Sphere,None,Commercial,Positive,,,,,,HaCat,10000,H,Human,Skin,Keratinocyte,Adult,L,48,2.27424,MTT,TetrazoliumSalt,,112.89,,14,10.1007/s00216-016-9623-8
399,2016,Dendrimer,O,Sphere,None,Commercial,Positive,,,,,,HaCat,10000,H,Human,Skin,Keratinocyte,Adult,L,48,4.54848,MTT,TetrazoliumSalt,,149.3,,14,10.1007/s00216-016-9623-8
400,2016,Dendrimer,O,Sphere,None,Commercial,Positive,,,,,,HaCat,10000,H,Human,Skin,Keratinocyte,Adult,L,48,9.2391,MTT,TetrazoliumSalt,,173.95,,14,10.1007/s00216-016-9623-8
401,2016,Dendrimer,O,Sphere,None,Commercial,Positive,,,,,,HaCat,10000,H,Human,Skin,Keratinocyte,Adult,L,48,18.4782,MTT,TetrazoliumSalt,,180.67,,14,10.1007/s00216-016-9623-8
402,2016,Dendrimer,O,Sphere,None,Commercial,Positive,,,,,,HaCat,10000,H,Human,Skin,Keratinocyte,Adult,L,48,36.9564,MTT,TetrazoliumSalt,,169.47,,14,10.1007/s00216-016-9623-8
403,2016,Dendrimer,O,Sphere,None,Commercial,Positive,,,,,,HaCat,10000,H,Human,Skin,Keratinocyte,Adult,L,48,73.9128,MTT,TetrazoliumSalt,,103.64,,14,10.1007/s00216-016-9623-8
404,2016,Dendrimer,O,Sphere,None,Commercial,Positive,,,,,,HaCat,10000,H,Human,Skin,Keratinocyte,Adult,L,48,110.8692,MTT,TetrazoliumSalt,,69.468,,14,10.1007/s00216-016-9623-8
405,2016,Dendrimer,O,Sphere,None,Commercial,Positive,,,,,,HaCat,10000,H,Human,Skin,Keratinocyte,Adult,L,48,147.8256,MTT,TetrazoliumSalt,,28.011,,14,10.1007/s00216-016-9623-8
406,2016,Dendrimer,O,Sphere,None,Commercial,Positive,,,,,,HaCat,10000,H,Human,Skin,Keratinocyte,Adult,L,72,2.27424,MTT,TetrazoliumSalt,,89.076,,14,10.1007/s00216-016-9623-8
407,2016,Dendrimer,O,Sphere,None,Commercial,Positive,,,,,,HaCat,10000,H,Human,Skin,Keratinocyte,Adult,L,72,4.54848,MTT,TetrazoliumSalt,,92.997,,14,10.1007/s00216-016-9623-8
408,2016,Dendrimer,O,Sphere,None,Commercial,Positive,,,,,,HaCat,10000,H,Human,Skin,Keratinocyte,Adult,L,72,9.2391,MTT,TetrazoliumSalt,,115.41,,14,10.1007/s00216-016-9623-8
409,2016,Dendrimer,O,Sphere,None,Commercial,Positive,,,,,,HaCat,10000,H,Human,Skin,Keratinocyte,Adult,L,72,18.4782,MTT,TetrazoliumSalt,,109.8,,14,10.1007/s00216-016-9623-8
410,2016,Dendrimer,O,Sphere,None,Commercial,Positive,,,,,,HaCat,10000,H,Human,Skin,Keratinocyte,Adult,L,72,36.9564,MTT,TetrazoliumSalt,,128.29,,14,10.1007/s00216-016-9623-8
411,2016,Dendrimer,O,Sphere,None,Commercial,Positive,,,,,,HaCat,10000,H,Human,Skin,Keratinocyte,Adult,L,72,73.9128,MTT,TetrazoliumSalt,,59.384,,14,10.1007/s00216-016-9623-8
412,2016,Dendrimer,O,Sphere,None,Commercial,Positive,,,,,,HaCat,10000,H,Human,Skin,Keratinocyte,Adult,L,72,110.8692,MTT,TetrazoliumSalt,,25.21,,14,10.1007/s00216-016-9623-8
413,2016,Dendrimer,O,Sphere,None,Commercial,Positive,,,,,,HaCat,10000,H,Human,Skin,Keratinocyte,Adult,L,72,147.8256,MTT,TetrazoliumSalt,,21.569,,14,10.1007/s00216-016-9623-8
414,2016,Dendrimer,O,Sphere,NH2,Commercial,Negative,1.5,,390.3,-13.06,-0.21,hNPC,100000,H,Human,Brain,Neuronal,Embryonic,P,24,5,MTT,TetrazoliumSalt,,101.21,,15,10.2131/jts.41.351
415,2016,Dendrimer,O,Sphere,NH2,Commercial,Neutral,2.2,,221.7,0.01,-0.87,hNPC,100000,H,Human,Brain,Neuronal,Embryonic,P,24,5,MTT,TetrazoliumSalt,,100.47,,15,10.2131/jts.41.351
416,2016,Dendrimer,O,Sphere,NH2,Commercial,Positive,2.9,,38.3,6.77,0.44,hNPC,100000,H,Human,Brain,Neuronal,Embryonic,P,24,5,MTT,TetrazoliumSalt,,109.95,,15,10.2131/jts.41.351
417,2016,Dendrimer,O,Sphere,NH2,Commercial,Positive,3.6,,31.2,5.8,0.553,hNPC,100000,H,Human,Brain,Neuronal,Embryonic,P,24,5,MTT,TetrazoliumSalt,,102.33,,15,10.2131/jts.41.351
418,2016,Dendrimer,O,Sphere,NH2,Commercial,Positive,4.5,,28.6,21.81,0.33,hNPC,100000,H,Human,Brain,Neuronal,Embryonic,P,24,5,MTT,TetrazoliumSalt,,94.14,,15,10.2131/jts.41.351
419,2016,Dendrimer,O,Sphere,NH2,Commercial,Positive,5.4,,40.4,50.03,0.47,hNPC,100000,H,Human,Brain,Neuronal,Embryonic,P,24,5,MTT,TetrazoliumSalt,,99.163,,15,10.2131/jts.41.351
420,2016,Dendrimer,O,Sphere,NH2,Commercial,Positive,6.7,,35.8,7.2,1.503,hNPC,100000,H,Human,Brain,Neuronal,Embryonic,P,24,5,MTT,TetrazoliumSalt,,87.07,,15,10.2131/jts.41.351
421,2016,Dendrimer,O,Sphere,NH2,Commercial,Positive,8.1,,11,7.6,2.253,hNPC,100000,H,Human,Brain,Neuronal,Embryonic,P,24,5,MTT,TetrazoliumSalt,,68.279,,15,10.2131/jts.41.351
422,2016,Dendrimer,O,Sphere,None,Commercial,Negative,1.5,,390.3,-13.06,-0.21,hNPC,100000,H,Human,Brain,Neuronal,Embryonic,P,24,10,MTT,TetrazoliumSalt,,101.21,,15,10.2131/jts.41.351
423,2016,Dendrimer,O,Sphere,None,Commercial,Neutral,2.2,,221.7,0.01,-0.87,hNPC,100000,H,Human,Brain,Neuronal,Embryonic,P,24,10,MTT,TetrazoliumSalt,,105.67,,15,10.2131/jts.41.351
424,2016,Dendrimer,O,Sphere,None,Commercial,Positive,2.9,,38.3,6.77,0.44,hNPC,100000,H,Human,Brain,Neuronal,Embryonic,P,24,10,MTT,TetrazoliumSalt,,102.7,,15,10.2131/jts.41.351
425,2016,Dendrimer,O,Sphere,None,Commercial,Positive,3.6,,31.2,5.8,0.553,hNPC,100000,H,Human,Brain,Neuronal,Embryonic,P,24,10,MTT,TetrazoliumSalt,,94.512,,15,10.2131/jts.41.351
426,2016,Dendrimer,O,Sphere,None,Commercial,Positive,4.5,,28.6,21.81,0.33,hNPC,100000,H,Human,Brain,Neuronal,Embryonic,P,24,10,MTT,TetrazoliumSalt,,71.628,,15,10.2131/jts.41.351
427,2016,Dendrimer,O,Sphere,None,Commercial,Positive,5.4,,40.4,50.03,0.47,hNPC,100000,H,Human,Brain,Neuronal,Embryonic,P,24,10,MTT,TetrazoliumSalt,,55.442,,15,10.2131/jts.41.351
428,2016,Dendrimer,O,Sphere,None,Commercial,Positive,6.7,,35.8,7.2,1.503,hNPC,100000,H,Human,Brain,Neuronal,Embryonic,P,24,10,MTT,TetrazoliumSalt,,64.372,,15,10.2131/jts.41.351
429,2016,Dendrimer,O,Sphere,None,Commercial,Positive,8.1,,11,7.6,2.253,hNPC,100000,H,Human,Brain,Neuronal,Embryonic,P,24,10,MTT,TetrazoliumSalt,,56.744,,15,10.2131/jts.41.351
430,2016,Dendrimer,O,Sphere,None,Commercial,Negative,1.5,,390.3,-13.06,-0.21,hNPC,100000,H,Human,Brain,Neuronal,Embryonic,P,24,100,MTT,TetrazoliumSalt,,93.767,,15,10.2131/jts.41.351
431,2016,Dendrimer,O,Sphere,None,Commercial,Neutral,2.2,,221.7,0.01,-0.87,hNPC,100000,H,Human,Brain,Neuronal,Embryonic,P,24,100,MTT,TetrazoliumSalt,,96.558,,15,10.2131/jts.41.351
432,2016,Dendrimer,O,Sphere,None,Commercial,Positive,2.9,,38.3,6.77,0.44,hNPC,100000,H,Human,Brain,Neuronal,Embryonic,P,24,100,MTT,TetrazoliumSalt,,78.884,,15,10.2131/jts.41.351
433,2016,Dendrimer,O,Sphere,None,Commercial,Positive,3.6,,31.2,5.8,0.553,hNPC,100000,H,Human,Brain,Neuronal,Embryonic,P,24,100,MTT,TetrazoliumSalt,,17.302,,15,10.2131/jts.41.351
434,2016,Dendrimer,O,Sphere,None,Commercial,Positive,4.5,,28.6,21.81,0.33,hNPC,100000,H,Human,Brain,Neuronal,Embryonic,P,24,100,MTT,TetrazoliumSalt,,11.535,,15,10.2131/jts.41.351
435,2016,Dendrimer,O,Sphere,None,Commercial,Positive,5.4,,40.4,50.03,0.47,hNPC,100000,H,Human,Brain,Neuronal,Embryonic,P,24,100,MTT,TetrazoliumSalt,,11.535,,15,10.2131/jts.41.351
436,2016,Dendrimer,O,Sphere,None,Commercial,Positive,6.7,,35.8,7.2,1.503,hNPC,100000,H,Human,Brain,Neuronal,Embryonic,P,24,100,MTT,TetrazoliumSalt,,9.8605,,15,10.2131/jts.41.351
437,2016,Dendrimer,O,Sphere,None,Commercial,Positive,8.1,,11,7.6,2.253,hNPC,100000,H,Human,Brain,Neuronal,Embryonic,P,24,100,MTT,TetrazoliumSalt,,5.5814,,15,10.2131/jts.41.351
438,2016,Dendrimer,O,Sphere,None,Commercial,Negative,1.5,,390.3,-13.06,-0.21,hNPC,100000,H,Human,Brain,Neuronal,Embryonic,P,72,5,MTT,TetrazoliumSalt,,103.19,,15,10.2131/jts.41.351
439,2016,Dendrimer,O,Sphere,None,Commercial,Neutral,2.2,,221.7,0.01,-0.87,hNPC,100000,H,Human,Brain,Neuronal,Embryonic,P,72,5,MTT,TetrazoliumSalt,,92.89,,15,10.2131/jts.41.351
440,2016,Dendrimer,O,Sphere,None,Commercial,Positive,2.9,,38.3,6.77,0.44,hNPC,100000,H,Human,Brain,Neuronal,Embryonic,P,72,5,MTT,TetrazoliumSalt,,104.24,,15,10.2131/jts.41.351
441,2016,Dendrimer,O,Sphere,None,Commercial,Positive,3.6,,31.2,5.8,0.553,hNPC,100000,H,Human,Brain,Neuronal,Embryonic,P,72,5,MTT,TetrazoliumSalt,,101.09,,15,10.2131/jts.41.351
442,2016,Dendrimer,O,Sphere,None,Commercial,Positive,4.5,,28.6,21.81,0.33,hNPC,100000,H,Human,Brain,Neuronal,Embryonic,P,72,5,MTT,TetrazoliumSalt,,76.077,,15,10.2131/jts.41.351
443,2016,Dendrimer,O,Sphere,None,Commercial,Positive,5.4,,40.4,50.03,0.47,hNPC,100000,H,Human,Brain,Neuronal,Embryonic,P,72,5,MTT,TetrazoliumSalt,,73.135,,15,10.2131/jts.41.351
444,2016,Dendrimer,O,Sphere,None,Commercial,Positive,6.7,,35.8,7.2,1.503,hNPC,100000,H,Human,Brain,Neuronal,Embryonic,P,72,5,MTT,TetrazoliumSalt,,73.765,,15,10.2131/jts.41.351
445,2016,Dendrimer,O,Sphere,None,Commercial,Positive,8.1,,11,7.6,2.253,hNPC,100000,H,Human,Brain,Neuronal,Embryonic,P,72,5,MTT,TetrazoliumSalt,,70.823,,15,10.2131/jts.41.351
446,2016,Dendrimer,O,Sphere,None,Commercial,Negative,1.5,,390.3,-13.06,-0.21,hNPC,100000,H,Human,Brain,Neuronal,Embryonic,P,72,10,MTT,TetrazoliumSalt,,101.51,,15,10.2131/jts.41.351
447,2016,Dendrimer,O,Sphere,None,Commercial,Neutral,2.2,,221.7,0.01,-0.87,hNPC,100000,H,Human,Brain,Neuronal,Embryonic,P,72,10,MTT,TetrazoliumSalt,,97.093,,15,10.2131/jts.41.351
448,2016,Dendrimer,O,Sphere,None,Commercial,Positive,2.9,,38.3,6.77,0.44,hNPC,100000,H,Human,Brain,Neuronal,Embryonic,P,72,10,MTT,TetrazoliumSalt,,107.18,,15,10.2131/jts.41.351
449,2016,Dendrimer,O,Sphere,None,Commercial,Positive,3.6,,31.2,5.8,0.553,hNPC,100000,H,Human,Brain,Neuronal,Embryonic,P,72,10,MTT,TetrazoliumSalt,,41.611,,15,10.2131/jts.41.351
450,2016,Dendrimer,O,Sphere,None,Commercial,Positive,4.5,,28.6,21.81,0.33,hNPC,100000,H,Human,Brain,Neuronal,Embryonic,P,72,10,MTT,TetrazoliumSalt,,27.11,,15,10.2131/jts.41.351
451,2016,Dendrimer,O,Sphere,None,Commercial,Positive,5.4,,40.4,50.03,0.47,hNPC,100000,H,Human,Brain,Neuronal,Embryonic,P,72,10,MTT,TetrazoliumSalt,,28.371,,15,10.2131/jts.41.351
452,2016,Dendrimer,O,Sphere,None,Commercial,Positive,6.7,,35.8,7.2,1.503,hNPC,100000,H,Human,Brain,Neuronal,Embryonic,P,72,10,MTT,TetrazoliumSalt,,38.249,,15,10.2131/jts.41.351
453,2016,Dendrimer,O,Sphere,None,Commercial,Positive,8.1,,11,7.6,2.253,hNPC,100000,H,Human,Brain,Neuronal,Embryonic,P,72,10,MTT,TetrazoliumSalt,,45.814,,15,10.2131/jts.41.351
454,2016,Dendrimer,O,Sphere,None,Commercial,Negative,1.5,,390.3,-13.06,-0.21,hNPC,100000,H,Human,Brain,Neuronal,Embryonic,P,72,100,MTT,TetrazoliumSalt,,95.412,,15,10.2131/jts.41.351
455,2016,Dendrimer,O,Sphere,None,Commercial,Neutral,2.2,,221.7,0.01,-0.87,hNPC,100000,H,Human,Brain,Neuronal,Embryonic,P,72,100,MTT,TetrazoliumSalt,,99.615,,15,10.2131/jts.41.351
456,2016,Dendrimer,O,Sphere,None,Commercial,Positive,2.9,,38.3,6.77,0.44,hNPC,100000,H,Human,Brain,Neuronal,Embryonic,P,72,100,MTT,TetrazoliumSalt,,103.61,,15,10.2131/jts.41.351
457,2016,Dendrimer,O,Sphere,None,Commercial,Positive,3.6,,31.2,5.8,0.553,hNPC,100000,H,Human,Brain,Neuronal,Embryonic,P,72,100,MTT,TetrazoliumSalt,,13.24,,15,10.2131/jts.41.351
458,2016,Dendrimer,O,Sphere,None,Commercial,Positive,4.5,,28.6,21.81,0.33,hNPC,100000,H,Human,Brain,Neuronal,Embryonic,P,72,100,MTT,TetrazoliumSalt,,11.979,,15,10.2131/jts.41.351
459,2016,Dendrimer,O,Sphere,None,Commercial,Positive,5.4,,40.4,50.03,0.47,hNPC,100000,H,Human,Brain,Neuronal,Embryonic,P,72,100,MTT,TetrazoliumSalt,,11.559,,15,10.2131/jts.41.351
460,2016,Dendrimer,O,Sphere,None,Commercial,Positive,6.7,,35.8,7.2,1.503,hNPC,100000,H,Human,Brain,Neuronal,Embryonic,P,72,100,MTT,TetrazoliumSalt,,9.8774,,15,10.2131/jts.41.351
461,2016,Dendrimer,O,Sphere,None,Commercial,Positive,8.1,,11,7.6,2.253,hNPC,100000,H,Human,Brain,Neuronal,Embryonic,P,72,100,MTT,TetrazoliumSalt,,9.2469,,15,10.2131/jts.41.351
462,2016,Dendrimer,O,Sphere,OH,Commercial,Positive,4.5,,8.4,9,0.13,hNPC,100000,H,Human,Brain,Neuronal,Embryonic,P,72,1,MTT,TetrazoliumSalt,,107.16,,15,10.2131/jts.41.351
463,2016,Dendrimer,O,Sphere,OS,Commercial,Positive,4.5,,377.6,19.57,-2.967,hNPC,100000,H,Human,Brain,Neuronal,Embryonic,P,72,1,MTT,TetrazoliumSalt,,91.852,,15,10.2131/jts.41.351
464,2016,Dendrimer,O,Sphere,SC,Commercial,Negative,4.5,,70.2,-23.98,-3.323,hNPC,100000,H,Human,Brain,Neuronal,Embryonic,P,72,1,MTT,TetrazoliumSalt,,113.09,,15,10.2131/jts.41.351
465,2016,Dendrimer,O,Sphere,C12,Commercial,Positive,4.5,,984.4,54.47,-8.76,hNPC,100000,H,Human,Brain,Neuronal,Embryonic,P,72,1,MTT,TetrazoliumSalt,,110.62,,15,10.2131/jts.41.351
466,2016,Dendrimer,O,Sphere,OH,Commercial,Positive,4.5,,8.4,9,0.13,hNPC,100000,H,Human,Brain,Neuronal,Embryonic,P,72,10,MTT,TetrazoliumSalt,,119.26,,15,10.2131/jts.41.351
