Repository: TorinK2/ml-for-nanocytotoxicity

This reposity stores the code for Torin Kovach's NanoBioTech project, "Towards a More General, Better Understood in 
silico Model of Nanoparticle Cytotoxicity."

File: raw_datasets/gul_2021.csv (part 3 of 19)
No,Year,Material,Type,Shape,Coat/Functional Group,Synthesis_Method,Surface_Charge,Diameter (nm),Size_in_Water (nm),Size_in_Medium (nm),Zeta_in_Water (mV),Zeta_in_Medium (mV),Cell_Type,No_of_Cells (cells/well),Human_Animal,Cell_Source,Cell_Tissue,Cell_Morphology,Cell_Age,Cell Line_Primary Cell,Time (hr),Concentration (ug/ml),Test,Test_Indicator,Aspect_Ratio,Cell_Viability (%),PDI,Article_ID,DOI
467,2016,Dendrimer,O,Sphere,OS,Commercial,Positive,4.5,,377.6,19.57,-2.967,hNPC,100000,H,Human,Brain,Neuronal,Embryonic,P,72,10,MTT,TetrazoliumSalt,,84.938,,15,10.2131/jts.41.351
468,2016,Dendrimer,O,Sphere,SC,Commercial,Negative,4.5,,70.2,-23.98,-3.323,hNPC,100000,H,Human,Brain,Neuronal,Embryonic,P,72,10,MTT,TetrazoliumSalt,,114.32,,15,10.2131/jts.41.351
469,2016,Dendrimer,O,Sphere,C12,Commercial,Positive,4.5,,984.4,54.47,-8.76,hNPC,100000,H,Human,Brain,Neuronal,Embryonic,P,72,10,MTT,TetrazoliumSalt,,39.012,,15,10.2131/jts.41.351
470,2016,Dendrimer,O,Sphere,OH,Commercial,Positive,4.5,,8.4,9,0.13,hNPC,100000,H,Human,Brain,Neuronal,Embryonic,P,72,100,MTT,TetrazoliumSalt,,110.86,,15,10.2131/jts.41.351
471,2016,Dendrimer,O,Sphere,OS,Commercial,Positive,4.5,,377.6,19.57,-2.967,hNPC,100000,H,Human,Brain,Neuronal,Embryonic,P,72,100,MTT,TetrazoliumSalt,,92.346,,15,10.2131/jts.41.351
472,2016,Dendrimer,O,Sphere,SC,Commercial,Negative,4.5,,70.2,-23.98,-3.323,hNPC,100000,H,Human,Brain,Neuronal,Embryonic,P,72,100,MTT,TetrazoliumSalt,,118.02,,15,10.2131/jts.41.351
473,2016,Dendrimer,O,Sphere,C12,Commercial,Positive,4.5,,984.4,54.47,-8.76,hNPC,100000,H,Human,Brain,Neuronal,Embryonic,P,72,100,MTT,TetrazoliumSalt,,13.086,,15,10.2131/jts.41.351
474,2015,PLGA,O,Sphere,None,Emulsion-Solvent Evaporation ,Negative,,120,,-11,,MDBK,10000,A,Cow,Kidney,Epithelial,Adult,L,24,312,MTS,TetrazoliumSalt,,99.597,0.109,16,10.1002/jbm.a.35498
475,2015,PLGA,O,Sphere,None,Emulsion-Solvent Evaporation ,Negative,,120,,-11,,MDBK,10000,A,Cow,Kidney,Epithelial,Adult,L,24,625,MTS,TetrazoliumSalt,,97.935,0.109,16,10.1002/jbm.a.35498
476,2015,PLGA,O,Sphere,None,Emulsion-Solvent Evaporation ,Negative,,120,,-11,,MDBK,10000,A,Cow,Kidney,Epithelial,Adult,L,24,1250,MTS,TetrazoliumSalt,,97.33,0.109,16,10.1002/jbm.a.35498
477,2015,PLGA,O,Sphere,None,Emulsion-Solvent Evaporation ,Negative,,120,,-11,,MDBK,10000,A,Cow,Kidney,Epithelial,Adult,L,24,2500,MTS,TetrazoliumSalt,,95.365,0.109,16,10.1002/jbm.a.35498
478,2015,PLGA,O,Sphere,None,Emulsion-Solvent Evaporation ,Negative,,120,,-11,,MDBK,10000,A,Cow,Kidney,Epithelial,Adult,L,24,5000,MTS,TetrazoliumSalt,,73.602,0.109,16,10.1002/jbm.a.35498
479,2015,PLGA,O,Sphere,Chitosan,Emulsion-Solvent Evaporation ,Positive,,204,,10,,MDBK,10000,A,Cow,Kidney,Epithelial,Adult,L,24,312,MTS,TetrazoliumSalt,,97.632,0.233,16,10.1002/jbm.a.35498
480,2015,PLGA,O,Sphere,Chitosan,Emulsion-Solvent Evaporation ,Positive,,204,,10,,MDBK,10000,A,Cow,Kidney,Epithelial,Adult,L,24,625,MTS,TetrazoliumSalt,,96.121,0.233,16,10.1002/jbm.a.35498
481,2015,PLGA,O,Sphere,Chitosan,Emulsion-Solvent Evaporation ,Positive,,204,,10,,MDBK,10000,A,Cow,Kidney,Epithelial,Adult,L,24,1250,MTS,TetrazoliumSalt,,95.365,0.233,16,10.1002/jbm.a.35498
482,2015,PLGA,O,Sphere,Chitosan,Emulsion-Solvent Evaporation ,Positive,,204,,10,,MDBK,10000,A,Cow,Kidney,Epithelial,Adult,L,24,2500,MTS,TetrazoliumSalt,,87.506,0.233,16,10.1002/jbm.a.35498
483,2015,PLGA,O,Sphere,Chitosan,Emulsion-Solvent Evaporation ,Positive,,204,,10,,MDBK,10000,A,Cow,Kidney,Epithelial,Adult,L,24,5000,MTS,TetrazoliumSalt,,72.544,0.233,16,10.1002/jbm.a.35498
484,2015,PLGA,O,Sphere,None,Emulsion-Solvent Evaporation ,Negative,,120,,-11,,Colo_205,10000,H,Human,Colon,Epithelial,Adult,L,24,312,MTS,TetrazoliumSalt,,98.674,0.109,16,10.1002/jbm.a.35498
485,2015,PLGA,O,Sphere,None,Emulsion-Solvent Evaporation ,Negative,,120,,-11,,Colo_205,10000,H,Human,Colon,Epithelial,Adult,L,24,625,MTS,TetrazoliumSalt,,97.082,0.109,16,10.1002/jbm.a.35498
486,2015,PLGA,O,Sphere,None,Emulsion-Solvent Evaporation ,Negative,,120,,-11,,Colo_205,10000,H,Human,Colon,Epithelial,Adult,L,24,1250,MTS,TetrazoliumSalt,,95.491,0.109,16,10.1002/jbm.a.35498
487,2015,PLGA,O,Sphere,None,Emulsion-Solvent Evaporation ,Negative,,120,,-11,,Colo_205,10000,H,Human,Colon,Epithelial,Adult,L,24,2500,MTS,TetrazoliumSalt,,87.851,0.109,16,10.1002/jbm.a.35498
488,2015,PLGA,O,Sphere,None,Emulsion-Solvent Evaporation ,Negative,,120,,-11,,Colo_205,10000,H,Human,Colon,Epithelial,Adult,L,24,5000,MTS,TetrazoliumSalt,,83.077,0.109,16,10.1002/jbm.a.35498
489,2015,PLGA,O,Sphere,Chitosan,Emulsion-Solvent Evaporation ,Positive,,204,,10,,Colo_205,10000,H,Human,Colon,Epithelial,Adult,L,24,312,MTS,TetrazoliumSalt,,99.31,0.233,16,10.1002/jbm.a.35498
490,2015,PLGA,O,Sphere,Chitosan,Emulsion-Solvent Evaporation ,Positive,,204,,10,,Colo_205,10000,H,Human,Colon,Epithelial,Adult,L,24,625,MTS,TetrazoliumSalt,,96.923,0.233,16,10.1002/jbm.a.35498
491,2015,PLGA,O,Sphere,Chitosan,Emulsion-Solvent Evaporation ,Positive,,204,,10,,Colo_205,10000,H,Human,Colon,Epithelial,Adult,L,24,1250,MTS,TetrazoliumSalt,,92.944,0.233,16,10.1002/jbm.a.35498
492,2015,PLGA,O,Sphere,Chitosan,Emulsion-Solvent Evaporation ,Positive,,204,,10,,Colo_205,10000,H,Human,Colon,Epithelial,Adult,L,24,2500,MTS,TetrazoliumSalt,,90.716,0.233,16,10.1002/jbm.a.35498
493,2015,PLGA,O,Sphere,Chitosan,Emulsion-Solvent Evaporation ,Positive,,204,,10,,Colo_205,10000,H,Human,Colon,Epithelial,Adult,L,24,5000,MTS,TetrazoliumSalt,,86.897,0.233,16,10.1002/jbm.a.35498
494,2011,PLGA,O,Sphere,Chitosan,Emulsion-Solvent Evaporation ,Positive,230,225,216,32,8,Calu-3,25000,H,Human,Lung,Epithelial,Adult,L,72,300,MTT,TetrazoliumSalt,,89.009,0.2,17,10.2147/IJN.S24552
495,2011,PLGA,O,Sphere,Chitosan,Emulsion-Solvent Evaporation ,Positive,230,225,216,32,8,Calu-3,25000,H,Human,Lung,Epithelial,Adult,L,72,1000,MTT,TetrazoliumSalt,,82.358,0.2,17,10.2147/IJN.S24552
496,2011,PLGA,O,Sphere,Chitosan,Emulsion-Solvent Evaporation ,Positive,230,225,216,32,8,Calu-3,25000,H,Human,Lung,Epithelial,Adult,L,72,1500,MTT,TetrazoliumSalt,,76.274,0.2,17,10.2147/IJN.S24552
497,2011,PLGA,O,Sphere,Chitosan,Emulsion-Solvent Evaporation ,Positive,230,225,216,32,8,Calu-3,25000,H,Human,Lung,Epithelial,Adult,L,72,3000,MTT,TetrazoliumSalt,,74.151,0.2,17,10.2147/IJN.S24552
498,2011,PLGA,O,Sphere,Poloxamer,Emulsion-Solvent Evaporation ,Negative,105,103,128,-24,-18,Calu-3,25000,H,Human,Lung,Epithelial,Adult,L,72,5000,MTT,TetrazoliumSalt,,74.575,0.13,17,10.2147/IJN.S24552
499,2011,PLGA,O,Sphere,Poloxamer,Emulsion-Solvent Evaporation ,Negative,105,103,128,-24,-18,Calu-3,25000,H,Human,Lung,Epithelial,Adult,L,72,300,MTT,TetrazoliumSalt,,85.613,0.13,17,10.2147/IJN.S24552
500,2011,PLGA,O,Sphere,Poloxamer,Emulsion-Solvent Evaporation ,Negative,105,103,128,-24,-18,Calu-3,25000,H,Human,Lung,Epithelial,Adult,L,72,1000,MTT,TetrazoliumSalt,,73.726,0.13,17,10.2147/IJN.S24552
501,2011,PLGA,O,Sphere,Poloxamer,Emulsion-Solvent Evaporation ,Negative,105,103,128,-24,-18,Calu-3,25000,H,Human,Lung,Epithelial,Adult,L,72,1500,MTT,TetrazoliumSalt,,72.453,0.13,17,10.2147/IJN.S24552
502,2011,PLGA,O,Sphere,Poloxamer,Emulsion-Solvent Evaporation ,Negative,105,103,128,-24,-18,Calu-3,25000,H,Human,Lung,Epithelial,Adult,L,72,3000,MTT,TetrazoliumSalt,,63.255,0.13,17,10.2147/IJN.S24552
503,2011,PLGA,O,Sphere,Poloxamer,Emulsion-Solvent Evaporation ,Negative,105,103,128,-24,-18,Calu-3,25000,H,Human,Lung,Epithelial,Adult,L,72,5000,MTT,TetrazoliumSalt,,57.877,0.13,17,10.2147/IJN.S24552
504,2011,PLGA,O,Sphere,PVA,Emulsion-Solvent Evaporation ,Negative,230,201,156,-5,-2,Calu-3,25000,H,Human,Lung,Epithelial,Adult,L,72,300,MTT,TetrazoliumSalt,,85.896,0.12,17,10.2147/IJN.S24552
505,2011,PLGA,O,Sphere,PVA,Emulsion-Solvent Evaporation ,Negative,230,201,156,-5,-2,Calu-3,25000,H,Human,Lung,Epithelial,Adult,L,72,1000,MTT,TetrazoliumSalt,,65.236,0.12,17,10.2147/IJN.S24552
506,2011,PLGA,O,Sphere,PVA,Emulsion-Solvent Evaporation ,Negative,230,201,156,-5,-2,Calu-3,25000,H,Human,Lung,Epithelial,Adult,L,72,1500,MTT,TetrazoliumSalt,,63.821,0.12,17,10.2147/IJN.S24552
507,2011,PLGA,O,Sphere,PVA,Emulsion-Solvent Evaporation ,Negative,230,201,156,-5,-2,Calu-3,25000,H,Human,Lung,Epithelial,Adult,L,72,3000,MTT,TetrazoliumSalt,,63.538,0.12,17,10.2147/IJN.S24552
508,2011,PLGA,O,Sphere,PVA,Emulsion-Solvent Evaporation ,Negative,230,201,156,-5,-2,Calu-3,25000,H,Human,Lung,Epithelial,Adult,L,72,5000,MTT,TetrazoliumSalt,,65.236,0.12,17,10.2147/IJN.S24552
509,2011,PLGA,O,Sphere,Chitosan,Emulsion-Solvent Evaporation ,Positive,230,218,217,32,8,Calu-3,25000,H,Human,Lung,Epithelial,Adult,L,4,200,MTT,TetrazoliumSalt,,102.57,0.2,17,10.2147/IJN.S24552
510,2011,PLGA,O,Sphere,Chitosan,Emulsion-Solvent Evaporation ,Positive,230,218,217,32,8,Calu-3,25000,H,Human,Lung,Epithelial,Adult,L,4,500,MTT,TetrazoliumSalt,,101.47,0.2,17,10.2147/IJN.S24552
511,2011,PLGA,O,Sphere,Chitosan,Emulsion-Solvent Evaporation ,Positive,230,218,217,32,8,Calu-3,25000,H,Human,Lung,Epithelial,Adult,L,4,1000,MTT,TetrazoliumSalt,,101.32,0.2,17,10.2147/IJN.S24552
512,2011,PLGA,O,Sphere,Chitosan,Emulsion-Solvent Evaporation ,Positive,230,218,217,32,8,Calu-3,25000,H,Human,Lung,Epithelial,Adult,L,4,3000,MTT,TetrazoliumSalt,,98.78,0.2,17,10.2147/IJN.S24552
513,2011,PLGA,O,Sphere,Chitosan,Emulsion-Solvent Evaporation ,Positive,230,218,217,32,8,Calu-3,25000,H,Human,Lung,Epithelial,Adult,L,4,5000,MTT,TetrazoliumSalt,,95.641,0.2,17,10.2147/IJN.S24552
514,2011,PLGA,O,Sphere,Chitosan,Emulsion-Solvent Evaporation ,Positive,230,227,166,32,8,Calu-3,25000,H,Human,Lung,Epithelial,Adult,L,24,200,MTT,TetrazoliumSalt,,100.12,0.2,17,10.2147/IJN.S24552
515,2011,PLGA,O,Sphere,Chitosan,Emulsion-Solvent Evaporation ,Positive,230,227,166,32,8,Calu-3,25000,H,Human,Lung,Epithelial,Adult,L,24,500,MTT,TetrazoliumSalt,,98.63,0.2,17,10.2147/IJN.S24552
516,2011,PLGA,O,Sphere,Chitosan,Emulsion-Solvent Evaporation ,Positive,230,227,166,32,8,Calu-3,25000,H,Human,Lung,Epithelial,Adult,L,24,1000,MTT,TetrazoliumSalt,,97.285,0.2,17,10.2147/IJN.S24552
517,2011,PLGA,O,Sphere,Chitosan,Emulsion-Solvent Evaporation ,Positive,230,227,166,32,8,Calu-3,25000,H,Human,Lung,Epithelial,Adult,L,24,3000,MTT,TetrazoliumSalt,,90.859,0.2,17,10.2147/IJN.S24552
518,2011,PLGA,O,Sphere,Chitosan,Emulsion-Solvent Evaporation ,Positive,230,227,166,32,8,Calu-3,25000,H,Human,Lung,Epithelial,Adult,L,24,5000,MTT,TetrazoliumSalt,,88.02,0.2,17,10.2147/IJN.S24552
519,2011,PLGA,O,Sphere,Poloxamer,Emulsion-Solvent Evaporation ,Negative,105,102,113,-24,-18,Calu-3,25000,H,Human,Lung,Epithelial,Adult,L,4,200,MTT,TetrazoliumSalt,,113.08,0.13,17,10.2147/IJN.S24552
520,2011,PLGA,O,Sphere,Poloxamer,Emulsion-Solvent Evaporation ,Negative,105,102,113,-24,-18,Calu-3,25000,H,Human,Lung,Epithelial,Adult,L,4,500,MTT,TetrazoliumSalt,,119.95,0.13,17,10.2147/IJN.S24552
521,2011,PLGA,O,Sphere,Poloxamer,Emulsion-Solvent Evaporation ,Negative,105,102,113,-24,-18,Calu-3,25000,H,Human,Lung,Epithelial,Adult,L,4,1000,MTT,TetrazoliumSalt,,126.63,0.13,17,10.2147/IJN.S24552
522,2011,PLGA,O,Sphere,Poloxamer,Emulsion-Solvent Evaporation ,Negative,105,102,113,-24,-18,Calu-3,25000,H,Human,Lung,Epithelial,Adult,L,4,3000,MTT,TetrazoliumSalt,,113.45,0.13,17,10.2147/IJN.S24552
523,2011,PLGA,O,Sphere,Poloxamer,Emulsion-Solvent Evaporation ,Negative,105,102,113,-24,-18,Calu-3,25000,H,Human,Lung,Epithelial,Adult,L,4,5000,MTT,TetrazoliumSalt,,103.33,0.13,17,10.2147/IJN.S24552
524,2011,PLGA,O,Sphere,Poloxamer,Emulsion-Solvent Evaporation ,Negative,105,101,123,-24,-18,Calu-3,25000,H,Human,Lung,Epithelial,Adult,L,24,200,MTT,TetrazoliumSalt,,102.97,0.13,17,10.2147/IJN.S24552
525,2011,PLGA,O,Sphere,Poloxamer,Emulsion-Solvent Evaporation ,Negative,105,101,123,-24,-18,Calu-3,25000,H,Human,Lung,Epithelial,Adult,L,24,500,MTT,TetrazoliumSalt,,100.26,0.13,17,10.2147/IJN.S24552
526,2011,PLGA,O,Sphere,Poloxamer,Emulsion-Solvent Evaporation ,Negative,105,101,123,-24,-18,Calu-3,25000,H,Human,Lung,Epithelial,Adult,L,24,1000,MTT,TetrazoliumSalt,,96.465,0.13,17,10.2147/IJN.S24552
527,2011,PLGA,O,Sphere,Poloxamer,Emulsion-Solvent Evaporation ,Negative,105,101,123,-24,-18,Calu-3,25000,H,Human,Lung,Epithelial,Adult,L,24,3000,MTT,TetrazoliumSalt,,87.432,0.13,17,10.2147/IJN.S24552
528,2011,PLGA,O,Sphere,Poloxamer,Emulsion-Solvent Evaporation ,Negative,105,101,123,-24,-18,Calu-3,25000,H,Human,Lung,Epithelial,Adult,L,24,5000,MTT,TetrazoliumSalt,,89.239,0.13,17,10.2147/IJN.S24552
529,2011,PLGA,O,Sphere,PVA,Emulsion-Solvent Evaporation ,Negative,230,205,159,-5,-2,Calu-3,25000,H,Human,Lung,Epithelial,Adult,L,4,200,MTT,TetrazoliumSalt,,98.143,0.12,17,10.2147/IJN.S24552
530,2011,PLGA,O,Sphere,PVA,Emulsion-Solvent Evaporation ,Negative,230,205,159,-5,-2,Calu-3,25000,H,Human,Lung,Epithelial,Adult,L,4,500,MTT,TetrazoliumSalt,,94.286,0.12,17,10.2147/IJN.S24552
531,2011,PLGA,O,Sphere,PVA,Emulsion-Solvent Evaporation ,Negative,230,205,159,-5,-2,Calu-3,25000,H,Human,Lung,Epithelial,Adult,L,4,1000,MTT,TetrazoliumSalt,,98.857,0.12,17,10.2147/IJN.S24552
532,2011,PLGA,O,Sphere,PVA,Emulsion-Solvent Evaporation ,Negative,230,205,159,-5,-2,Calu-3,25000,H,Human,Lung,Epithelial,Adult,L,4,3000,MTT,TetrazoliumSalt,,95.143,0.12,17,10.2147/IJN.S24552
533,2011,PLGA,O,Sphere,PVA,Emulsion-Solvent Evaporation ,Negative,230,205,159,-5,-2,Calu-3,25000,H,Human,Lung,Epithelial,Adult,L,4,5000,MTT,TetrazoliumSalt,,91.857,0.12,17,10.2147/IJN.S24552
534,2011,PLGA,O,Sphere,PVA,Emulsion-Solvent Evaporation ,Negative,230,203,141,-5,-2,Calu-3,25000,H,Human,Lung,Epithelial,Adult,L,24,200,MTT,TetrazoliumSalt,,95.714,0.12,17,10.2147/IJN.S24552
535,2011,PLGA,O,Sphere,PVA,Emulsion-Solvent Evaporation ,Negative,230,203,141,-5,-2,Calu-3,25000,H,Human,Lung,Epithelial,Adult,L,24,500,MTT,TetrazoliumSalt,,90.143,0.12,17,10.2147/IJN.S24552
536,2011,PLGA,O,Sphere,PVA,Emulsion-Solvent Evaporation ,Negative,230,203,141,-5,-2,Calu-3,25000,H,Human,Lung,Epithelial,Adult,L,24,1000,MTT,TetrazoliumSalt,,86.857,0.12,17,10.2147/IJN.S24552
537,2011,PLGA,O,Sphere,PVA,Emulsion-Solvent Evaporation ,Negative,230,203,141,-5,-2,Calu-3,25000,H,Human,Lung,Epithelial,Adult,L,24,3000,MTT,TetrazoliumSalt,,82.571,0.12,17,10.2147/IJN.S24552
538,2011,PLGA,O,Sphere,PVA,Emulsion-Solvent Evaporation ,Negative,230,203,141,-5,-2,Calu-3,25000,H,Human,Lung,Epithelial,Adult,L,24,5000,MTT,TetrazoliumSalt,,80.143,0.12,17,10.2147/IJN.S24552
539,2019,Alginate,O,Sphere,PEA,Chemical Modification,,,425.3,,,,Caco-2,30000,H,Human,Colon,Epithelial,Adult,L,48,50,MTT,TetrazoliumSalt,,96.842,,18,10.3390/molecules24030555
540,2019,Alginate,O,Sphere,PEA,Chemical Modification,,,425.3,,,,Caco-2,30000,H,Human,Colon,Epithelial,Adult,L,48,250,MTT,TetrazoliumSalt,,96.561,,18,10.3390/molecules24030555
541,2019,Alginate,O,Sphere,PEA,Chemical Modification,,,425.3,,,,Caco-2,30000,H,Human,Colon,Epithelial,Adult,L,48,500,MTT,TetrazoliumSalt,,95.579,,18,10.3390/molecules24030555
542,2019,Alginate,O,Sphere,PEA,Chemical Modification,,,425.3,,,,Caco-2,30000,H,Human,Colon,Epithelial,Adult,L,48,1000,MTT,TetrazoliumSalt,,92.491,,18,10.3390/molecules24030555
543,2019,Alginate,O,Sphere,PEA,Chemical Modification,,,275,,,,Caco-2,30000,H,Human,Colon,Epithelial,Adult,L,48,50,MTT,TetrazoliumSalt,,95.86,,18,10.3390/molecules24030555
544,2019,Alginate,O,Sphere,PEA,Chemical Modification,,,275,,,,Caco-2,30000,H,Human,Colon,Epithelial,Adult,L,48,250,MTT,TetrazoliumSalt,,93.614,,18,10.3390/molecules24030555
545,2019,Alginate,O,Sphere,PEA,Chemical Modification,,,275,,,,Caco-2,30000,H,Human,Colon,Epithelial,Adult,L,48,500,MTT,TetrazoliumSalt,,94.877,,18,10.3390/molecules24030555
546,2019,Alginate,O,Sphere,PEA,Chemical Modification,,,275,,,,Caco-2,30000,H,Human,Colon,Epithelial,Adult,L,48,1000,MTT,TetrazoliumSalt,,91.93,,18,10.3390/molecules24030555
547,2019,Alginate,O,Sphere,PEA,Chemical Modification,,,226.7,,,,Caco-2,30000,H,Human,Colon,Epithelial,Adult,L,48,50,MTT,TetrazoliumSalt,,95.298,,18,10.3390/molecules24030555
548,2019,Alginate,O,Sphere,PEA,Chemical Modification,,,226.7,,,,Caco-2,30000,H,Human,Colon,Epithelial,Adult,L,48,250,MTT,TetrazoliumSalt,,93.053,,18,10.3390/molecules24030555
549,2019,Alginate,O,Sphere,PEA,Chemical Modification,,,226.7,,,,Caco-2,30000,H,Human,Colon,Epithelial,Adult,L,48,500,MTT,TetrazoliumSalt,,93.754,,18,10.3390/molecules24030555
550,2019,Alginate,O,Sphere,PEA,Chemical Modification,,,226.7,,,,Caco-2,30000,H,Human,Colon,Epithelial,Adult,L,48,1000,MTT,TetrazoliumSalt,,89.544,,18,10.3390/molecules24030555
551,2018,PTFE-PMMA,O,Irregular,None,Free Radical Polymerization,Negative,,544.5,691.6,-8.6,-7.5,HepG2,10000,H,Human,Liver,Epithelial,Adult,L,24,10,AlamarBlue,AlamarBlue,,100.26,,19,10.1016/j.jes.2017.10.014
552,2018,PTFE-PMMA,O,Irregular,None,Free Radical Polymerization,Negative,,544.5,691.6,-8.6,-7.5,HepG2,10000,H,Human,Liver,Epithelial,Adult,L,24,20,AlamarBlue,AlamarBlue,,100.02,,19,10.1016/j.jes.2017.10.014
553,2018,PTFE-PMMA,O,Irregular,None,Free Radical Polymerization,Negative,,544.5,691.6,-8.6,-7.5,HepG2,10000,H,Human,Liver,Epithelial,Adult,L,24,50,AlamarBlue,AlamarBlue,,97.408,,19,10.1016/j.jes.2017.10.014
554,2018,PTFE-PMMA,O,Irregular,None,Free Radical Polymerization,Negative,,544.5,691.6,-8.6,-7.5,HepG2,10000,H,Human,Liver,Epithelial,Adult,L,24,100,AlamarBlue,AlamarBlue,,90.756,,19,10.1016/j.jes.2017.10.014
555,2018,PTFE-PMMA,O,Irregular,None,Free Radical Polymerization,Negative,,544.5,691.6,-8.6,-7.5,HepG2,10000,H,Human,Liver,Epithelial,Adult,L,24,200,AlamarBlue,AlamarBlue,,77.095,,19,10.1016/j.jes.2017.10.014
556,2018,PTFE-PMMA,O,Irregular,None,Free Radical Polymerization,Negative,,544.5,691.6,-8.6,-7.5,HepG2,10000,H,Human,Liver,Epithelial,Adult,L,24,400,AlamarBlue,AlamarBlue,,35.162,,19,10.1016/j.jes.2017.10.014
557,2018,PTFE-PMMA,O,Irregular,None,Free Radical Polymerization,Negative,,715.3,730.8,-4.5,-8,HepG2,10000,H,Human,Liver,Epithelial,Adult,L,24,10,AlamarBlue,AlamarBlue,,97.527,,19,10.1016/j.jes.2017.10.014
558,2018,PTFE-PMMA,O,Irregular,None,Free Radical Polymerization,Negative,,715.3,730.8,-4.5,-8,HepG2,10000,H,Human,Liver,Epithelial,Adult,L,24,20,AlamarBlue,AlamarBlue,,96.577,,19,10.1016/j.jes.2017.10.014
559,2018,PTFE-PMMA,O,Irregular,None,Free Radical Polymerization,Negative,,715.3,730.8,-4.5,-8,HepG2,10000,H,Human,Liver,Epithelial,Adult,L,24,50,AlamarBlue,AlamarBlue,,89.924,,19,10.1016/j.jes.2017.10.014
560,2018,PTFE-PMMA,O,Irregular,None,Free Radical Polymerization,Negative,,715.3,730.8,-4.5,-8,HepG2,10000,H,Human,Liver,Epithelial,Adult,L,24,100,AlamarBlue,AlamarBlue,,82.322,,19,10.1016/j.jes.2017.10.014
561,2018,PTFE-PMMA,O,Irregular,None,Free Radical Polymerization,Negative,,715.3,730.8,-4.5,-8,HepG2,10000,H,Human,Liver,Epithelial,Adult,L,24,200,AlamarBlue,AlamarBlue,,67.592,,19,10.1016/j.jes.2017.10.014
562,2018,PTFE-PMMA,O,Irregular,None,Free Radical Polymerization,Negative,,715.3,730.8,-4.5,-8,HepG2,10000,H,Human,Liver,Epithelial,Adult,L,24,400,AlamarBlue,AlamarBlue,,34.093,,19,10.1016/j.jes.2017.10.014
563,2018,PTFE-PMMA,O,Irregular,None,Free Radical Polymerization,Negative,,744.7,957.4,-2.2,-8.3,HepG2,10000,H,Human,Liver,Epithelial,Adult,L,24,10,AlamarBlue,AlamarBlue,,95.27,,19,10.1016/j.jes.2017.10.014
564,2018,PTFE-PMMA,O,Irregular,None,Free Radical Polymerization,Negative,,744.7,957.4,-2.2,-8.3,HepG2,10000,H,Human,Liver,Epithelial,Adult,L,24,20,AlamarBlue,AlamarBlue,,94.557,,19,10.1016/j.jes.2017.10.014
565,2018,PTFE-PMMA,O,Irregular,None,Free Radical Polymerization,Negative,,744.7,957.4,-2.2,-8.3,HepG2,10000,H,Human,Liver,Epithelial,Adult,L,24,50,AlamarBlue,AlamarBlue,,88.024,,19,10.1016/j.jes.2017.10.014
566,2018,PTFE-PMMA,O,Irregular,None,Free Radical Polymerization,Negative,,744.7,957.4,-2.2,-8.3,HepG2,10000,H,Human,Liver,Epithelial,Adult,L,24,100,AlamarBlue,AlamarBlue,,80.778,,19,10.1016/j.jes.2017.10.014
567,2018,PTFE-PMMA,O,Irregular,None,Free Radical Polymerization,Negative,,744.7,957.4,-2.2,-8.3,HepG2,10000,H,Human,Liver,Epithelial,Adult,L,24,200,AlamarBlue,AlamarBlue,,66.523,,19,10.1016/j.jes.2017.10.014
568,2018,PTFE-PMMA,O,Irregular,None,Free Radical Polymerization,Negative,,744.7,957.4,-2.2,-8.3,HepG2,10000,H,Human,Liver,Epithelial,Adult,L,24,400,AlamarBlue,AlamarBlue,,31.955,,19,10.1016/j.jes.2017.10.014
569,2018,PTFE-PMMA,O,Irregular,None,Free Radical Polymerization,Negative,,544.5,691.6,-8.6,-7.5,J774A.1,10000,A,Mouse,Ascites,Macrophage,Adult,L,24,10,AlamarBlue,AlamarBlue,,99.691,,19,10.1016/j.jes.2017.10.014
570,2018,PTFE-PMMA,O,Irregular,None,Free Radical Polymerization,Negative,,544.5,691.6,-8.6,-7.5,J774A.1,10000,A,Mouse,Ascites,Macrophage,Adult,L,24,20,AlamarBlue,AlamarBlue,,96.411,,19,10.1016/j.jes.2017.10.014
571,2018,PTFE-PMMA,O,Irregular,None,Free Radical Polymerization,Negative,,544.5,691.6,-8.6,-7.5,J774A.1,10000,A,Mouse,Ascites,Macrophage,Adult,L,24,50,AlamarBlue,AlamarBlue,,96.411,,19,10.1016/j.jes.2017.10.014
572,2018,PTFE-PMMA,O,Irregular,None,Free Radical Polymerization,Negative,,544.5,691.6,-8.6,-7.5,J774A.1,10000,A,Mouse,Ascites,Macrophage,Adult,L,24,100,AlamarBlue,AlamarBlue,,98.52,,19,10.1016/j.jes.2017.10.014
573,2018,PTFE-PMMA,O,Irregular,None,Free Radical Polymerization,Negative,,544.5,691.6,-8.6,-7.5,J774A.1,10000,A,Mouse,Ascites,Macrophage,Adult,L,24,200,AlamarBlue,AlamarBlue,,87.274,,19,10.1016/j.jes.2017.10.014
574,2018,PTFE-PMMA,O,Irregular,None,Free Radical Polymerization,Negative,,544.5,691.6,-8.6,-7.5,J774A.1,10000,A,Mouse,Ascites,Macrophage,Adult,L,24,400,AlamarBlue,AlamarBlue,,52.364,,19,10.1016/j.jes.2017.10.014
575,2018,PTFE-PMMA,O,Irregular,None,Free Radical Polymerization,Negative,,715.3,730.8,-4.5,-8,J774A.1,10000,A,Mouse,Ascites,Macrophage,Adult,L,24,10,AlamarBlue,AlamarBlue,,99.925,,19,10.1016/j.jes.2017.10.014
576,2018,PTFE-PMMA,O,Irregular,None,Free Radical Polymerization,Negative,,715.3,730.8,-4.5,-8,J774A.1,10000,A,Mouse,Ascites,Macrophage,Adult,L,24,20,AlamarBlue,AlamarBlue,,99.925,,19,10.1016/j.jes.2017.10.014
577,2018,PTFE-PMMA,O,Irregular,None,Free Radical Polymerization,Negative,,715.3,730.8,-4.5,-8,J774A.1,10000,A,Mouse,Ascites,Macrophage,Adult,L,24,50,AlamarBlue,AlamarBlue,,99.925,,19,10.1016/j.jes.2017.10.014
578,2018,PTFE-PMMA,O,Irregular,None,Free Radical Polymerization,Negative,,715.3,730.8,-4.5,-8,J774A.1,10000,A,Mouse,Ascites,Macrophage,Adult,L,24,100,AlamarBlue,AlamarBlue,,99.925,,19,10.1016/j.jes.2017.10.014
579,2018,PTFE-PMMA,O,Irregular,None,Free Radical Polymerization,Negative,,715.3,730.8,-4.5,-8,J774A.1,10000,A,Mouse,Ascites,Macrophage,Adult,L,24,200,AlamarBlue,AlamarBlue,,81.065,,19,10.1016/j.jes.2017.10.014
580,2018,PTFE-PMMA,O,Irregular,None,Free Radical Polymerization,Negative,,715.3,730.8,-4.5,-8,J774A.1,10000,A,Mouse,Ascites,Macrophage,Adult,L,24,400,AlamarBlue,AlamarBlue,,49.553,,19,10.1016/j.jes.2017.10.014
581,2018,PTFE-PMMA,O,Irregular,None,Free Radical Polymerization,Negative,,744.7,957.4,-2.2,-8.3,J774A.1,10000,A,Mouse,Ascites,Macrophage,Adult,L,24,10,AlamarBlue,AlamarBlue,,99.925,,19,10.1016/j.jes.2017.10.014
582,2018,PTFE-PMMA,O,Irregular,None,Free Radical Polymerization,Negative,,744.7,957.4,-2.2,-8.3,J774A.1,10000,A,Mouse,Ascites,Macrophage,Adult,L,24,20,AlamarBlue,AlamarBlue,,98.988,,19,10.1016/j.jes.2017.10.014
583,2018,PTFE-PMMA,O,Irregular,None,Free Radical Polymerization,Negative,,744.7,957.4,-2.2,-8.3,J774A.1,10000,A,Mouse,Ascites,Macrophage,Adult,L,24,50,AlamarBlue,AlamarBlue,,97.817,,19,10.1016/j.jes.2017.10.014
584,2018,PTFE-PMMA,O,Irregular,None,Free Radical Polymerization,Negative,,744.7,957.4,-2.2,-8.3,J774A.1,10000,A,Mouse,Ascites,Macrophage,Adult,L,24,100,AlamarBlue,AlamarBlue,,93.131,,19,10.1016/j.jes.2017.10.014
585,2018,PTFE-PMMA,O,Irregular,None,Free Radical Polymerization,Negative,,744.7,957.4,-2.2,-8.3,J774A.1,10000,A,Mouse,Ascites,Macrophage,Adult,L,24,200,AlamarBlue,AlamarBlue,,73.216,,19,10.1016/j.jes.2017.10.014
586,2018,PTFE-PMMA,O,Irregular,None,Free Radical Polymerization,Negative,,744.7,957.4,-2.2,-8.3,J774A.1,10000,A,Mouse,Ascites,Macrophage,Adult,L,24,400,AlamarBlue,AlamarBlue,,42.758,,19,10.1016/j.jes.2017.10.014
587,2020,Au,I,Sphere,None,Chemical Reduction,,38,44,,,,MG-63,50000,H,Human,Bone,Fibroblast,Adult,L,24,0.2,MTT,TetrazoliumSalt,,98.827,,20,10.1016/j.jphotobiol.2020.111778
588,2020,Au,I,Sphere,None,Chemical Reduction,,38,44,,,,MG-63,50000,H,Human,Bone,Fibroblast,Adult,L,24,0.4,MTT,TetrazoliumSalt,,91.134,,20,10.1016/j.jphotobiol.2020.111778
589,2020,Au,I,Sphere,None,Chemical Reduction,,38,44,,,,MG-63,50000,H,Human,Bone,Fibroblast,Adult,L,24,0.8,MTT,TetrazoliumSalt,,79.531,,20,10.1016/j.jphotobiol.2020.111778
590,2020,Au,I,Sphere,None,Chemical Reduction,,46,48,,,,MG-63,50000,H,Human,Bone,Fibroblast,Adult,L,24,0.2,MTT,TetrazoliumSalt,,91.134,,20,10.1016/j.jphotobiol.2020.111778
591,2020,Au,I,Sphere,None,Chemical Reduction,,46,48,,,,MG-63,50000,H,Human,Bone,Fibroblast,Adult,L,24,0.4,MTT,TetrazoliumSalt,,87.223,,20,10.1016/j.jphotobiol.2020.111778
592,2020,Au,I,Sphere,None,Chemical Reduction,,46,48,,,,MG-63,50000,H,Human,Bone,Fibroblast,Adult,L,24,0.8,MTT,TetrazoliumSalt,,47.849,,20,10.1016/j.jphotobiol.2020.111778
593,2020,Au,I,Sphere,None,Chemical Reduction,,60,64,,,,MG-63,50000,H,Human,Bone,Fibroblast,Adult,L,24,0.2,MTT,TetrazoliumSalt,,91.134,,20,10.1016/j.jphotobiol.2020.111778
594,2020,Au,I,Sphere,None,Chemical Reduction,,60,64,,,,MG-63,50000,H,Human,Bone,Fibroblast,Adult,L,24,0.4,MTT,TetrazoliumSalt,,87.353,,20,10.1016/j.jphotobiol.2020.111778
595,2020,Au,I,Sphere,None,Chemical Reduction,,60,64,,,,MG-63,50000,H,Human,Bone,Fibroblast,Adult,L,24,0.8,MTT,TetrazoliumSalt,,56.845,,20,10.1016/j.jphotobiol.2020.111778
596,2020,TiO2,I,Lentil,None,Commercial,,5,,,,,SHSY5Y,160000,H,Human,BoneMarrow,Epithelial,Adult,L,24,5,MTT,TetrazoliumSalt,,99.234,,21,10.1016/j.jtemb.2019.126413
597,2020,TiO2,I,Lentil,None,Commercial,,5,,,,,SHSY5Y,160000,H,Human,BoneMarrow,Epithelial,Adult,L,24,10,MTT,TetrazoliumSalt,,104.44,,21,10.1016/j.jtemb.2019.126413
598,2020,TiO2,I,Lentil,None,Commercial,,5,,,,,SHSY5Y,160000,H,Human,BoneMarrow,Epithelial,Adult,L,24,50,MTT,TetrazoliumSalt,,136.91,,21,10.1016/j.jtemb.2019.126413
599,2020,TiO2,I,Lentil,None,Commercial,,5,,,,,SHSY5Y,160000,H,Human,BoneMarrow,Epithelial,Adult,L,24,100,MTT,TetrazoliumSalt,,162.02,,21,10.1016/j.jtemb.2019.126413
600,2019,TiO2,I,Sphere,None,Sol-Gel Method,Negative,60,239.1,,-51.9,,THP-1,,H,Human,Blood,Monocyte,Adult,L,24,1,MTT,TetrazoliumSalt,,87.472,0.217,22,10.1016/j.procbio.2019.08.004
601,2019,TiO2,I,Sphere,None,Sol-Gel Method,Negative,60,239.1,,-51.9,,THP-1,,H,Human,Blood,Monocyte,Adult,L,24,10,MTT,TetrazoliumSalt,,61.197,0.217,22,10.1016/j.procbio.2019.08.004
602,2019,TiO2,I,Sphere,None,Sol-Gel Method,Negative,60,239.1,,-51.9,,THP-1,,H,Human,Blood,Monocyte,Adult,L,24,20,MTT,TetrazoliumSalt,,51.774,0.217,22,10.1016/j.procbio.2019.08.004
603,2019,TiO2,I,Sphere,None,Sol-Gel Method,Negative,60,239.1,,-51.9,,THP-1,,H,Human,Blood,Monocyte,Adult,L,24,50,MTT,TetrazoliumSalt,,44.9,0.217,22,10.1016/j.procbio.2019.08.004
604,2014,ZnO,I,Sph/Tri/Hex,None,Biosynthesis,,75,97.5,,,,Lymphocyte,100000,H,Human,Blood,Lymphoblast,Adult,P,3,125,MTT,TetrazoliumSalt,,95.027,,23,10.1007/s00449-013-0982-7
605,2014,ZnO,I,Sph/Tri/Hex,None,Biosynthesis,,75,97.5,,,,Lymphocyte,100000,H,Human,Blood,Lymphoblast,Adult,P,3,250,MTT,TetrazoliumSalt,,106.05,,23,10.1007/s00449-013-0982-7
606,2014,ZnO,I,Sph/Tri/Hex,None,Biosynthesis,,75,97.5,,,,Lymphocyte,100000,H,Human,Blood,Lymphoblast,Adult,P,3,500,MTT,TetrazoliumSalt,,74.757,,23,10.1007/s00449-013-0982-7
607,2014,ZnO,I,Sph/Tri/Hex,None,Biosynthesis,,75,97.5,,,,Lymphocyte,100000,H,Human,Blood,Lymphoblast,Adult,P,3,1000,MTT,TetrazoliumSalt,,49.297,,23,10.1007/s00449-013-0982-7
608,2014,ZnO,I,Sph/Tri/Hex,None,Biosynthesis,,75,97.5,,,,Lymphocyte,100000,H,Human,Blood,Lymphoblast,Adult,P,3,125,Live/Dead,TrypanBlue,,91.304,,23,10.1007/s00449-013-0982-7
609,2014,ZnO,I,Sph/Tri/Hex,None,Biosynthesis,,75,97.5,,,,Lymphocyte,100000,H,Human,Blood,Lymphoblast,Adult,P,3,250,Live/Dead,TrypanBlue,,90.261,,23,10.1007/s00449-013-0982-7
610,2014,ZnO,I,Sph/Tri/Hex,None,Biosynthesis,,75,97.5,,,,Lymphocyte,100000,H,Human,Blood,Lymphoblast,Adult,P,3,500,Live/Dead,TrypanBlue,,78.957,,23,10.1007/s00449-013-0982-7
611,2014,ZnO,I,Sph/Tri/Hex,None,Biosynthesis,,75,97.5,,,,Lymphocyte,100000,H,Human,Blood,Lymphoblast,Adult,P,3,1000,Live/Dead,TrypanBlue,,65.565,,23,10.1007/s00449-013-0982-7
612,2014,IronOxide,I,Sphere,PEG,Solvothermal Process,,18.4,,,,,SKOV-3,100000,H,Human,Ovary,Epithelial,Adult,L,24,0.5,MTT,TetrazoliumSalt,,88.907,,24,10.1016/j.nano.2014.01.006
613,2014,IronOxide,I,Sphere,PEG,Solvothermal Process,,18.4,,,,,SKOV-3,100000,H,Human,Ovary,Epithelial,Adult,L,24,1,MTT,TetrazoliumSalt,,89.723,,24,10.1016/j.nano.2014.01.006
614,2014,IronOxide,I,Sphere,PEG,Solvothermal Process,,18.4,,,,,SKOV-3,100000,H,Human,Ovary,Epithelial,Adult,L,24,5,MTT,TetrazoliumSalt,,93.312,,24,10.1016/j.nano.2014.01.006
615,2014,IronOxide,I,Sphere,PEG,Solvothermal Process,,18.4,,,,,SKOV-3,100000,H,Human,Ovary,Epithelial,Adult,L,24,10,MTT,TetrazoliumSalt,,91.517,,24,10.1016/j.nano.2014.01.006
616,2014,IronOxide,I,Sphere,PEG,Solvothermal Process,,18.4,,,,,SKOV-3,100000,H,Human,Ovary,Epithelial,Adult,L,24,50,MTT,TetrazoliumSalt,,80.914,,24,10.1016/j.nano.2014.01.006
617,2014,IronOxide,I,Sphere,PEG,Solvothermal Process,,18.4,,,,,SKOV-3,100000,H,Human,Ovary,Epithelial,Adult,L,24,100,MTT,TetrazoliumSalt,,74.388,,24,10.1016/j.nano.2014.01.006
618,2014,IronOxide,I,Sphere,PEG-FA,Solvothermal Process,Negative,,326.5,362.8,-23.5,-9.4,SKOV-3,100000,H,Human,Ovary,Epithelial,Adult,L,24,0.5,MTT,TetrazoliumSalt,,88.699,0.8,24,10.1016/j.nano.2014.01.006
619,2014,IronOxide,I,Sphere,PEG-FA,Solvothermal Process,Negative,,326.5,362.8,-23.5,-9.4,SKOV-3,100000,H,Human,Ovary,Epithelial,Adult,L,24,1,MTT,TetrazoliumSalt,,87.158,0.8,24,10.1016/j.nano.2014.01.006
620,2014,IronOxide,I,Sphere,PEG-FA,Solvothermal Process,Negative,,326.5,362.8,-23.5,-9.4,SKOV-3,100000,H,Human,Ovary,Epithelial,Adult,L,24,5,MTT,TetrazoliumSalt,,86.473,0.8,24,10.1016/j.nano.2014.01.006
621,2014,IronOxide,I,Sphere,PEG-FA,Solvothermal Process,Negative,,326.5,362.8,-23.5,-9.4,SKOV-3,100000,H,Human,Ovary,Epithelial,Adult,L,24,10,MTT,TetrazoliumSalt,,90.925,0.8,24,10.1016/j.nano.2014.01.006
622,2014,IronOxide,I,Sphere,PEG-FA,Solvothermal Process,Negative,,326.5,362.8,-23.5,-9.4,SKOV-3,100000,H,Human,Ovary,Epithelial,Adult,L,24,50,MTT,TetrazoliumSalt,,88.014,0.8,24,10.1016/j.nano.2014.01.006
623,2014,IronOxide,I,Sphere,PEG-FA,Solvothermal Process,Negative,,326.5,362.8,-23.5,-9.4,SKOV-3,100000,H,Human,Ovary,Epithelial,Adult,L,24,100,MTT,TetrazoliumSalt,,85.616,0.8,24,10.1016/j.nano.2014.01.006
624,2014,IronOxide,I,Sphere,Silica-FA,Solvothermal Process,Negative,,274.1,567.3,-27.7,-7.6,SKOV-3,100000,H,Human,Ovary,Epithelial,Adult,L,24,0.5,MTT,TetrazoliumSalt,,87.873,0.7,24,10.1016/j.nano.2014.01.006
625,2014,IronOxide,I,Sphere,Silica-FA,Solvothermal Process,Negative,,274.1,567.3,-27.7,-7.6,SKOV-3,100000,H,Human,Ovary,Epithelial,Adult,L,24,1,MTT,TetrazoliumSalt,,86.455,0.7,24,10.1016/j.nano.2014.01.006
626,2014,IronOxide,I,Sphere,Silica-FA,Solvothermal Process,Negative,,274.1,567.3,-27.7,-7.6,SKOV-3,100000,H,Human,Ovary,Epithelial,Adult,L,24,5,MTT,TetrazoliumSalt,,83.445,0.7,24,10.1016/j.nano.2014.01.006
627,2014,IronOxide,I,Sphere,Silica-FA,Solvothermal Process,Negative,,274.1,567.3,-27.7,-7.6,SKOV-3,100000,H,Human,Ovary,Epithelial,Adult,L,24,10,MTT,TetrazoliumSalt,,91.639,0.7,24,10.1016/j.nano.2014.01.006
628,2014,IronOxide,I,Sphere,Silica-FA,Solvothermal Process,Negative,,274.1,567.3,-27.7,-7.6,SKOV-3,100000,H,Human,Ovary,Epithelial,Adult,L,24,50,MTT,TetrazoliumSalt,,85.786,0.7,24,10.1016/j.nano.2014.01.006
629,2014,IronOxide,I,Sphere,Silica-FA,Solvothermal Process,Negative,,274.1,567.3,-27.7,-7.6,SKOV-3,100000,H,Human,Ovary,Epithelial,Adult,L,24,100,MTT,TetrazoliumSalt,,84.114,0.7,24,10.1016/j.nano.2014.01.006
630,2014,IronOxide,I,Sphere,PEG,Solvothermal Process,,18.4,,,,,SKOV-3,100000,H,Human,Ovary,Epithelial,Adult,L,48,0.5,MTT,TetrazoliumSalt,,105.22,,24,10.1016/j.nano.2014.01.006
631,2014,IronOxide,I,Sphere,PEG,Solvothermal Process,,18.4,,,,,SKOV-3,100000,H,Human,Ovary,Epithelial,Adult,L,48,1,MTT,TetrazoliumSalt,,96.9,,24,10.1016/j.nano.2014.01.006
632,2014,IronOxide,I,Sphere,PEG,Solvothermal Process,,18.4,,,,,SKOV-3,100000,H,Human,Ovary,Epithelial,Adult,L,48,5,MTT,TetrazoliumSalt,,94.29,,24,10.1016/j.nano.2014.01.006
633,2014,IronOxide,I,Sphere,PEG,Solvothermal Process,,18.4,,,,,SKOV-3,100000,H,Human,Ovary,Epithelial,Adult,L,48,10,MTT,TetrazoliumSalt,,89.886,,24,10.1016/j.nano.2014.01.006
634,2014,IronOxide,I,Sphere,PEG,Solvothermal Process,,18.4,,,,,SKOV-3,100000,H,Human,Ovary,Epithelial,Adult,L,48,50,MTT,TetrazoliumSalt,,86.949,,24,10.1016/j.nano.2014.01.006
635,2014,IronOxide,I,Sphere,PEG,Solvothermal Process,,18.4,,,,,SKOV-3,100000,H,Human,Ovary,Epithelial,Adult,L,48,100,MTT,TetrazoliumSalt,,82.545,,24,10.1016/j.nano.2014.01.006
636,2014,IronOxide,I,Sphere,PEG-FA,Solvothermal Process,Negative,,326.5,362.8,-23.5,-9.4,SKOV-3,100000,H,Human,Ovary,Epithelial,Adult,L,48,0.5,MTT,TetrazoliumSalt,,98.288,0.8,24,10.1016/j.nano.2014.01.006
637,2014,IronOxide,I,Sphere,PEG-FA,Solvothermal Process,Negative,,326.5,362.8,-23.5,-9.4,SKOV-3,100000,H,Human,Ovary,Epithelial,Adult,L,48,1,MTT,TetrazoliumSalt,,99.144,0.8,24,10.1016/j.nano.2014.01.006
638,2014,IronOxide,I,Sphere,PEG-FA,Solvothermal Process,Negative,,326.5,362.8,-23.5,-9.4,SKOV-3,100000,H,Human,Ovary,Epithelial,Adult,L,48,5,MTT,TetrazoliumSalt,,93.151,0.8,24,10.1016/j.nano.2014.01.006
639,2014,IronOxide,I,Sphere,PEG-FA,Solvothermal Process,Negative,,326.5,362.8,-23.5,-9.4,SKOV-3,100000,H,Human,Ovary,Epithelial,Adult,L,48,10,MTT,TetrazoliumSalt,,92.979,0.8,24,10.1016/j.nano.2014.01.006
640,2014,IronOxide,I,Sphere,PEG-FA,Solvothermal Process,Negative,,326.5,362.8,-23.5,-9.4,SKOV-3,100000,H,Human,Ovary,Epithelial,Adult,L,48,50,MTT,TetrazoliumSalt,,88.87,0.8,24,10.1016/j.nano.2014.01.006
641,2014,IronOxide,I,Sphere,PEG-FA,Solvothermal Process,Negative,,326.5,362.8,-23.5,-9.4,SKOV-3,100000,H,Human,Ovary,Epithelial,Adult,L,48,100,MTT,TetrazoliumSalt,,86.473,0.8,24,10.1016/j.nano.2014.01.006
642,2014,IronOxide,I,Sphere,Silica-FA,Solvothermal Process,Negative,,274.1,567.3,-27.7,-7.6,SKOV-3,100000,H,Human,Ovary,Epithelial,Adult,L,48,0.5,MTT,TetrazoliumSalt,,93.144,0.7,24,10.1016/j.nano.2014.01.006
643,2014,IronOxide,I,Sphere,Silica-FA,Solvothermal Process,Negative,,274.1,567.3,-27.7,-7.6,SKOV-3,100000,H,Human,Ovary,Epithelial,Adult,L,48,1,MTT,TetrazoliumSalt,,87.793,0.7,24,10.1016/j.nano.2014.01.006
644,2014,IronOxide,I,Sphere,Silica-FA,Solvothermal Process,Negative,,274.1,567.3,-27.7,-7.6,SKOV-3,100000,H,Human,Ovary,Epithelial,Adult,L,48,5,MTT,TetrazoliumSalt,,88.629,0.7,24,10.1016/j.nano.2014.01.006
645,2014,IronOxide,I,Sphere,Silica-FA,Solvothermal Process,Negative,,274.1,567.3,-27.7,-7.6,SKOV-3,100000,H,Human,Ovary,Epithelial,Adult,L,48,10,MTT,TetrazoliumSalt,,90.301,0.7,24,10.1016/j.nano.2014.01.006
646,2014,IronOxide,I,Sphere,Silica-FA,Solvothermal Process,Negative,,274.1,567.3,-27.7,-7.6,SKOV-3,100000,H,Human,Ovary,Epithelial,Adult,L,48,50,MTT,TetrazoliumSalt,,85.786,0.7,24,10.1016/j.nano.2014.01.006
647,2014,IronOxide,I,Sphere,Silica-FA,Solvothermal Process,Negative,,274.1,567.3,-27.7,-7.6,SKOV-3,100000,H,Human,Ovary,Epithelial,Adult,L,48,100,MTT,TetrazoliumSalt,,83.445,0.7,24,10.1016/j.nano.2014.01.006
648,2014,IronOxide,I,Sphere,PEG-FA,Solvothermal Process,Negative,,326.5,362.8,-23.5,-9.4,SKOV-3,100000,H,Human,Ovary,Epithelial,Adult,L,24,0.5,LDH,LDHrelease,,96.743,0.8,24,10.1016/j.nano.2014.01.006
649,2014,IronOxide,I,Sphere,PEG-FA,Solvothermal Process,Negative,,326.5,362.8,-23.5,-9.4,SKOV-3,100000,H,Human,Ovary,Epithelial,Adult,L,24,1,LDH,LDHrelease,,83.225,0.8,24,10.1016/j.nano.2014.01.006
650,2014,IronOxide,I,Sphere,PEG-FA,Solvothermal Process,Negative,,326.5,362.8,-23.5,-9.4,SKOV-3,100000,H,Human,Ovary,Epithelial,Adult,L,24,5,LDH,LDHrelease,,82.573,0.8,24,10.1016/j.nano.2014.01.006
651,2014,IronOxide,I,Sphere,PEG-FA,Solvothermal Process,Negative,,326.5,362.8,-23.5,-9.4,SKOV-3,100000,H,Human,Ovary,Epithelial,Adult,L,24,10,LDH,LDHrelease,,80.945,0.8,24,10.1016/j.nano.2014.01.006
652,2014,IronOxide,I,Sphere,PEG-FA,Solvothermal Process,Negative,,326.5,362.8,-23.5,-9.4,SKOV-3,100000,H,Human,Ovary,Epithelial,Adult,L,24,50,LDH,LDHrelease,,80.945,0.8,24,10.1016/j.nano.2014.01.006
653,2014,IronOxide,I,Sphere,PEG-FA,Solvothermal Process,Negative,,326.5,362.8,-23.5,-9.4,SKOV-3,100000,H,Human,Ovary,Epithelial,Adult,L,24,100,LDH,LDHrelease,,79.316,0.8,24,10.1016/j.nano.2014.01.006
654,2014,IronOxide,I,Sphere,Silica-FA,Solvothermal Process,Negative,,274.1,567.3,-27.7,-7.6,SKOV-3,100000,H,Human,Ovary,Epithelial,Adult,L,24,0.5,LDH,LDHrelease,,96.743,0.7,24,10.1016/j.nano.2014.01.006
655,2014,IronOxide,I,Sphere,Silica-FA,Solvothermal Process,Negative,,274.1,567.3,-27.7,-7.6,SKOV-3,100000,H,Human,Ovary,Epithelial,Adult,L,24,1,LDH,LDHrelease,,82.573,0.7,24,10.1016/j.nano.2014.01.006
656,2014,IronOxide,I,Sphere,Silica-FA,Solvothermal Process,Negative,,274.1,567.3,-27.7,-7.6,SKOV-3,100000,H,Human,Ovary,Epithelial,Adult,L,24,5,LDH,LDHrelease,,76.873,0.7,24,10.1016/j.nano.2014.01.006
657,2014,IronOxide,I,Sphere,Silica-FA,Solvothermal Process,Negative,,274.1,567.3,-27.7,-7.6,SKOV-3,100000,H,Human,Ovary,Epithelial,Adult,L,24,10,LDH,LDHrelease,,76.873,0.7,24,10.1016/j.nano.2014.01.006
658,2014,IronOxide,I,Sphere,Silica-FA,Solvothermal Process,Negative,,274.1,567.3,-27.7,-7.6,SKOV-3,100000,H,Human,Ovary,Epithelial,Adult,L,24,50,LDH,LDHrelease,,91.205,0.7,24,10.1016/j.nano.2014.01.006
659,2014,IronOxide,I,Sphere,Silica-FA,Solvothermal Process,Negative,,274.1,567.3,-27.7,-7.6,SKOV-3,100000,H,Human,Ovary,Epithelial,Adult,L,24,100,LDH,LDHrelease,,91.205,0.7,24,10.1016/j.nano.2014.01.006
660,2014,Au,I,Rod,None,Commercial,,,,,,,NIH3T3,3000,A,Mouse,Embryo,Fibroblast,Embryonic,L,72,0.036,MTS,TetrazoliumSalt,,80.385,,25,10.1016/j.jhazmat.2013.11.031
661,2014,Au,I,Rod,None,Commercial,,,,,,,NIH3T3,3000,A,Mouse,Embryo,Fibroblast,Embryonic,L,72,0.072,MTS,TetrazoliumSalt,,72.957,,25,10.1016/j.jhazmat.2013.11.031
662,2014,Au,I,Rod,None,Commercial,,,,,,,NIH3T3,3000,A,Mouse,Embryo,Fibroblast,Embryonic,L,72,0.18,MTS,TetrazoliumSalt,,56.616,,25,10.1016/j.jhazmat.2013.11.031
663,2014,Au,I,Rod,None,Commercial,,,,,,,NIH3T3,3000,A,Mouse,Embryo,Fibroblast,Embryonic,L,72,0.36,MTS,TetrazoliumSalt,,49.684,,25,10.1016/j.jhazmat.2013.11.031
664,2014,Au,I,Rod,None,Commercial,,,,,,,NIH3T3,3000,A,Mouse,Embryo,Fibroblast,Embryonic,L,72,0.72,MTS,TetrazoliumSalt,,42.256,,25,10.1016/j.jhazmat.2013.11.031
665,2014,Au,I,Rod,None,Commercial,,,,,,,NIH3T3,3000,A,Mouse,Embryo,Fibroblast,Embryonic,L,72,1,MTS,TetrazoliumSalt,,42.586,,25,10.1016/j.jhazmat.2013.11.031
666,2014,Au,I,Rod,None,Commercial,,,,,,,PK-15,3000,A,Porcine,Kidney,Epithelial,Adult,L,72,0.036,MTS,TetrazoliumSalt,,108.98,,25,10.1016/j.jhazmat.2013.11.031
667,2014,Au,I,Rod,None,Commercial,,,,,,,PK-15,3000,A,Porcine,Kidney,Epithelial,Adult,L,72,0.072,MTS,TetrazoliumSalt,,106.23,,25,10.1016/j.jhazmat.2013.11.031
668,2014,Au,I,Rod,None,Commercial,,,,,,,PK-15,3000,A,Porcine,Kidney,Epithelial,Adult,L,72,0.18,MTS,TetrazoliumSalt,,102.5,,25,10.1016/j.jhazmat.2013.11.031
669,2014,Au,I,Rod,None,Commercial,,,,,,,PK-15,3000,A,Porcine,Kidney,Epithelial,Adult,L,72,0.36,MTS,TetrazoliumSalt,,90.126,,25,10.1016/j.jhazmat.2013.11.031
670,2014,Au,I,Rod,None,Commercial,,,,,,,PK-15,3000,A,Porcine,Kidney,Epithelial,Adult,L,72,0.72,MTS,TetrazoliumSalt,,63.619,,25,10.1016/j.jhazmat.2013.11.031
671,2014,Au,I,Rod,None,Commercial,,,,,,,PK-15,3000,A,Porcine,Kidney,Epithelial,Adult,L,72,1,MTS,TetrazoliumSalt,,47.518,,25,10.1016/j.jhazmat.2013.11.031
672,2014,Au,I,Rod,None,Commercial,,,,,,,VERO,3000,A,Monkey,Kidney,Epithelial,Adult,L,72,0.036,MTS,TetrazoliumSalt,,101.35,,25,10.1016/j.jhazmat.2013.11.031
673,2014,Au,I,Rod,None,Commercial,,,,,,,VERO,3000,A,Monkey,Kidney,Epithelial,Adult,L,72,0.072,MTS,TetrazoliumSalt,,91.689,,25,10.1016/j.jhazmat.2013.11.031
674,2014,Au,I,Rod,None,Commercial,,,,,,,VERO,3000,A,Monkey,Kidney,Epithelial,Adult,L,72,0.18,MTS,TetrazoliumSalt,,67.636,,25,10.1016/j.jhazmat.2013.11.031
675,2014,Au,I,Rod,None,Commercial,,,,,,,VERO,3000,A,Monkey,Kidney,Epithelial,Adult,L,72,0.36,MTS,TetrazoliumSalt,,41.527,,25,10.1016/j.jhazmat.2013.11.031
676,2014,Au,I,Rod,None,Commercial,,,,,,,VERO,3000,A,Monkey,Kidney,Epithelial,Adult,L,72,0.72,MTS,TetrazoliumSalt,,27.959,,25,10.1016/j.jhazmat.2013.11.031
677,2014,Au,I,Rod,None,Commercial,,,,,,,VERO,3000,A,Monkey,Kidney,Epithelial,Adult,L,72,1,MTS,TetrazoliumSalt,,28.37,,25,10.1016/j.jhazmat.2013.11.031
