Repository: TorinK2/ml-for-nanocytotoxicity

This reposity stores the code for Torin Kovach's NanoBioTech project, "Towards a More General, Better Understood in 
silico Model of Nanoparticle Cytotoxicity."

File: raw_datasets/gul_2021.csv (part 4 of 19)
No,Year,Material,Type,Shape,Coat/Functional Group,Synthesis_Method,Surface_Charge,Diameter (nm),Size_in_Water (nm),Size_in_Medium (nm),Zeta_in_Water (mV),Zeta_in_Medium (mV),Cell_Type,No_of_Cells (cells/well),Human_Animal,Cell_Source,Cell_Tissue,Cell_Morphology,Cell_Age,Cell Line_Primary Cell,Time (hr),Concentration (ug/ml),Test,Test_Indicator,Aspect_Ratio,Cell_Viability (%),PDI,Article_ID,DOI
678,2013,SiO2,I,Sphere,None,Commercial,Negative,15,128,96,-25,-28,A431,10000,H,Human,Skin,Epithelial,Adult,L,72,25,MTT,TetrazoliumSalt,,88.973,,26,10.1177/0960327112459206
679,2013,SiO2,I,Sphere,None,Commercial,Negative,15,128,96,-25,-28,A431,10000,H,Human,Skin,Epithelial,Adult,L,72,50,MTT,TetrazoliumSalt,,76.933,,26,10.1177/0960327112459206
680,2013,SiO2,I,Sphere,None,Commercial,Negative,15,128,96,-25,-28,A431,10000,H,Human,Skin,Epithelial,Adult,L,72,100,MTT,TetrazoliumSalt,,59.949,,26,10.1177/0960327112459206
681,2013,SiO2,I,Sphere,None,Commercial,Negative,15,128,96,-25,-28,A431,10000,H,Human,Skin,Epithelial,Adult,L,72,200,MTT,TetrazoliumSalt,,48.923,,26,10.1177/0960327112459206
682,2013,SiO2,I,Sphere,None,Commercial,Negative,15,128,96,-25,-28,A549,10000,H,Human,Lung,Epithelial,Adult,L,72,25,MTT,TetrazoliumSalt,,87.072,,26,10.1177/0960327112459206
683,2013,SiO2,I,Sphere,None,Commercial,Negative,15,128,96,-25,-28,A549,10000,H,Human,Lung,Epithelial,Adult,L,72,50,MTT,TetrazoliumSalt,,74.018,,26,10.1177/0960327112459206
684,2013,SiO2,I,Sphere,None,Commercial,Negative,15,128,96,-25,-28,A549,10000,H,Human,Lung,Epithelial,Adult,L,72,100,MTT,TetrazoliumSalt,,58.048,,26,10.1177/0960327112459206
685,2013,SiO2,I,Sphere,None,Commercial,Negative,15,128,96,-25,-28,A549,10000,H,Human,Lung,Epithelial,Adult,L,72,200,MTT,TetrazoliumSalt,,44.994,,26,10.1177/0960327112459206
686,2012,SiO2,I,Sphere,None,Commercial,Negative,14.23,128,96,-25,-28,HepG2,10000,H,Human,Liver,Epithelial,Adult,L,72,1,MTT,TetrazoliumSalt,,96.842,,27,10.1016/j.taap.2011.12.020
687,2012,SiO2,I,Sphere,None,Commercial,Negative,14.23,128,96,-25,-28,HepG2,10000,H,Human,Liver,Epithelial,Adult,L,72,5,MTT,TetrazoliumSalt,,95,,27,10.1016/j.taap.2011.12.020
688,2012,SiO2,I,Sphere,None,Commercial,Negative,14.23,128,96,-25,-28,HepG2,10000,H,Human,Liver,Epithelial,Adult,L,72,10,MTT,TetrazoliumSalt,,91.184,,27,10.1016/j.taap.2011.12.020
689,2012,SiO2,I,Sphere,None,Commercial,Negative,14.23,128,96,-25,-28,HepG2,10000,H,Human,Liver,Epithelial,Adult,L,72,25,MTT,TetrazoliumSalt,,79.342,,27,10.1016/j.taap.2011.12.020
690,2012,SiO2,I,Sphere,None,Commercial,Negative,14.23,128,96,-25,-28,HepG2,10000,H,Human,Liver,Epithelial,Adult,L,72,50,MTT,TetrazoliumSalt,,71.316,,27,10.1016/j.taap.2011.12.020
691,2012,SiO2,I,Sphere,None,Commercial,Negative,14.23,128,96,-25,-28,HepG2,10000,H,Human,Liver,Epithelial,Adult,L,72,100,MTT,TetrazoliumSalt,,63.816,,27,10.1016/j.taap.2011.12.020
692,2012,SiO2,I,Sphere,None,Commercial,Negative,14.23,128,96,-25,-28,HepG2,10000,H,Human,Liver,Epithelial,Adult,L,72,200,MTT,TetrazoliumSalt,,55.263,,27,10.1016/j.taap.2011.12.020
693,2012,SiO2,I,Sphere,None,Commercial,Negative,14.23,128,96,-25,-28,HepG2,10000,H,Human,Liver,Epithelial,Adult,L,72,1,NRU,NeutralRed,,96.708,,27,10.1016/j.taap.2011.12.020
694,2012,SiO2,I,Sphere,None,Commercial,Negative,14.23,128,96,-25,-28,HepG2,10000,H,Human,Liver,Epithelial,Adult,L,72,5,NRU,NeutralRed,,95.61,,27,10.1016/j.taap.2011.12.020
695,2012,SiO2,I,Sphere,None,Commercial,Negative,14.23,128,96,-25,-28,HepG2,10000,H,Human,Liver,Epithelial,Adult,L,72,10,NRU,NeutralRed,,92.455,,27,10.1016/j.taap.2011.12.020
696,2012,SiO2,I,Sphere,None,Commercial,Negative,14.23,128,96,-25,-28,HepG2,10000,H,Human,Liver,Epithelial,Adult,L,72,25,NRU,NeutralRed,,78.326,,27,10.1016/j.taap.2011.12.020
697,2012,SiO2,I,Sphere,None,Commercial,Negative,14.23,128,96,-25,-28,HepG2,10000,H,Human,Liver,Epithelial,Adult,L,72,50,NRU,NeutralRed,,71.605,,27,10.1016/j.taap.2011.12.020
698,2012,SiO2,I,Sphere,None,Commercial,Negative,14.23,128,96,-25,-28,HepG2,10000,H,Human,Liver,Epithelial,Adult,L,72,100,NRU,NeutralRed,,65.021,,27,10.1016/j.taap.2011.12.020
699,2012,SiO2,I,Sphere,None,Commercial,Negative,14.23,128,96,-25,-28,HepG2,10000,H,Human,Liver,Epithelial,Adult,L,72,200,NRU,NeutralRed,,58.848,,27,10.1016/j.taap.2011.12.020
700,2019,SiO2,I,Sphere,None,Hydrolysis,Negative,,289.76,,-28,,Caco-2,5000,H,Human,Colon,Epithelial,Adult,L,24,50,AlamarBlue,AlamarBlue,,91.683,0.25,28,10.3390/nano9081081
701,2019,SiO2,I,Sphere,None,Hydrolysis,Negative,,289.76,,-28,,Caco-2,5000,H,Human,Colon,Epithelial,Adult,L,24,100,AlamarBlue,AlamarBlue,,117.41,0.25,28,10.3390/nano9081081
702,2019,SiO2,I,Sphere,None,Hydrolysis,Negative,,289.76,,-28,,Caco-2,5000,H,Human,Colon,Epithelial,Adult,L,24,200,AlamarBlue,AlamarBlue,,113.35,0.25,28,10.3390/nano9081081
703,2019,SiO2,I,Sphere,None,Hydrolysis,Negative,,289.76,,-28,,Caco-2,5000,H,Human,Colon,Epithelial,Adult,L,24,500,AlamarBlue,AlamarBlue,,128.05,0.25,28,10.3390/nano9081081
704,2019,SiO2,I,Sphere,Chitosan,Hydrolysis,Positive,,578.27,,8,,Caco-2,5000,H,Human,Colon,Epithelial,Adult,L,24,50,AlamarBlue,AlamarBlue,,94.523,0.32,28,10.3390/nano9081081
705,2019,SiO2,I,Sphere,Chitosan,Hydrolysis,Positive,,578.27,,8,,Caco-2,5000,H,Human,Colon,Epithelial,Adult,L,24,100,AlamarBlue,AlamarBlue,,69.258,0.32,28,10.3390/nano9081081
706,2019,SiO2,I,Sphere,Chitosan,Hydrolysis,Positive,,578.27,,8,,Caco-2,5000,H,Human,Colon,Epithelial,Adult,L,24,200,AlamarBlue,AlamarBlue,,42.933,0.32,28,10.3390/nano9081081
707,2019,SiO2,I,Sphere,Chitosan,Hydrolysis,Positive,,578.27,,8,,Caco-2,5000,H,Human,Colon,Epithelial,Adult,L,24,500,AlamarBlue,AlamarBlue,,40.636,0.32,28,10.3390/nano9081081
708,2019,SiO2,I,Sphere,SodiumAlginate,Hydrolysis,Negative,,345.2,,-13,,Caco-2,5000,H,Human,Colon,Epithelial,Adult,L,24,50,AlamarBlue,AlamarBlue,,88.508,0.37,28,10.3390/nano9081081
709,2019,SiO2,I,Sphere,SodiumAlginate,Hydrolysis,Negative,,345.2,,-13,,Caco-2,5000,H,Human,Colon,Epithelial,Adult,L,24,100,AlamarBlue,AlamarBlue,,36.878,0.37,28,10.3390/nano9081081
710,2019,SiO2,I,Sphere,SodiumAlginate,Hydrolysis,Negative,,345.2,,-13,,Caco-2,5000,H,Human,Colon,Epithelial,Adult,L,24,200,AlamarBlue,AlamarBlue,,34.305,0.37,28,10.3390/nano9081081
711,2019,SiO2,I,Sphere,SodiumAlginate,Hydrolysis,Negative,,345.2,,-13,,Caco-2,5000,H,Human,Colon,Epithelial,Adult,L,24,500,AlamarBlue,AlamarBlue,,28.473,0.37,28,10.3390/nano9081081
712,2019,SiO2,I,Sphere,None,Hydrolysis,Negative,,289.76,,-28,,Caco-2,5000,H,Human,Colon,Epithelial,Adult,L,48,50,AlamarBlue,AlamarBlue,,97.485,0.25,28,10.3390/nano9081081
713,2019,SiO2,I,Sphere,None,Hydrolysis,Negative,,289.76,,-28,,Caco-2,5000,H,Human,Colon,Epithelial,Adult,L,48,100,AlamarBlue,AlamarBlue,,110.44,0.25,28,10.3390/nano9081081
714,2019,SiO2,I,Sphere,None,Hydrolysis,Negative,,289.76,,-28,,Caco-2,5000,H,Human,Colon,Epithelial,Adult,L,48,200,AlamarBlue,AlamarBlue,,108.12,0.25,28,10.3390/nano9081081
715,2019,SiO2,I,Sphere,None,Hydrolysis,Negative,,289.76,,-28,,Caco-2,5000,H,Human,Colon,Epithelial,Adult,L,48,500,AlamarBlue,AlamarBlue,,107.74,0.25,28,10.3390/nano9081081
716,2019,SiO2,I,Sphere,Chitosan,Hydrolysis,Positive,,578.27,,8,,Caco-2,5000,H,Human,Colon,Epithelial,Adult,L,48,50,AlamarBlue,AlamarBlue,,96.82,0.32,28,10.3390/nano9081081
717,2019,SiO2,I,Sphere,Chitosan,Hydrolysis,Positive,,578.27,,8,,Caco-2,5000,H,Human,Colon,Epithelial,Adult,L,48,100,AlamarBlue,AlamarBlue,,93.64,0.32,28,10.3390/nano9081081
718,2019,SiO2,I,Sphere,Chitosan,Hydrolysis,Positive,,578.27,,8,,Caco-2,5000,H,Human,Colon,Epithelial,Adult,L,48,200,AlamarBlue,AlamarBlue,,82.862,0.32,28,10.3390/nano9081081
719,2019,SiO2,I,Sphere,Chitosan,Hydrolysis,Positive,,578.27,,8,,Caco-2,5000,H,Human,Colon,Epithelial,Adult,L,48,500,AlamarBlue,AlamarBlue,,76.678,0.32,28,10.3390/nano9081081
720,2019,SiO2,I,Sphere,SodiumAlginate,Hydrolysis,Negative,,345.2,,-13,,Caco-2,5000,H,Human,Colon,Epithelial,Adult,L,48,50,AlamarBlue,AlamarBlue,,98.113,0.37,28,10.3390/nano9081081
721,2019,SiO2,I,Sphere,SodiumAlginate,Hydrolysis,Negative,,345.2,,-13,,Caco-2,5000,H,Human,Colon,Epithelial,Adult,L,48,100,AlamarBlue,AlamarBlue,,81.475,0.37,28,10.3390/nano9081081
722,2019,SiO2,I,Sphere,SodiumAlginate,Hydrolysis,Negative,,345.2,,-13,,Caco-2,5000,H,Human,Colon,Epithelial,Adult,L,48,200,AlamarBlue,AlamarBlue,,82.676,0.37,28,10.3390/nano9081081
723,2019,SiO2,I,Sphere,SodiumAlginate,Hydrolysis,Negative,,345.2,,-13,,Caco-2,5000,H,Human,Colon,Epithelial,Adult,L,48,500,AlamarBlue,AlamarBlue,,79.417,0.37,28,10.3390/nano9081081
724,2019,SiO2,I,Sphere,None,Hydrolysis,Negative,,289.76,,-28,,HepG2,5000,H,Human,Liver,Epithelial,Adult,L,24,50,AlamarBlue,AlamarBlue,,88.516,0.25,28,10.3390/nano9081081
725,2019,SiO2,I,Sphere,None,Hydrolysis,Negative,,289.76,,-28,,HepG2,5000,H,Human,Liver,Epithelial,Adult,L,24,100,AlamarBlue,AlamarBlue,,83.569,0.25,28,10.3390/nano9081081
726,2019,SiO2,I,Sphere,None,Hydrolysis,Negative,,289.76,,-28,,HepG2,5000,H,Human,Liver,Epithelial,Adult,L,24,200,AlamarBlue,AlamarBlue,,81.625,0.25,28,10.3390/nano9081081
727,2019,SiO2,I,Sphere,None,Hydrolysis,Negative,,289.76,,-28,,HepG2,5000,H,Human,Liver,Epithelial,Adult,L,24,500,AlamarBlue,AlamarBlue,,93.11,0.25,28,10.3390/nano9081081
728,2019,SiO2,I,Sphere,Chitosan,Hydrolysis,Positive,,578.27,,8,,HepG2,5000,H,Human,Liver,Epithelial,Adult,L,24,50,AlamarBlue,AlamarBlue,,99.824,0.32,28,10.3390/nano9081081
729,2019,SiO2,I,Sphere,Chitosan,Hydrolysis,Positive,,578.27,,8,,HepG2,5000,H,Human,Liver,Epithelial,Adult,L,24,100,AlamarBlue,AlamarBlue,,63.269,0.32,28,10.3390/nano9081081
730,2019,SiO2,I,Sphere,Chitosan,Hydrolysis,Positive,,578.27,,8,,HepG2,5000,H,Human,Liver,Epithelial,Adult,L,24,200,AlamarBlue,AlamarBlue,,52.9,0.32,28,10.3390/nano9081081
731,2019,SiO2,I,Sphere,Chitosan,Hydrolysis,Positive,,578.27,,8,,HepG2,5000,H,Human,Liver,Epithelial,Adult,L,24,500,AlamarBlue,AlamarBlue,,78.383,0.32,28,10.3390/nano9081081
732,2019,SiO2,I,Sphere,SodiumAlginate,Hydrolysis,Negative,,345.2,,-13,,HepG2,5000,H,Human,Liver,Epithelial,Adult,L,24,50,AlamarBlue,AlamarBlue,,103.09,0.37,28,10.3390/nano9081081
733,2019,SiO2,I,Sphere,SodiumAlginate,Hydrolysis,Negative,,345.2,,-13,,HepG2,5000,H,Human,Liver,Epithelial,Adult,L,24,100,AlamarBlue,AlamarBlue,,86.942,0.37,28,10.3390/nano9081081
734,2019,SiO2,I,Sphere,SodiumAlginate,Hydrolysis,Negative,,345.2,,-13,,HepG2,5000,H,Human,Liver,Epithelial,Adult,L,24,200,AlamarBlue,AlamarBlue,,90.722,0.37,28,10.3390/nano9081081
735,2019,SiO2,I,Sphere,SodiumAlginate,Hydrolysis,Negative,,345.2,,-13,,HepG2,5000,H,Human,Liver,Epithelial,Adult,L,24,500,AlamarBlue,AlamarBlue,,77.32,0.37,28,10.3390/nano9081081
736,2019,SiO2,I,Sphere,None,Hydrolysis,Negative,,289.76,,-28,,HepG2,5000,H,Human,Liver,Epithelial,Adult,L,48,50,AlamarBlue,AlamarBlue,,92.403,0.25,28,10.3390/nano9081081
737,2019,SiO2,I,Sphere,None,Hydrolysis,Negative,,289.76,,-28,,HepG2,5000,H,Human,Liver,Epithelial,Adult,L,48,100,AlamarBlue,AlamarBlue,,98.057,0.25,28,10.3390/nano9081081
738,2019,SiO2,I,Sphere,None,Hydrolysis,Negative,,289.76,,-28,,HepG2,5000,H,Human,Liver,Epithelial,Adult,L,48,200,AlamarBlue,AlamarBlue,,101.59,0.25,28,10.3390/nano9081081
739,2019,SiO2,I,Sphere,None,Hydrolysis,Negative,,289.76,,-28,,HepG2,5000,H,Human,Liver,Epithelial,Adult,L,48,500,AlamarBlue,AlamarBlue,,100.35,0.25,28,10.3390/nano9081081
740,2019,SiO2,I,Sphere,Chitosan,Hydrolysis,Positive,,578.27,,8,,HepG2,5000,H,Human,Liver,Epithelial,Adult,L,48,50,AlamarBlue,AlamarBlue,,99.473,0.32,28,10.3390/nano9081081
741,2019,SiO2,I,Sphere,Chitosan,Hydrolysis,Positive,,578.27,,8,,HepG2,5000,H,Human,Liver,Epithelial,Adult,L,48,100,AlamarBlue,AlamarBlue,,89.455,0.32,28,10.3390/nano9081081
742,2019,SiO2,I,Sphere,Chitosan,Hydrolysis,Positive,,578.27,,8,,HepG2,5000,H,Human,Liver,Epithelial,Adult,L,48,200,AlamarBlue,AlamarBlue,,85.764,0.32,28,10.3390/nano9081081
743,2019,SiO2,I,Sphere,Chitosan,Hydrolysis,Positive,,578.27,,8,,HepG2,5000,H,Human,Liver,Epithelial,Adult,L,48,500,AlamarBlue,AlamarBlue,,92.794,0.32,28,10.3390/nano9081081
744,2019,SiO2,I,Sphere,SodiumAlginate,Hydrolysis,Negative,,345.2,,-13,,HepG2,5000,H,Human,Liver,Epithelial,Adult,L,48,50,AlamarBlue,AlamarBlue,,97.938,0.37,28,10.3390/nano9081081
745,2019,SiO2,I,Sphere,SodiumAlginate,Hydrolysis,Negative,,345.2,,-13,,HepG2,5000,H,Human,Liver,Epithelial,Adult,L,48,100,AlamarBlue,AlamarBlue,,95.876,0.37,28,10.3390/nano9081081
746,2019,SiO2,I,Sphere,SodiumAlginate,Hydrolysis,Negative,,345.2,,-13,,HepG2,5000,H,Human,Liver,Epithelial,Adult,L,48,200,AlamarBlue,AlamarBlue,,95.361,0.37,28,10.3390/nano9081081
747,2019,SiO2,I,Sphere,SodiumAlginate,Hydrolysis,Negative,,345.2,,-13,,HepG2,5000,H,Human,Liver,Epithelial,Adult,L,48,500,AlamarBlue,AlamarBlue,,90.893,0.37,28,10.3390/nano9081081
748,2015,SiO2,I,Sphere,None,Sol-Gel Method,Negative,21.06,37.82,,-24.5,,A549,50000,H,Human,Lung,Epithelial,Adult,L,24,10,MTT,TetrazoliumSalt,,76.923,,29,10.1016/j.nano.2015.03.004
749,2015,SiO2,I,Sphere,None,Sol-Gel Method,Negative,21.06,37.82,,-24.5,,A549,50000,H,Human,Lung,Epithelial,Adult,L,24,50,MTT,TetrazoliumSalt,,67.494,,29,10.1016/j.nano.2015.03.004
750,2015,SiO2,I,Sphere,None,Sol-Gel Method,Negative,21.06,37.82,,-24.5,,A549,50000,H,Human,Lung,Epithelial,Adult,L,24,100,MTT,TetrazoliumSalt,,61.29,,29,10.1016/j.nano.2015.03.004
751,2015,SiO2,I,Sphere,None,Sol-Gel Method,Negative,21.06,37.82,,-24.5,,A549,50000,H,Human,Lung,Epithelial,Adult,L,24,200,MTT,TetrazoliumSalt,,62.283,,29,10.1016/j.nano.2015.03.004
752,2015,SiO2,I,Sphere,None,Sol-Gel Method,Negative,21.06,37.82,,-24.5,,A549,50000,H,Human,Lung,Epithelial,Adult,L,24,500,MTT,TetrazoliumSalt,,63.275,,29,10.1016/j.nano.2015.03.004
753,2015,SiO2,I,Sphere,None,Sol-Gel Method,Negative,59.72,70.12,,-38.1,,A549,50000,H,Human,Lung,Epithelial,Adult,L,24,10,MTT,TetrazoliumSalt,,100.99,,29,10.1016/j.nano.2015.03.004
754,2015,SiO2,I,Sphere,None,Sol-Gel Method,Negative,59.72,70.12,,-38.1,,A549,50000,H,Human,Lung,Epithelial,Adult,L,24,50,MTT,TetrazoliumSalt,,72.705,,29,10.1016/j.nano.2015.03.004
755,2015,SiO2,I,Sphere,None,Sol-Gel Method,Negative,59.72,70.12,,-38.1,,A549,50000,H,Human,Lung,Epithelial,Adult,L,24,100,MTT,TetrazoliumSalt,,70.471,,29,10.1016/j.nano.2015.03.004
756,2015,SiO2,I,Sphere,None,Sol-Gel Method,Negative,59.72,70.12,,-38.1,,A549,50000,H,Human,Lung,Epithelial,Adult,L,24,200,MTT,TetrazoliumSalt,,64.02,,29,10.1016/j.nano.2015.03.004
757,2015,SiO2,I,Sphere,None,Sol-Gel Method,Negative,59.72,70.12,,-38.1,,A549,50000,H,Human,Lung,Epithelial,Adult,L,24,500,MTT,TetrazoliumSalt,,62.283,,29,10.1016/j.nano.2015.03.004
758,2015,SiO2,I,Sphere,None,Sol-Gel Method,Negative,100.33,105.5,,-31.7,,A549,50000,H,Human,Lung,Epithelial,Adult,L,24,10,MTT,TetrazoliumSalt,,89.826,,29,10.1016/j.nano.2015.03.004
759,2015,SiO2,I,Sphere,None,Sol-Gel Method,Negative,100.33,105.5,,-31.7,,A549,50000,H,Human,Lung,Epithelial,Adult,L,24,50,MTT,TetrazoliumSalt,,70.471,,29,10.1016/j.nano.2015.03.004
760,2015,SiO2,I,Sphere,None,Sol-Gel Method,Negative,100.33,105.5,,-31.7,,A549,50000,H,Human,Lung,Epithelial,Adult,L,24,100,MTT,TetrazoliumSalt,,71.464,,29,10.1016/j.nano.2015.03.004
761,2015,SiO2,I,Sphere,None,Sol-Gel Method,Negative,100.33,105.5,,-31.7,,A549,50000,H,Human,Lung,Epithelial,Adult,L,24,200,MTT,TetrazoliumSalt,,65.757,,29,10.1016/j.nano.2015.03.004
762,2015,SiO2,I,Sphere,None,Sol-Gel Method,Negative,100.33,105.5,,-31.7,,A549,50000,H,Human,Lung,Epithelial,Adult,L,24,500,MTT,TetrazoliumSalt,,72.705,,29,10.1016/j.nano.2015.03.004
763,2015,SiO2,I,Sphere,None,Sol-Gel Method,Negative,199.89,203.3,,-36.3,,A549,50000,H,Human,Lung,Epithelial,Adult,L,24,10,MTT,TetrazoliumSalt,,75.186,,29,10.1016/j.nano.2015.03.004
764,2015,SiO2,I,Sphere,None,Sol-Gel Method,Negative,199.89,203.3,,-36.3,,A549,50000,H,Human,Lung,Epithelial,Adult,L,24,50,MTT,TetrazoliumSalt,,63.027,,29,10.1016/j.nano.2015.03.004
765,2015,SiO2,I,Sphere,None,Sol-Gel Method,Negative,199.89,203.3,,-36.3,,A549,50000,H,Human,Lung,Epithelial,Adult,L,24,100,MTT,TetrazoliumSalt,,62.283,,29,10.1016/j.nano.2015.03.004
766,2015,SiO2,I,Sphere,None,Sol-Gel Method,Negative,199.89,203.3,,-36.3,,A549,50000,H,Human,Lung,Epithelial,Adult,L,24,200,MTT,TetrazoliumSalt,,62.779,,29,10.1016/j.nano.2015.03.004
767,2015,SiO2,I,Sphere,None,Sol-Gel Method,Negative,199.89,203.3,,-36.3,,A549,50000,H,Human,Lung,Epithelial,Adult,L,24,500,MTT,TetrazoliumSalt,,61.042,,29,10.1016/j.nano.2015.03.004
768,2015,SiO2,I,Sphere,None,Sol-Gel Method,Negative,21.06,37.82,,-24.5,,A549,50000,H,Human,Lung,Epithelial,Adult,L,72,10,MTT,TetrazoliumSalt,,58.542,,29,10.1016/j.nano.2015.03.004
769,2015,SiO2,I,Sphere,None,Sol-Gel Method,Negative,21.06,37.82,,-24.5,,A549,50000,H,Human,Lung,Epithelial,Adult,L,72,50,MTT,TetrazoliumSalt,,50.797,,29,10.1016/j.nano.2015.03.004
770,2015,SiO2,I,Sphere,None,Sol-Gel Method,Negative,21.06,37.82,,-24.5,,A549,50000,H,Human,Lung,Epithelial,Adult,L,72,100,MTT,TetrazoliumSalt,,49.886,,29,10.1016/j.nano.2015.03.004
771,2015,SiO2,I,Sphere,None,Sol-Gel Method,Negative,21.06,37.82,,-24.5,,A549,50000,H,Human,Lung,Epithelial,Adult,L,72,200,MTT,TetrazoliumSalt,,50.569,,29,10.1016/j.nano.2015.03.004
772,2015,SiO2,I,Sphere,None,Sol-Gel Method,Negative,21.06,37.82,,-24.5,,A549,50000,H,Human,Lung,Epithelial,Adult,L,72,500,MTT,TetrazoliumSalt,,44.647,,29,10.1016/j.nano.2015.03.004
773,2015,SiO2,I,Sphere,None,Sol-Gel Method,Negative,59.72,70.12,,-38.1,,A549,50000,H,Human,Lung,Epithelial,Adult,L,72,10,MTT,TetrazoliumSalt,,96.583,,29,10.1016/j.nano.2015.03.004
774,2015,SiO2,I,Sphere,None,Sol-Gel Method,Negative,59.72,70.12,,-38.1,,A549,50000,H,Human,Lung,Epithelial,Adult,L,72,50,MTT,TetrazoliumSalt,,53.303,,29,10.1016/j.nano.2015.03.004
775,2015,SiO2,I,Sphere,None,Sol-Gel Method,Negative,59.72,70.12,,-38.1,,A549,50000,H,Human,Lung,Epithelial,Adult,L,72,100,MTT,TetrazoliumSalt,,49.886,,29,10.1016/j.nano.2015.03.004
776,2015,SiO2,I,Sphere,None,Sol-Gel Method,Negative,59.72,70.12,,-38.1,,A549,50000,H,Human,Lung,Epithelial,Adult,L,72,200,MTT,TetrazoliumSalt,,31.435,,29,10.1016/j.nano.2015.03.004
777,2015,SiO2,I,Sphere,None,Sol-Gel Method,Negative,59.72,70.12,,-38.1,,A549,50000,H,Human,Lung,Epithelial,Adult,L,72,500,MTT,TetrazoliumSalt,,15.718,,29,10.1016/j.nano.2015.03.004
778,2015,SiO2,I,Sphere,None,Sol-Gel Method,Negative,100.33,105.5,,-31.7,,A549,50000,H,Human,Lung,Epithelial,Adult,L,72,10,MTT,TetrazoliumSalt,,68.337,,29,10.1016/j.nano.2015.03.004
779,2015,SiO2,I,Sphere,None,Sol-Gel Method,Negative,100.33,105.5,,-31.7,,A549,50000,H,Human,Lung,Epithelial,Adult,L,72,50,MTT,TetrazoliumSalt,,54.214,,29,10.1016/j.nano.2015.03.004
780,2015,SiO2,I,Sphere,None,Sol-Gel Method,Negative,100.33,105.5,,-31.7,,A549,50000,H,Human,Lung,Epithelial,Adult,L,72,100,MTT,TetrazoliumSalt,,51.708,,29,10.1016/j.nano.2015.03.004
781,2015,SiO2,I,Sphere,None,Sol-Gel Method,Negative,100.33,105.5,,-31.7,,A549,50000,H,Human,Lung,Epithelial,Adult,L,72,200,MTT,TetrazoliumSalt,,55.353,,29,10.1016/j.nano.2015.03.004
782,2015,SiO2,I,Sphere,None,Sol-Gel Method,Negative,100.33,105.5,,-31.7,,A549,50000,H,Human,Lung,Epithelial,Adult,L,72,500,MTT,TetrazoliumSalt,,53.531,,29,10.1016/j.nano.2015.03.004
783,2015,SiO2,I,Sphere,None,Sol-Gel Method,Negative,199.89,203.3,,-36.3,,A549,50000,H,Human,Lung,Epithelial,Adult,L,72,10,MTT,TetrazoliumSalt,,66.287,,29,10.1016/j.nano.2015.03.004
784,2015,SiO2,I,Sphere,None,Sol-Gel Method,Negative,199.89,203.3,,-36.3,,A549,50000,H,Human,Lung,Epithelial,Adult,L,72,50,MTT,TetrazoliumSalt,,50.569,,29,10.1016/j.nano.2015.03.004
785,2015,SiO2,I,Sphere,None,Sol-Gel Method,Negative,199.89,203.3,,-36.3,,A549,50000,H,Human,Lung,Epithelial,Adult,L,72,100,MTT,TetrazoliumSalt,,50.114,,29,10.1016/j.nano.2015.03.004
786,2015,SiO2,I,Sphere,None,Sol-Gel Method,Negative,199.89,203.3,,-36.3,,A549,50000,H,Human,Lung,Epithelial,Adult,L,72,200,MTT,TetrazoliumSalt,,50.797,,29,10.1016/j.nano.2015.03.004
787,2015,SiO2,I,Sphere,None,Sol-Gel Method,Negative,199.89,203.3,,-36.3,,A549,50000,H,Human,Lung,Epithelial,Adult,L,72,500,MTT,TetrazoliumSalt,,45.33,,29,10.1016/j.nano.2015.03.004
788,2015,SiO2,I,Sphere,None,Sol-Gel Method,Negative,21.06,37.82,,-24.5,,NIH3T3,50000,A,Mouse,Embryo,Fibroblast,Embryonic,L,24,10,MTT,TetrazoliumSalt,,65.366,,29,10.1016/j.nano.2015.03.004
789,2015,SiO2,I,Sphere,None,Sol-Gel Method,Negative,21.06,37.82,,-24.5,,NIH3T3,50000,A,Mouse,Embryo,Fibroblast,Embryonic,L,24,50,MTT,TetrazoliumSalt,,50,,29,10.1016/j.nano.2015.03.004
790,2015,SiO2,I,Sphere,None,Sol-Gel Method,Negative,21.06,37.82,,-24.5,,NIH3T3,50000,A,Mouse,Embryo,Fibroblast,Embryonic,L,24,100,MTT,TetrazoliumSalt,,44.39,,29,10.1016/j.nano.2015.03.004
791,2015,SiO2,I,Sphere,None,Sol-Gel Method,Negative,21.06,37.82,,-24.5,,NIH3T3,50000,A,Mouse,Embryo,Fibroblast,Embryonic,L,24,200,MTT,TetrazoliumSalt,,38.049,,29,10.1016/j.nano.2015.03.004
792,2015,SiO2,I,Sphere,None,Sol-Gel Method,Negative,21.06,37.82,,-24.5,,NIH3T3,50000,A,Mouse,Embryo,Fibroblast,Embryonic,L,24,500,MTT,TetrazoliumSalt,,34.146,,29,10.1016/j.nano.2015.03.004
793,2015,SiO2,I,Sphere,None,Sol-Gel Method,Negative,59.72,70.12,,-38.1,,NIH3T3,50000,A,Mouse,Embryo,Fibroblast,Embryonic,L,24,10,MTT,TetrazoliumSalt,,108.05,,29,10.1016/j.nano.2015.03.004
794,2015,SiO2,I,Sphere,None,Sol-Gel Method,Negative,59.72,70.12,,-38.1,,NIH3T3,50000,A,Mouse,Embryo,Fibroblast,Embryonic,L,24,50,MTT,TetrazoliumSalt,,54.146,,29,10.1016/j.nano.2015.03.004
795,2015,SiO2,I,Sphere,None,Sol-Gel Method,Negative,59.72,70.12,,-38.1,,NIH3T3,50000,A,Mouse,Embryo,Fibroblast,Embryonic,L,24,100,MTT,TetrazoliumSalt,,49.512,,29,10.1016/j.nano.2015.03.004
796,2015,SiO2,I,Sphere,None,Sol-Gel Method,Negative,59.72,70.12,,-38.1,,NIH3T3,50000,A,Mouse,Embryo,Fibroblast,Embryonic,L,24,200,MTT,TetrazoliumSalt,,42.683,,29,10.1016/j.nano.2015.03.004
797,2015,SiO2,I,Sphere,None,Sol-Gel Method,Negative,59.72,70.12,,-38.1,,NIH3T3,50000,A,Mouse,Embryo,Fibroblast,Embryonic,L,24,500,MTT,TetrazoliumSalt,,5.122,,29,10.1016/j.nano.2015.03.004
798,2015,SiO2,I,Sphere,None,Sol-Gel Method,Negative,100.33,105.5,,-31.7,,NIH3T3,50000,A,Mouse,Embryo,Fibroblast,Embryonic,L,24,10,MTT,TetrazoliumSalt,,53.902,,29,10.1016/j.nano.2015.03.004
799,2015,SiO2,I,Sphere,None,Sol-Gel Method,Negative,100.33,105.5,,-31.7,,NIH3T3,50000,A,Mouse,Embryo,Fibroblast,Embryonic,L,24,50,MTT,TetrazoliumSalt,,44.878,,29,10.1016/j.nano.2015.03.004
800,2015,SiO2,I,Sphere,None,Sol-Gel Method,Negative,100.33,105.5,,-31.7,,NIH3T3,50000,A,Mouse,Embryo,Fibroblast,Embryonic,L,24,100,MTT,TetrazoliumSalt,,34.878,,29,10.1016/j.nano.2015.03.004
801,2015,SiO2,I,Sphere,None,Sol-Gel Method,Negative,100.33,105.5,,-31.7,,NIH3T3,50000,A,Mouse,Embryo,Fibroblast,Embryonic,L,24,200,MTT,TetrazoliumSalt,,30.244,,29,10.1016/j.nano.2015.03.004
802,2015,SiO2,I,Sphere,None,Sol-Gel Method,Negative,100.33,105.5,,-31.7,,NIH3T3,50000,A,Mouse,Embryo,Fibroblast,Embryonic,L,24,500,MTT,TetrazoliumSalt,,29.024,,29,10.1016/j.nano.2015.03.004
803,2015,SiO2,I,Sphere,None,Sol-Gel Method,Negative,199.89,203.3,,-36.3,,NIH3T3,50000,A,Mouse,Embryo,Fibroblast,Embryonic,L,24,10,MTT,TetrazoliumSalt,,50,,29,10.1016/j.nano.2015.03.004
804,2015,SiO2,I,Sphere,None,Sol-Gel Method,Negative,199.89,203.3,,-36.3,,NIH3T3,50000,A,Mouse,Embryo,Fibroblast,Embryonic,L,24,50,MTT,TetrazoliumSalt,,40.732,,29,10.1016/j.nano.2015.03.004
805,2015,SiO2,I,Sphere,None,Sol-Gel Method,Negative,199.89,203.3,,-36.3,,NIH3T3,50000,A,Mouse,Embryo,Fibroblast,Embryonic,L,24,100,MTT,TetrazoliumSalt,,32.683,,29,10.1016/j.nano.2015.03.004
806,2015,SiO2,I,Sphere,None,Sol-Gel Method,Negative,199.89,203.3,,-36.3,,NIH3T3,50000,A,Mouse,Embryo,Fibroblast,Embryonic,L,24,200,MTT,TetrazoliumSalt,,24.878,,29,10.1016/j.nano.2015.03.004
807,2015,SiO2,I,Sphere,None,Sol-Gel Method,Negative,199.89,203.3,,-36.3,,NIH3T3,50000,A,Mouse,Embryo,Fibroblast,Embryonic,L,24,500,MTT,TetrazoliumSalt,,24.878,,29,10.1016/j.nano.2015.03.004
808,2015,SiO2,I,Sphere,None,Sol-Gel Method,Negative,21.06,37.82,,-24.5,,NIH3T3,50000,A,Mouse,Embryo,Fibroblast,Embryonic,L,72,10,MTT,TetrazoliumSalt,,45.578,,29,10.1016/j.nano.2015.03.004
809,2015,SiO2,I,Sphere,None,Sol-Gel Method,Negative,21.06,37.82,,-24.5,,NIH3T3,50000,A,Mouse,Embryo,Fibroblast,Embryonic,L,72,50,MTT,TetrazoliumSalt,,38.095,,29,10.1016/j.nano.2015.03.004
810,2015,SiO2,I,Sphere,None,Sol-Gel Method,Negative,21.06,37.82,,-24.5,,NIH3T3,50000,A,Mouse,Embryo,Fibroblast,Embryonic,L,72,100,MTT,TetrazoliumSalt,,34.921,,29,10.1016/j.nano.2015.03.004
811,2015,SiO2,I,Sphere,None,Sol-Gel Method,Negative,21.06,37.82,,-24.5,,NIH3T3,50000,A,Mouse,Embryo,Fibroblast,Embryonic,L,72,200,MTT,TetrazoliumSalt,,27.891,,29,10.1016/j.nano.2015.03.004
812,2015,SiO2,I,Sphere,None,Sol-Gel Method,Negative,21.06,37.82,,-24.5,,NIH3T3,50000,A,Mouse,Embryo,Fibroblast,Embryonic,L,72,500,MTT,TetrazoliumSalt,,17.007,,29,10.1016/j.nano.2015.03.004
813,2015,SiO2,I,Sphere,None,Sol-Gel Method,Negative,59.72,70.12,,-38.1,,NIH3T3,50000,A,Mouse,Embryo,Fibroblast,Embryonic,L,72,10,MTT,TetrazoliumSalt,,87.528,,29,10.1016/j.nano.2015.03.004
814,2015,SiO2,I,Sphere,None,Sol-Gel Method,Negative,59.72,70.12,,-38.1,,NIH3T3,50000,A,Mouse,Embryo,Fibroblast,Embryonic,L,72,50,MTT,TetrazoliumSalt,,32.2,,29,10.1016/j.nano.2015.03.004
815,2015,SiO2,I,Sphere,None,Sol-Gel Method,Negative,59.72,70.12,,-38.1,,NIH3T3,50000,A,Mouse,Embryo,Fibroblast,Embryonic,L,72,100,MTT,TetrazoliumSalt,,30.839,,29,10.1016/j.nano.2015.03.004
816,2015,SiO2,I,Sphere,None,Sol-Gel Method,Negative,59.72,70.12,,-38.1,,NIH3T3,50000,A,Mouse,Embryo,Fibroblast,Embryonic,L,72,200,MTT,TetrazoliumSalt,,23.356,,29,10.1016/j.nano.2015.03.004
817,2015,SiO2,I,Sphere,None,Sol-Gel Method,Negative,59.72,70.12,,-38.1,,NIH3T3,50000,A,Mouse,Embryo,Fibroblast,Embryonic,L,72,500,MTT,TetrazoliumSalt,,1.1338,,29,10.1016/j.nano.2015.03.004
818,2015,SiO2,I,Sphere,None,Sol-Gel Method,Negative,100.33,105.5,,-31.7,,NIH3T3,50000,A,Mouse,Embryo,Fibroblast,Embryonic,L,72,10,MTT,TetrazoliumSalt,,42.63,,29,10.1016/j.nano.2015.03.004
819,2015,SiO2,I,Sphere,None,Sol-Gel Method,Negative,100.33,105.5,,-31.7,,NIH3T3,50000,A,Mouse,Embryo,Fibroblast,Embryonic,L,72,50,MTT,TetrazoliumSalt,,34.467,,29,10.1016/j.nano.2015.03.004
820,2015,SiO2,I,Sphere,None,Sol-Gel Method,Negative,100.33,105.5,,-31.7,,NIH3T3,50000,A,Mouse,Embryo,Fibroblast,Embryonic,L,72,100,MTT,TetrazoliumSalt,,31.973,,29,10.1016/j.nano.2015.03.004
821,2015,SiO2,I,Sphere,None,Sol-Gel Method,Negative,100.33,105.5,,-31.7,,NIH3T3,50000,A,Mouse,Embryo,Fibroblast,Embryonic,L,72,200,MTT,TetrazoliumSalt,,27.891,,29,10.1016/j.nano.2015.03.004
822,2015,SiO2,I,Sphere,None,Sol-Gel Method,Negative,100.33,105.5,,-31.7,,NIH3T3,50000,A,Mouse,Embryo,Fibroblast,Embryonic,L,72,500,MTT,TetrazoliumSalt,,17.234,,29,10.1016/j.nano.2015.03.004
823,2015,SiO2,I,Sphere,None,Sol-Gel Method,Negative,199.89,203.3,,-36.3,,NIH3T3,50000,A,Mouse,Embryo,Fibroblast,Embryonic,L,72,10,MTT,TetrazoliumSalt,,42.177,,29,10.1016/j.nano.2015.03.004
824,2015,SiO2,I,Sphere,None,Sol-Gel Method,Negative,199.89,203.3,,-36.3,,NIH3T3,50000,A,Mouse,Embryo,Fibroblast,Embryonic,L,72,50,MTT,TetrazoliumSalt,,29.252,,29,10.1016/j.nano.2015.03.004
825,2015,SiO2,I,Sphere,None,Sol-Gel Method,Negative,199.89,203.3,,-36.3,,NIH3T3,50000,A,Mouse,Embryo,Fibroblast,Embryonic,L,72,100,MTT,TetrazoliumSalt,,24.943,,29,10.1016/j.nano.2015.03.004
826,2015,SiO2,I,Sphere,None,Sol-Gel Method,Negative,199.89,203.3,,-36.3,,NIH3T3,50000,A,Mouse,Embryo,Fibroblast,Embryonic,L,72,200,MTT,TetrazoliumSalt,,22.676,,29,10.1016/j.nano.2015.03.004
827,2015,SiO2,I,Sphere,None,Sol-Gel Method,Negative,199.89,203.3,,-36.3,,NIH3T3,50000,A,Mouse,Embryo,Fibroblast,Embryonic,L,72,500,MTT,TetrazoliumSalt,,12.245,,29,10.1016/j.nano.2015.03.004
828,2015,SiO2,I,Sphere,None,Sol-Gel Method,Negative,21.06,37.82,,-24.5,,HepG2,50000,H,Human,Liver,Epithelial,Adult,L,24,10,MTT,TetrazoliumSalt,,68.856,,29,10.1016/j.nano.2015.03.004
829,2015,SiO2,I,Sphere,None,Sol-Gel Method,Negative,21.06,37.82,,-24.5,,HepG2,50000,H,Human,Liver,Epithelial,Adult,L,24,50,MTT,TetrazoliumSalt,,61.071,,29,10.1016/j.nano.2015.03.004
830,2015,SiO2,I,Sphere,None,Sol-Gel Method,Negative,21.06,37.82,,-24.5,,HepG2,50000,H,Human,Liver,Epithelial,Adult,L,24,100,MTT,TetrazoliumSalt,,59.611,,29,10.1016/j.nano.2015.03.004
831,2015,SiO2,I,Sphere,None,Sol-Gel Method,Negative,21.06,37.82,,-24.5,,HepG2,50000,H,Human,Liver,Epithelial,Adult,L,24,200,MTT,TetrazoliumSalt,,59.124,,29,10.1016/j.nano.2015.03.004
832,2015,SiO2,I,Sphere,None,Sol-Gel Method,Negative,21.06,37.82,,-24.5,,HepG2,50000,H,Human,Liver,Epithelial,Adult,L,24,500,MTT,TetrazoliumSalt,,58.151,,29,10.1016/j.nano.2015.03.004
833,2015,SiO2,I,Sphere,None,Sol-Gel Method,Negative,59.72,70.12,,-38.1,,HepG2,50000,H,Human,Liver,Epithelial,Adult,L,24,10,MTT,TetrazoliumSalt,,99.757,,29,10.1016/j.nano.2015.03.004
834,2015,SiO2,I,Sphere,None,Sol-Gel Method,Negative,59.72,70.12,,-38.1,,HepG2,50000,H,Human,Liver,Epithelial,Adult,L,24,50,MTT,TetrazoliumSalt,,67.397,,29,10.1016/j.nano.2015.03.004
835,2015,SiO2,I,Sphere,None,Sol-Gel Method,Negative,59.72,70.12,,-38.1,,HepG2,50000,H,Human,Liver,Epithelial,Adult,L,24,100,MTT,TetrazoliumSalt,,66.423,,29,10.1016/j.nano.2015.03.004
836,2015,SiO2,I,Sphere,None,Sol-Gel Method,Negative,59.72,70.12,,-38.1,,HepG2,50000,H,Human,Liver,Epithelial,Adult,L,24,200,MTT,TetrazoliumSalt,,62.774,,29,10.1016/j.nano.2015.03.004
837,2015,SiO2,I,Sphere,None,Sol-Gel Method,Negative,59.72,70.12,,-38.1,,HepG2,50000,H,Human,Liver,Epithelial,Adult,L,24,500,MTT,TetrazoliumSalt,,53.041,,29,10.1016/j.nano.2015.03.004
838,2015,SiO2,I,Sphere,None,Sol-Gel Method,Negative,100.33,105.5,,-31.7,,HepG2,50000,H,Human,Liver,Epithelial,Adult,L,24,10,MTT,TetrazoliumSalt,,68.613,,29,10.1016/j.nano.2015.03.004
839,2015,SiO2,I,Sphere,None,Sol-Gel Method,Negative,100.33,105.5,,-31.7,,HepG2,50000,H,Human,Liver,Epithelial,Adult,L,24,50,MTT,TetrazoliumSalt,,66.423,,29,10.1016/j.nano.2015.03.004
840,2015,SiO2,I,Sphere,None,Sol-Gel Method,Negative,100.33,105.5,,-31.7,,HepG2,50000,H,Human,Liver,Epithelial,Adult,L,24,100,MTT,TetrazoliumSalt,,65.207,,29,10.1016/j.nano.2015.03.004
841,2015,SiO2,I,Sphere,None,Sol-Gel Method,Negative,100.33,105.5,,-31.7,,HepG2,50000,H,Human,Liver,Epithelial,Adult,L,24,200,MTT,TetrazoliumSalt,,63.99,,29,10.1016/j.nano.2015.03.004
842,2015,SiO2,I,Sphere,None,Sol-Gel Method,Negative,100.33,105.5,,-31.7,,HepG2,50000,H,Human,Liver,Epithelial,Adult,L,24,500,MTT,TetrazoliumSalt,,64.477,,29,10.1016/j.nano.2015.03.004
843,2015,SiO2,I,Sphere,None,Sol-Gel Method,Negative,199.89,203.3,,-36.3,,HepG2,50000,H,Human,Liver,Epithelial,Adult,L,24,10,MTT,TetrazoliumSalt,,68.856,,29,10.1016/j.nano.2015.03.004
844,2015,SiO2,I,Sphere,None,Sol-Gel Method,Negative,199.89,203.3,,-36.3,,HepG2,50000,H,Human,Liver,Epithelial,Adult,L,24,50,MTT,TetrazoliumSalt,,63.504,,29,10.1016/j.nano.2015.03.004
845,2015,SiO2,I,Sphere,None,Sol-Gel Method,Negative,199.89,203.3,,-36.3,,HepG2,50000,H,Human,Liver,Epithelial,Adult,L,24,100,MTT,TetrazoliumSalt,,62.287,,29,10.1016/j.nano.2015.03.004
846,2015,SiO2,I,Sphere,None,Sol-Gel Method,Negative,199.89,203.3,,-36.3,,HepG2,50000,H,Human,Liver,Epithelial,Adult,L,24,200,MTT,TetrazoliumSalt,,60.584,,29,10.1016/j.nano.2015.03.004
847,2015,SiO2,I,Sphere,None,Sol-Gel Method,Negative,199.89,203.3,,-36.3,,HepG2,50000,H,Human,Liver,Epithelial,Adult,L,24,500,MTT,TetrazoliumSalt,,58.151,,29,10.1016/j.nano.2015.03.004
848,2015,SiO2,I,Sphere,None,Sol-Gel Method,Negative,21.06,37.82,,-24.5,,HepG2,50000,H,Human,Liver,Epithelial,Adult,L,72,10,MTT,TetrazoliumSalt,,57.011,,29,10.1016/j.nano.2015.03.004
849,2015,SiO2,I,Sphere,None,Sol-Gel Method,Negative,21.06,37.82,,-24.5,,HepG2,50000,H,Human,Liver,Epithelial,Adult,L,72,50,MTT,TetrazoliumSalt,,55.172,,29,10.1016/j.nano.2015.03.004
850,2015,SiO2,I,Sphere,None,Sol-Gel Method,Negative,21.06,37.82,,-24.5,,HepG2,50000,H,Human,Liver,Epithelial,Adult,L,72,100,MTT,TetrazoliumSalt,,55.172,,29,10.1016/j.nano.2015.03.004
851,2015,SiO2,I,Sphere,None,Sol-Gel Method,Negative,21.06,37.82,,-24.5,,HepG2,50000,H,Human,Liver,Epithelial,Adult,L,72,200,MTT,TetrazoliumSalt,,49.425,,29,10.1016/j.nano.2015.03.004
852,2015,SiO2,I,Sphere,None,Sol-Gel Method,Negative,21.06,37.82,,-24.5,,HepG2,50000,H,Human,Liver,Epithelial,Adult,L,72,500,MTT,TetrazoliumSalt,,46.437,,29,10.1016/j.nano.2015.03.004
853,2015,SiO2,I,Sphere,None,Sol-Gel Method,Negative,59.72,70.12,,-38.1,,HepG2,50000,H,Human,Liver,Epithelial,Adult,L,72,10,MTT,TetrazoliumSalt,,95.172,,29,10.1016/j.nano.2015.03.004
854,2015,SiO2,I,Sphere,None,Sol-Gel Method,Negative,59.72,70.12,,-38.1,,HepG2,50000,H,Human,Liver,Epithelial,Adult,L,72,50,MTT,TetrazoliumSalt,,65.747,,29,10.1016/j.nano.2015.03.004
855,2015,SiO2,I,Sphere,None,Sol-Gel Method,Negative,59.72,70.12,,-38.1,,HepG2,50000,H,Human,Liver,Epithelial,Adult,L,72,100,MTT,TetrazoliumSalt,,60.92,,29,10.1016/j.nano.2015.03.004
856,2015,SiO2,I,Sphere,None,Sol-Gel Method,Negative,59.72,70.12,,-38.1,,HepG2,50000,H,Human,Liver,Epithelial,Adult,L,72,200,MTT,TetrazoliumSalt,,54.713,,29,10.1016/j.nano.2015.03.004
857,2015,SiO2,I,Sphere,None,Sol-Gel Method,Negative,59.72,70.12,,-38.1,,HepG2,50000,H,Human,Liver,Epithelial,Adult,L,72,500,MTT,TetrazoliumSalt,,42.299,,29,10.1016/j.nano.2015.03.004
858,2015,SiO2,I,Sphere,None,Sol-Gel Method,Negative,100.33,105.5,,-31.7,,HepG2,50000,H,Human,Liver,Epithelial,Adult,L,72,10,MTT,TetrazoliumSalt,,66.437,,29,10.1016/j.nano.2015.03.004
859,2015,SiO2,I,Sphere,None,Sol-Gel Method,Negative,100.33,105.5,,-31.7,,HepG2,50000,H,Human,Liver,Epithelial,Adult,L,72,50,MTT,TetrazoliumSalt,,58.161,,29,10.1016/j.nano.2015.03.004
860,2015,SiO2,I,Sphere,None,Sol-Gel Method,Negative,100.33,105.5,,-31.7,,HepG2,50000,H,Human,Liver,Epithelial,Adult,L,72,100,MTT,TetrazoliumSalt,,56.322,,29,10.1016/j.nano.2015.03.004
861,2015,SiO2,I,Sphere,None,Sol-Gel Method,Negative,100.33,105.5,,-31.7,,HepG2,50000,H,Human,Liver,Epithelial,Adult,L,72,200,MTT,TetrazoliumSalt,,56.322,,29,10.1016/j.nano.2015.03.004
862,2015,SiO2,I,Sphere,None,Sol-Gel Method,Negative,100.33,105.5,,-31.7,,HepG2,50000,H,Human,Liver,Epithelial,Adult,L,72,500,MTT,TetrazoliumSalt,,55.862,,29,10.1016/j.nano.2015.03.004
863,2015,SiO2,I,Sphere,None,Sol-Gel Method,Negative,199.89,203.3,,-36.3,,HepG2,50000,H,Human,Liver,Epithelial,Adult,L,72,10,MTT,TetrazoliumSalt,,64.138,,29,10.1016/j.nano.2015.03.004
864,2015,SiO2,I,Sphere,None,Sol-Gel Method,Negative,199.89,203.3,,-36.3,,HepG2,50000,H,Human,Liver,Epithelial,Adult,L,72,50,MTT,TetrazoliumSalt,,55.172,,29,10.1016/j.nano.2015.03.004
865,2015,SiO2,I,Sphere,None,Sol-Gel Method,Negative,199.89,203.3,,-36.3,,HepG2,50000,H,Human,Liver,Epithelial,Adult,L,72,100,MTT,TetrazoliumSalt,,54.023,,29,10.1016/j.nano.2015.03.004
866,2015,SiO2,I,Sphere,None,Sol-Gel Method,Negative,199.89,203.3,,-36.3,,HepG2,50000,H,Human,Liver,Epithelial,Adult,L,72,200,MTT,TetrazoliumSalt,,51.264,,29,10.1016/j.nano.2015.03.004
867,2015,SiO2,I,Sphere,None,Sol-Gel Method,Negative,199.89,203.3,,-36.3,,HepG2,50000,H,Human,Liver,Epithelial,Adult,L,72,500,MTT,TetrazoliumSalt,,51.034,,29,10.1016/j.nano.2015.03.004
868,2018,Pt,I,Sphere,None,Green Synthesis,Negative,24.6,160,,-11,,HEK293,10000,H,Human,Kidney,Epithelial,Embryonic,L,6,20,MTS,TetrazoliumSalt,,99.06,,30,10.1177/1559325818807382
869,2018,Pt,I,Sphere,None,Green Synthesis,Negative,24.6,160,,-11,,HEK293,10000,H,Human,Kidney,Epithelial,Embryonic,L,6,60,MTS,TetrazoliumSalt,,96.9,,30,10.1177/1559325818807382
870,2018,Pt,I,Sphere,None,Green Synthesis,Negative,24.6,160,,-11,,HEK293,10000,H,Human,Kidney,Epithelial,Embryonic,L,6,180,MTS,TetrazoliumSalt,,98.5,,30,10.1177/1559325818807382
871,2018,Pt,I,Sphere,None,Green Synthesis,Negative,24.6,160,,-11,,HEK293,10000,H,Human,Kidney,Epithelial,Embryonic,L,6,360,MTS,TetrazoliumSalt,,88.5,,30,10.1177/1559325818807382
872,2018,Pt,I,Sphere,None,Green Synthesis,Negative,24.6,160,,-11,,HEK293,10000,H,Human,Kidney,Epithelial,Embryonic,L,24,20,MTS,TetrazoliumSalt,,95,,30,10.1177/1559325818807382
873,2018,Pt,I,Sphere,None,Green Synthesis,Negative,24.6,160,,-11,,HEK293,10000,H,Human,Kidney,Epithelial,Embryonic,L,24,60,MTS,TetrazoliumSalt,,91,,30,10.1177/1559325818807382
874,2018,Pt,I,Sphere,None,Green Synthesis,Negative,24.6,160,,-11,,HEK293,10000,H,Human,Kidney,Epithelial,Embryonic,L,24,180,MTS,TetrazoliumSalt,,83.9,,30,10.1177/1559325818807382
875,2018,Pt,I,Sphere,None,Green Synthesis,Negative,24.6,160,,-11,,HEK293,10000,H,Human,Kidney,Epithelial,Embryonic,L,24,360,MTS,TetrazoliumSalt,,70.5,,30,10.1177/1559325818807382
876,2018,Pt,I,Sphere,None,Green Synthesis,Negative,24.6,160,,-11,,HEK293,10000,H,Human,Kidney,Epithelial,Embryonic,L,48,20,MTS,TetrazoliumSalt,,90,,30,10.1177/1559325818807382
877,2018,Pt,I,Sphere,None,Green Synthesis,Negative,24.6,160,,-11,,HEK293,10000,H,Human,Kidney,Epithelial,Embryonic,L,48,60,MTS,TetrazoliumSalt,,86,,30,10.1177/1559325818807382
878,2018,Pt,I,Sphere,None,Green Synthesis,Negative,24.6,160,,-11,,HEK293,10000,H,Human,Kidney,Epithelial,Embryonic,L,48,180,MTS,TetrazoliumSalt,,68.25,,30,10.1177/1559325818807382
879,2018,Pt,I,Sphere,None,Green Synthesis,Negative,24.6,160,,-11,,HEK293,10000,H,Human,Kidney,Epithelial,Embryonic,L,48,360,MTS,TetrazoliumSalt,,54.15,,30,10.1177/1559325818807382
880,2018,Pt,I,Sphere,None,Green Synthesis,Negative,24.6,160,,-11,,HEK293,10000,H,Human,Kidney,Epithelial,Embryonic,L,6,20,NRU,NeutralRed,,97.666,,30,10.1177/1559325818807382
881,2018,Pt,I,Sphere,None,Green Synthesis,Negative,24.6,160,,-11,,HEK293,10000,H,Human,Kidney,Epithelial,Embryonic,L,6,60,NRU,NeutralRed,,98.423,,30,10.1177/1559325818807382
882,2018,Pt,I,Sphere,None,Green Synthesis,Negative,24.6,160,,-11,,HEK293,10000,H,Human,Kidney,Epithelial,Embryonic,L,6,180,NRU,NeutralRed,,93.205,,30,10.1177/1559325818807382
883,2018,Pt,I,Sphere,None,Green Synthesis,Negative,24.6,160,,-11,,HEK293,10000,H,Human,Kidney,Epithelial,Embryonic,L,6,360,NRU,NeutralRed,,90.852,,30,10.1177/1559325818807382
884,2018,Pt,I,Sphere,None,Green Synthesis,Negative,24.6,160,,-11,,HEK293,10000,H,Human,Kidney,Epithelial,Embryonic,L,24,20,NRU,NeutralRed,,91.798,,30,10.1177/1559325818807382
885,2018,Pt,I,Sphere,None,Green Synthesis,Negative,24.6,160,,-11,,HEK293,10000,H,Human,Kidney,Epithelial,Embryonic,L,24,60,NRU,NeutralRed,,89.148,,30,10.1177/1559325818807382
886,2018,Pt,I,Sphere,None,Green Synthesis,Negative,24.6,160,,-11,,HEK293,10000,H,Human,Kidney,Epithelial,Embryonic,L,24,180,NRU,NeutralRed,,86.877,,30,10.1177/1559325818807382
887,2018,Pt,I,Sphere,None,Green Synthesis,Negative,24.6,160,,-11,,HEK293,10000,H,Human,Kidney,Epithelial,Embryonic,L,24,360,NRU,NeutralRed,,78.17,,30,10.1177/1559325818807382
888,2018,Pt,I,Sphere,None,Green Synthesis,Negative,24.6,160,,-11,,HEK293,10000,H,Human,Kidney,Epithelial,Embryonic,L,48,20,NRU,NeutralRed,,93.691,,30,10.1177/1559325818807382
889,2018,Pt,I,Sphere,None,Green Synthesis,Negative,24.6,160,,-11,,HEK293,10000,H,Human,Kidney,Epithelial,Embryonic,L,48,60,NRU,NeutralRed,,80.631,,30,10.1177/1559325818807382
890,2018,Pt,I,Sphere,None,Green Synthesis,Negative,24.6,160,,-11,,HEK293,10000,H,Human,Kidney,Epithelial,Embryonic,L,48,180,NRU,NeutralRed,,73.628,,30,10.1177/1559325818807382
891,2018,Pt,I,Sphere,None,Green Synthesis,Negative,24.6,160,,-11,,HEK293,10000,H,Human,Kidney,Epithelial,Embryonic,L,48,360,NRU,NeutralRed,,58.297,,30,10.1177/1559325818807382
892,2018,Pt,I,Sphere,None,Green Synthesis,,20.12,,,,,MCF-7,50000,H,Human,Breast,Epithelial,Adult,L,24,2.5,MTT,TetrazoliumSalt,,95,,31,10.1016/j.colsurfb.2017.12.042
893,2018,Pt,I,Sphere,None,Green Synthesis,,20.12,,,,,MCF-7,50000,H,Human,Breast,Epithelial,Adult,L,24,5,MTT,TetrazoliumSalt,,78.548,,31,10.1016/j.colsurfb.2017.12.042
894,2018,Pt,I,Sphere,None,Green Synthesis,,20.12,,,,,MCF-7,50000,H,Human,Breast,Epithelial,Adult,L,24,10,MTT,TetrazoliumSalt,,60.645,,31,10.1016/j.colsurfb.2017.12.042
895,2018,Pt,I,Sphere,None,Green Synthesis,,20.12,,,,,MCF-7,50000,H,Human,Breast,Epithelial,Adult,L,24,20,MTT,TetrazoliumSalt,,37.903,,31,10.1016/j.colsurfb.2017.12.042
896,2018,Pt,I,Sphere,None,Green Synthesis,,20.12,,,,,MCF-7,50000,H,Human,Breast,Epithelial,Adult,L,24,40,MTT,TetrazoliumSalt,,35.968,,31,10.1016/j.colsurfb.2017.12.042
897,2018,Pt,I,Sphere,None,Green Synthesis,,20.12,,,,,MCF-7,50000,H,Human,Breast,Epithelial,Adult,L,24,50,MTT,TetrazoliumSalt,,30.968,,31,10.1016/j.colsurfb.2017.12.042
898,2018,Pt,I,Sphere,None,Green Synthesis,,20.12,,,,,MCF-7,50000,H,Human,Breast,Epithelial,Adult,L,48,2.5,MTT,TetrazoliumSalt,,90,,31,10.1016/j.colsurfb.2017.12.042
899,2018,Pt,I,Sphere,None,Green Synthesis,,20.12,,,,,MCF-7,50000,H,Human,Breast,Epithelial,Adult,L,48,5,MTT,TetrazoliumSalt,,70,,31,10.1016/j.colsurfb.2017.12.042
