Repository: TorinK2/ml-for-nanocytotoxicity

This reposity stores the code for Torin Kovach's NanoBioTech project, "Towards a More General, Better Understood in 
silico Model of Nanoparticle Cytotoxicity."

File: raw_datasets/gul_2021.csv (part 5 of 19)
No,Year,Material,Type,Shape,Coat/Functional Group,Synthesis_Method,Surface_Charge,Diameter (nm),Size_in_Water (nm),Size_in_Medium (nm),Zeta_in_Water (mV),Zeta_in_Medium (mV),Cell_Type,No_of_Cells (cells/well),Human_Animal,Cell_Source,Cell_Tissue,Cell_Morphology,Cell_Age,Cell Line_Primary Cell,Time (hr),Concentration (ug/ml),Test,Test_Indicator,Aspect_Ratio,Cell_Viability (%),PDI,Article_ID,DOI
900,2018,Pt,I,Sphere,None,Green Synthesis,,20.12,,,,,MCF-7,50000,H,Human,Breast,Epithelial,Adult,L,48,10,MTT,TetrazoliumSalt,,49.194,,31,10.1016/j.colsurfb.2017.12.042
901,2018,Pt,I,Sphere,None,Green Synthesis,,20.12,,,,,MCF-7,50000,H,Human,Breast,Epithelial,Adult,L,48,20,MTT,TetrazoliumSalt,,36.29,,31,10.1016/j.colsurfb.2017.12.042
902,2018,Pt,I,Sphere,None,Green Synthesis,,20.12,,,,,MCF-7,50000,H,Human,Breast,Epithelial,Adult,L,48,40,MTT,TetrazoliumSalt,,26.935,,31,10.1016/j.colsurfb.2017.12.042
903,2018,Pt,I,Sphere,None,Green Synthesis,,20.12,,,,,MCF-7,50000,H,Human,Breast,Epithelial,Adult,L,48,50,MTT,TetrazoliumSalt,,24.032,,31,10.1016/j.colsurfb.2017.12.042
904,2018,Pt,I,Sphere,None,Green Synthesis,,20.12,,,,,MCF-7,50000,H,Human,Breast,Epithelial,Adult,L,72,2.5,MTT,TetrazoliumSalt,,83.871,,31,10.1016/j.colsurfb.2017.12.042
905,2018,Pt,I,Sphere,None,Green Synthesis,,20.12,,,,,MCF-7,50000,H,Human,Breast,Epithelial,Adult,L,72,5,MTT,TetrazoliumSalt,,67.581,,31,10.1016/j.colsurfb.2017.12.042
906,2018,Pt,I,Sphere,None,Green Synthesis,,20.12,,,,,MCF-7,50000,H,Human,Breast,Epithelial,Adult,L,72,10,MTT,TetrazoliumSalt,,48.226,,31,10.1016/j.colsurfb.2017.12.042
907,2018,Pt,I,Sphere,None,Green Synthesis,,20.12,,,,,MCF-7,50000,H,Human,Breast,Epithelial,Adult,L,72,20,MTT,TetrazoliumSalt,,25.806,,31,10.1016/j.colsurfb.2017.12.042
908,2018,Pt,I,Sphere,None,Green Synthesis,,20.12,,,,,MCF-7,50000,H,Human,Breast,Epithelial,Adult,L,72,40,MTT,TetrazoliumSalt,,21.452,,31,10.1016/j.colsurfb.2017.12.042
909,2018,Pt,I,Sphere,None,Green Synthesis,,20.12,,,,,MCF-7,50000,H,Human,Breast,Epithelial,Adult,L,72,50,MTT,TetrazoliumSalt,,15.484,,31,10.1016/j.colsurfb.2017.12.042
910,2019,Pt,I,Sphere,None,Biosynthesis,,1.5,2,,,,THP-1,100000,H,Human,Blood,Monocyte,Adult,L,24,25,CCK-8,TetrazoliumSalt,,100,,32,10.3390/cells8050444
911,2019,Pt,I,Sphere,None,Biosynthesis,,1.5,2,,,,THP-1,100000,H,Human,Blood,Monocyte,Adult,L,24,50,CCK-8,TetrazoliumSalt,,80.027,,32,10.3390/cells8050444
912,2019,Pt,I,Sphere,None,Biosynthesis,,1.5,2,,,,THP-1,100000,H,Human,Blood,Monocyte,Adult,L,24,75,CCK-8,TetrazoliumSalt,,59.783,,32,10.3390/cells8050444
913,2019,Pt,I,Sphere,None,Biosynthesis,,1.5,2,,,,THP-1,100000,H,Human,Blood,Monocyte,Adult,L,24,100,CCK-8,TetrazoliumSalt,,40.082,,32,10.3390/cells8050444
914,2019,Pt,I,Sphere,None,Biosynthesis,,1.5,2,,,,THP-1,100000,H,Human,Blood,Monocyte,Adult,L,24,125,CCK-8,TetrazoliumSalt,,19.973,,32,10.3390/cells8050444
915,2019,Pt,I,Sphere,None,Biosynthesis,,1.5,2,,,,THP-1,100000,H,Human,Blood,Monocyte,Adult,L,24,150,CCK-8,TetrazoliumSalt,,10.054,,32,10.3390/cells8050444
916,2018,Pt,I,Sphere,Citrate,Commercial,Negative,68.3,85.9,112.4,-40.6,-12.2,HepG2,30000,H,Human,Liver,Epithelial,Adult,L,24,5,MTS,TetrazoliumSalt,,100,0.158,33,10.1155/2018/1367801
917,2018,Pt,I,Sphere,Citrate,Commercial,Negative,68.3,85.9,112.4,-40.6,-12.2,HepG2,30000,H,Human,Liver,Epithelial,Adult,L,24,25,MTS,TetrazoliumSalt,,94.475,0.158,33,10.1155/2018/1367801
918,2018,Pt,I,Sphere,Citrate,Commercial,Negative,68.3,85.9,112.4,-40.6,-12.2,HepG2,30000,H,Human,Liver,Epithelial,Adult,L,24,100,MTS,TetrazoliumSalt,,68.646,0.158,33,10.1155/2018/1367801
919,2013,CuO,I,Sphere,None,Commercial,Negative,55.8,,68.5,,-32.8,HaCat,10000,H,Human,Skin,Keratinocyte,Adult,L,24,5,MTT,TetrazoliumSalt,,96.2,,34,10.1177/1091581813487563
920,2013,CuO,I,Sphere,None,Commercial,Negative,55.8,,68.5,,-32.8,HaCat,10000,H,Human,Skin,Keratinocyte,Adult,L,24,10,MTT,TetrazoliumSalt,,86.01,,34,10.1177/1091581813487563
921,2013,CuO,I,Sphere,None,Commercial,Negative,55.8,,68.5,,-32.8,HaCat,10000,H,Human,Skin,Keratinocyte,Adult,L,24,20,MTT,TetrazoliumSalt,,70,,34,10.1177/1091581813487563
922,2013,CuO,I,Sphere,None,Commercial,Negative,55.8,,68.5,,-32.8,HaCat,10000,H,Human,Skin,Keratinocyte,Adult,L,24,30,MTT,TetrazoliumSalt,,49.7,,34,10.1177/1091581813487563
923,2013,CuO,I,Sphere,None,Commercial,Negative,55.8,,68.5,,-32.8,HaCat,10000,H,Human,Skin,Keratinocyte,Adult,L,48,5,MTT,TetrazoliumSalt,,92.96,,34,10.1177/1091581813487563
924,2013,CuO,I,Sphere,None,Commercial,Negative,55.8,,68.5,,-32.8,HaCat,10000,H,Human,Skin,Keratinocyte,Adult,L,48,10,MTT,TetrazoliumSalt,,79.9,,34,10.1177/1091581813487563
925,2013,CuO,I,Sphere,None,Commercial,Negative,55.8,,68.5,,-32.8,HaCat,10000,H,Human,Skin,Keratinocyte,Adult,L,48,20,MTT,TetrazoliumSalt,,58.43,,34,10.1177/1091581813487563
926,2013,CuO,I,Sphere,None,Commercial,Negative,55.8,,68.5,,-32.8,HaCat,10000,H,Human,Skin,Keratinocyte,Adult,L,48,30,MTT,TetrazoliumSalt,,30.4,,34,10.1177/1091581813487563
927,2019,TiO2,I,Sphere,None,Commercial,,6,,780,,,SIRC,60000,A,Rabbit,Cornea,Fibroblast,Adult,L,24,1,MTT,TetrazoliumSalt,,98.308,,35,10.5487/TR.2019.35.3.287
928,2019,TiO2,I,Sphere,None,Commercial,,6,,780,,,SIRC,60000,A,Rabbit,Cornea,Fibroblast,Adult,L,24,10,MTT,TetrazoliumSalt,,94.416,,35,10.5487/TR.2019.35.3.287
929,2019,TiO2,I,Sphere,None,Commercial,,6,,780,,,SIRC,60000,A,Rabbit,Cornea,Fibroblast,Adult,L,24,12.5,MTT,TetrazoliumSalt,,93.232,,35,10.5487/TR.2019.35.3.287
930,2019,TiO2,I,Sphere,None,Commercial,,6,,780,,,SIRC,60000,A,Rabbit,Cornea,Fibroblast,Adult,L,24,25,MTT,TetrazoliumSalt,,92.047,,35,10.5487/TR.2019.35.3.287
931,2019,TiO2,I,Sphere,None,Commercial,,6,,780,,,SIRC,60000,A,Rabbit,Cornea,Fibroblast,Adult,L,24,50,MTT,TetrazoliumSalt,,89.34,,35,10.5487/TR.2019.35.3.287
932,2019,TiO2,I,Sphere,None,Commercial,,6,,780,,,SIRC,60000,A,Rabbit,Cornea,Fibroblast,Adult,L,24,100,MTT,TetrazoliumSalt,,87.31,,35,10.5487/TR.2019.35.3.287
933,2019,ZnO,I,Sphere,None,Commercial,,141,,404,,,SIRC,60000,A,Rabbit,Cornea,Fibroblast,Adult,L,24,1,MTT,TetrazoliumSalt,,93.57,,35,10.5487/TR.2019.35.3.287
934,2019,ZnO,I,Sphere,None,Commercial,,141,,404,,,SIRC,60000,A,Rabbit,Cornea,Fibroblast,Adult,L,24,10,MTT,TetrazoliumSalt,,85.448,,35,10.5487/TR.2019.35.3.287
935,2019,ZnO,I,Sphere,None,Commercial,,141,,404,,,SIRC,60000,A,Rabbit,Cornea,Fibroblast,Adult,L,24,12.5,MTT,TetrazoliumSalt,,61.083,,35,10.5487/TR.2019.35.3.287
936,2019,ZnO,I,Sphere,None,Commercial,,141,,404,,,SIRC,60000,A,Rabbit,Cornea,Fibroblast,Adult,L,24,25,MTT,TetrazoliumSalt,,15.736,,35,10.5487/TR.2019.35.3.287
937,2019,ZnO,I,Sphere,None,Commercial,,141,,404,,,SIRC,60000,A,Rabbit,Cornea,Fibroblast,Adult,L,24,50,MTT,TetrazoliumSalt,,9.6447,,35,10.5487/TR.2019.35.3.287
938,2019,ZnO,I,Sphere,None,Commercial,,141,,404,,,SIRC,60000,A,Rabbit,Cornea,Fibroblast,Adult,L,24,100,MTT,TetrazoliumSalt,,5.9222,,35,10.5487/TR.2019.35.3.287
939,2019,SiO2,I,Sphere,None,Commercial,,18.3,,224,,,SIRC,60000,A,Rabbit,Cornea,Fibroblast,Adult,L,24,1,MTT,TetrazoliumSalt,,96.277,,35,10.5487/TR.2019.35.3.287
940,2019,SiO2,I,Sphere,None,Commercial,,18.3,,224,,,SIRC,60000,A,Rabbit,Cornea,Fibroblast,Adult,L,24,10,MTT,TetrazoliumSalt,,94.247,,35,10.5487/TR.2019.35.3.287
941,2019,SiO2,I,Sphere,None,Commercial,,18.3,,224,,,SIRC,60000,A,Rabbit,Cornea,Fibroblast,Adult,L,24,12.5,MTT,TetrazoliumSalt,,95.601,,35,10.5487/TR.2019.35.3.287
942,2019,SiO2,I,Sphere,None,Commercial,,18.3,,224,,,SIRC,60000,A,Rabbit,Cornea,Fibroblast,Adult,L,24,25,MTT,TetrazoliumSalt,,97.293,,35,10.5487/TR.2019.35.3.287
943,2019,SiO2,I,Sphere,None,Commercial,,18.3,,224,,,SIRC,60000,A,Rabbit,Cornea,Fibroblast,Adult,L,24,50,MTT,TetrazoliumSalt,,96.447,,35,10.5487/TR.2019.35.3.287
944,2019,SiO2,I,Sphere,None,Commercial,,18.3,,224,,,SIRC,60000,A,Rabbit,Cornea,Fibroblast,Adult,L,24,100,MTT,TetrazoliumSalt,,93.57,,35,10.5487/TR.2019.35.3.287
945,2019,CeO2,I,Sphere,None,Commercial,,33,,299,,,SIRC,60000,A,Rabbit,Cornea,Fibroblast,Adult,L,24,1,MTT,TetrazoliumSalt,,97.8,,35,10.5487/TR.2019.35.3.287
946,2019,CeO2,I,Sphere,None,Commercial,,33,,299,,,SIRC,60000,A,Rabbit,Cornea,Fibroblast,Adult,L,24,10,MTT,TetrazoliumSalt,,97.8,,35,10.5487/TR.2019.35.3.287
947,2019,CeO2,I,Sphere,None,Commercial,,33,,299,,,SIRC,60000,A,Rabbit,Cornea,Fibroblast,Adult,L,24,12.5,MTT,TetrazoliumSalt,,95.77,,35,10.5487/TR.2019.35.3.287
948,2019,CeO2,I,Sphere,None,Commercial,,33,,299,,,SIRC,60000,A,Rabbit,Cornea,Fibroblast,Adult,L,24,25,MTT,TetrazoliumSalt,,95.77,,35,10.5487/TR.2019.35.3.287
949,2019,CeO2,I,Sphere,None,Commercial,,33,,299,,,SIRC,60000,A,Rabbit,Cornea,Fibroblast,Adult,L,24,50,MTT,TetrazoliumSalt,,95.601,,35,10.5487/TR.2019.35.3.287
950,2019,CeO2,I,Sphere,None,Commercial,,33,,299,,,SIRC,60000,A,Rabbit,Cornea,Fibroblast,Adult,L,24,100,MTT,TetrazoliumSalt,,92.555,,35,10.5487/TR.2019.35.3.287
951,2019,Ag,I,Sphere,None,Commercial,,16.7,,129.7,,,SIRC,60000,A,Rabbit,Cornea,Fibroblast,Adult,L,24,1,MTT,TetrazoliumSalt,,95.601,,35,10.5487/TR.2019.35.3.287
952,2019,Ag,I,Sphere,None,Commercial,,16.7,,129.7,,,SIRC,60000,A,Rabbit,Cornea,Fibroblast,Adult,L,24,10,MTT,TetrazoliumSalt,,93.232,,35,10.5487/TR.2019.35.3.287
953,2019,Ag,I,Sphere,None,Commercial,,16.7,,129.7,,,SIRC,60000,A,Rabbit,Cornea,Fibroblast,Adult,L,24,12.5,MTT,TetrazoliumSalt,,92.047,,35,10.5487/TR.2019.35.3.287
954,2019,Ag,I,Sphere,None,Commercial,,16.7,,129.7,,,SIRC,60000,A,Rabbit,Cornea,Fibroblast,Adult,L,24,25,MTT,TetrazoliumSalt,,91.709,,35,10.5487/TR.2019.35.3.287
955,2019,Ag,I,Sphere,None,Commercial,,16.7,,129.7,,,SIRC,60000,A,Rabbit,Cornea,Fibroblast,Adult,L,24,50,MTT,TetrazoliumSalt,,87.817,,35,10.5487/TR.2019.35.3.287
956,2019,Ag,I,Sphere,None,Commercial,,16.7,,129.7,,,SIRC,60000,A,Rabbit,Cornea,Fibroblast,Adult,L,24,100,MTT,TetrazoliumSalt,,72.927,,35,10.5487/TR.2019.35.3.287
957,2019,ZnO,I,Sphere,None,Commercial,,141,,404,,,SIRC,60000,A,Rabbit,Cornea,Fibroblast,Adult,L,3,1,MTT,TetrazoliumSalt,,97.504,,35,10.5487/TR.2019.35.3.287
958,2019,ZnO,I,Sphere,None,Commercial,,141,,404,,,SIRC,60000,A,Rabbit,Cornea,Fibroblast,Adult,L,3,10,MTT,TetrazoliumSalt,,94.54,,35,10.5487/TR.2019.35.3.287
959,2019,ZnO,I,Sphere,None,Commercial,,141,,404,,,SIRC,60000,A,Rabbit,Cornea,Fibroblast,Adult,L,3,12.5,MTT,TetrazoliumSalt,,89.392,,35,10.5487/TR.2019.35.3.287
960,2019,ZnO,I,Sphere,None,Commercial,,141,,404,,,SIRC,60000,A,Rabbit,Cornea,Fibroblast,Adult,L,3,25,MTT,TetrazoliumSalt,,87.52,,35,10.5487/TR.2019.35.3.287
961,2019,ZnO,I,Sphere,None,Commercial,,141,,404,,,SIRC,60000,A,Rabbit,Cornea,Fibroblast,Adult,L,3,50,MTT,TetrazoliumSalt,,80.187,,35,10.5487/TR.2019.35.3.287
962,2019,ZnO,I,Sphere,None,Commercial,,141,,404,,,SIRC,60000,A,Rabbit,Cornea,Fibroblast,Adult,L,3,100,MTT,TetrazoliumSalt,,72.075,,35,10.5487/TR.2019.35.3.287
963,2019,ZnO,I,Sphere,None,Commercial,,141,,404,,,SIRC,60000,A,Rabbit,Cornea,Fibroblast,Adult,L,6,1,MTT,TetrazoliumSalt,,96.568,,35,10.5487/TR.2019.35.3.287
964,2019,ZnO,I,Sphere,None,Commercial,,141,,404,,,SIRC,60000,A,Rabbit,Cornea,Fibroblast,Adult,L,6,10,MTT,TetrazoliumSalt,,92.356,,35,10.5487/TR.2019.35.3.287
965,2019,ZnO,I,Sphere,None,Commercial,,141,,404,,,SIRC,60000,A,Rabbit,Cornea,Fibroblast,Adult,L,6,12.5,MTT,TetrazoliumSalt,,87.207,,35,10.5487/TR.2019.35.3.287
966,2019,ZnO,I,Sphere,None,Commercial,,141,,404,,,SIRC,60000,A,Rabbit,Cornea,Fibroblast,Adult,L,6,25,MTT,TetrazoliumSalt,,83.151,,35,10.5487/TR.2019.35.3.287
967,2019,ZnO,I,Sphere,None,Commercial,,141,,404,,,SIRC,60000,A,Rabbit,Cornea,Fibroblast,Adult,L,6,50,MTT,TetrazoliumSalt,,66.615,,35,10.5487/TR.2019.35.3.287
968,2019,ZnO,I,Sphere,None,Commercial,,141,,404,,,SIRC,60000,A,Rabbit,Cornea,Fibroblast,Adult,L,6,100,MTT,TetrazoliumSalt,,61.622,,35,10.5487/TR.2019.35.3.287
969,2019,ZnO,I,Sphere,None,Commercial,,141,,404,,,SIRC,60000,A,Rabbit,Cornea,Fibroblast,Adult,L,9,1,MTT,TetrazoliumSalt,,96.1,,35,10.5487/TR.2019.35.3.287
970,2019,ZnO,I,Sphere,None,Commercial,,141,,404,,,SIRC,60000,A,Rabbit,Cornea,Fibroblast,Adult,L,9,10,MTT,TetrazoliumSalt,,88.456,,35,10.5487/TR.2019.35.3.287
971,2019,ZnO,I,Sphere,None,Commercial,,141,,404,,,SIRC,60000,A,Rabbit,Cornea,Fibroblast,Adult,L,9,12.5,MTT,TetrazoliumSalt,,80.655,,35,10.5487/TR.2019.35.3.287
972,2019,ZnO,I,Sphere,None,Commercial,,141,,404,,,SIRC,60000,A,Rabbit,Cornea,Fibroblast,Adult,L,9,25,MTT,TetrazoliumSalt,,70.671,,35,10.5487/TR.2019.35.3.287
973,2019,ZnO,I,Sphere,None,Commercial,,141,,404,,,SIRC,60000,A,Rabbit,Cornea,Fibroblast,Adult,L,9,50,MTT,TetrazoliumSalt,,49.922,,35,10.5487/TR.2019.35.3.287
974,2019,ZnO,I,Sphere,None,Commercial,,141,,404,,,SIRC,60000,A,Rabbit,Cornea,Fibroblast,Adult,L,9,100,MTT,TetrazoliumSalt,,39.938,,35,10.5487/TR.2019.35.3.287
975,2019,ZnO,I,Sphere,None,Commercial,,141,,404,,,SIRC,60000,A,Rabbit,Cornea,Fibroblast,Adult,L,12,1,MTT,TetrazoliumSalt,,91.888,,35,10.5487/TR.2019.35.3.287
976,2019,ZnO,I,Sphere,None,Commercial,,141,,404,,,SIRC,60000,A,Rabbit,Cornea,Fibroblast,Adult,L,12,10,MTT,TetrazoliumSalt,,84.867,,35,10.5487/TR.2019.35.3.287
977,2019,ZnO,I,Sphere,None,Commercial,,141,,404,,,SIRC,60000,A,Rabbit,Cornea,Fibroblast,Adult,L,12,12.5,MTT,TetrazoliumSalt,,61.154,,35,10.5487/TR.2019.35.3.287
978,2019,ZnO,I,Sphere,None,Commercial,,141,,404,,,SIRC,60000,A,Rabbit,Cornea,Fibroblast,Adult,L,12,25,MTT,TetrazoliumSalt,,42.122,,35,10.5487/TR.2019.35.3.287
979,2019,ZnO,I,Sphere,None,Commercial,,141,,404,,,SIRC,60000,A,Rabbit,Cornea,Fibroblast,Adult,L,12,50,MTT,TetrazoliumSalt,,27.613,,35,10.5487/TR.2019.35.3.287
980,2019,ZnO,I,Sphere,None,Commercial,,141,,404,,,SIRC,60000,A,Rabbit,Cornea,Fibroblast,Adult,L,12,100,MTT,TetrazoliumSalt,,22.153,,35,10.5487/TR.2019.35.3.287
981,2015,Au,I,Sphere,None,Commercial,,30,46.7,70.4,,,NHDF,50000,H,Human,Skin,Fibroblast,Adult,L,24,1,MTT,TetrazoliumSalt,,98.604,,36,10.1080/17458080.2015.1014934
982,2015,Au,I,Sphere,None,Commercial,,30,46.7,70.4,,,NHDF,50000,H,Human,Skin,Fibroblast,Adult,L,24,5,MTT,TetrazoliumSalt,,81.98,,36,10.1080/17458080.2015.1014934
983,2015,Au,I,Sphere,None,Commercial,,30,46.7,70.4,,,NHDF,50000,H,Human,Skin,Fibroblast,Adult,L,24,10,MTT,TetrazoliumSalt,,77.919,,36,10.1080/17458080.2015.1014934
984,2015,Au,I,Sphere,None,Commercial,,30,46.7,70.4,,,NHDF,50000,H,Human,Skin,Fibroblast,Adult,L,24,15,MTT,TetrazoliumSalt,,68.655,,36,10.1080/17458080.2015.1014934
985,2015,Au,I,Sphere,None,Commercial,,30,46.7,70.4,,,NHDF,50000,H,Human,Skin,Fibroblast,Adult,L,24,25,MTT,TetrazoliumSalt,,6.599,,36,10.1080/17458080.2015.1014934
986,2015,Au,I,Sphere,None,Commercial,,50,53.3,96.3,,,NHDF,50000,H,Human,Skin,Fibroblast,Adult,L,24,1,MTT,TetrazoliumSalt,,98.858,,36,10.1080/17458080.2015.1014934
987,2015,Au,I,Sphere,None,Commercial,,50,53.3,96.3,,,NHDF,50000,H,Human,Skin,Fibroblast,Adult,L,24,5,MTT,TetrazoliumSalt,,84.264,,36,10.1080/17458080.2015.1014934
988,2015,Au,I,Sphere,None,Commercial,,50,53.3,96.3,,,NHDF,50000,H,Human,Skin,Fibroblast,Adult,L,24,10,MTT,TetrazoliumSalt,,80.457,,36,10.1080/17458080.2015.1014934
989,2015,Au,I,Sphere,None,Commercial,,50,53.3,96.3,,,NHDF,50000,H,Human,Skin,Fibroblast,Adult,L,24,15,MTT,TetrazoliumSalt,,68.782,,36,10.1080/17458080.2015.1014934
990,2015,Au,I,Sphere,None,Commercial,,50,53.3,96.3,,,NHDF,50000,H,Human,Skin,Fibroblast,Adult,L,24,25,MTT,TetrazoliumSalt,,7.2335,,36,10.1080/17458080.2015.1014934
991,2015,Au,I,Sphere,None,Commercial,,90,90.6,125.1,,,NHDF,50000,H,Human,Skin,Fibroblast,Adult,L,24,1,MTT,TetrazoliumSalt,,99.629,,36,10.1080/17458080.2015.1014934
992,2015,Au,I,Sphere,None,Commercial,,90,90.6,125.1,,,NHDF,50000,H,Human,Skin,Fibroblast,Adult,L,24,5,MTT,TetrazoliumSalt,,90.853,,36,10.1080/17458080.2015.1014934
993,2015,Au,I,Sphere,None,Commercial,,90,90.6,125.1,,,NHDF,50000,H,Human,Skin,Fibroblast,Adult,L,24,10,MTT,TetrazoliumSalt,,87.639,,36,10.1080/17458080.2015.1014934
994,2015,Au,I,Sphere,None,Commercial,,90,90.6,125.1,,,NHDF,50000,H,Human,Skin,Fibroblast,Adult,L,24,15,MTT,TetrazoliumSalt,,72.93,,36,10.1080/17458080.2015.1014934
995,2015,Au,I,Sphere,None,Commercial,,90,90.6,125.1,,,NHDF,50000,H,Human,Skin,Fibroblast,Adult,L,24,25,MTT,TetrazoliumSalt,,19.778,,36,10.1080/17458080.2015.1014934
996,2015,Au,I,Sphere,None,Commercial,,30,46.7,70.4,,,NHDF,50000,H,Human,Skin,Fibroblast,Adult,L,48,1,MTT,TetrazoliumSalt,,96.701,,36,10.1080/17458080.2015.1014934
997,2015,Au,I,Sphere,None,Commercial,,30,46.7,70.4,,,NHDF,50000,H,Human,Skin,Fibroblast,Adult,L,48,5,MTT,TetrazoliumSalt,,80.584,,36,10.1080/17458080.2015.1014934
998,2015,Au,I,Sphere,None,Commercial,,30,46.7,70.4,,,NHDF,50000,H,Human,Skin,Fibroblast,Adult,L,48,10,MTT,TetrazoliumSalt,,77.284,,36,10.1080/17458080.2015.1014934
999,2015,Au,I,Sphere,None,Commercial,,30,46.7,70.4,,,NHDF,50000,H,Human,Skin,Fibroblast,Adult,L,48,15,MTT,TetrazoliumSalt,,67.386,,36,10.1080/17458080.2015.1014934
1000,2015,Au,I,Sphere,None,Commercial,,30,46.7,70.4,,,NHDF,50000,H,Human,Skin,Fibroblast,Adult,L,48,25,MTT,TetrazoliumSalt,,5.7107,,36,10.1080/17458080.2015.1014934
1001,2015,Au,I,Sphere,None,Commercial,,50,53.3,96.3,,,NHDF,50000,H,Human,Skin,Fibroblast,Adult,L,48,1,MTT,TetrazoliumSalt,,97.462,,36,10.1080/17458080.2015.1014934
1002,2015,Au,I,Sphere,None,Commercial,,50,53.3,96.3,,,NHDF,50000,H,Human,Skin,Fibroblast,Adult,L,48,5,MTT,TetrazoliumSalt,,83.122,,36,10.1080/17458080.2015.1014934
1003,2015,Au,I,Sphere,None,Commercial,,50,53.3,96.3,,,NHDF,50000,H,Human,Skin,Fibroblast,Adult,L,48,10,MTT,TetrazoliumSalt,,77.284,,36,10.1080/17458080.2015.1014934
1004,2015,Au,I,Sphere,None,Commercial,,50,53.3,96.3,,,NHDF,50000,H,Human,Skin,Fibroblast,Adult,L,48,15,MTT,TetrazoliumSalt,,68.401,,36,10.1080/17458080.2015.1014934
1005,2015,Au,I,Sphere,None,Commercial,,50,53.3,96.3,,,NHDF,50000,H,Human,Skin,Fibroblast,Adult,L,48,25,MTT,TetrazoliumSalt,,7.1066,,36,10.1080/17458080.2015.1014934
1006,2015,Au,I,Sphere,None,Commercial,,90,90.6,125.1,,,NHDF,50000,H,Human,Skin,Fibroblast,Adult,L,48,1,MTT,TetrazoliumSalt,,99.135,,36,10.1080/17458080.2015.1014934
1007,2015,Au,I,Sphere,None,Commercial,,90,90.6,125.1,,,NHDF,50000,H,Human,Skin,Fibroblast,Adult,L,48,5,MTT,TetrazoliumSalt,,85.909,,36,10.1080/17458080.2015.1014934
1008,2015,Au,I,Sphere,None,Commercial,,90,90.6,125.1,,,NHDF,50000,H,Human,Skin,Fibroblast,Adult,L,48,10,MTT,TetrazoliumSalt,,81.459,,36,10.1080/17458080.2015.1014934
1009,2015,Au,I,Sphere,None,Commercial,,90,90.6,125.1,,,NHDF,50000,H,Human,Skin,Fibroblast,Adult,L,48,15,MTT,TetrazoliumSalt,,71.199,,36,10.1080/17458080.2015.1014934
1010,2015,Au,I,Sphere,None,Commercial,,90,90.6,125.1,,,NHDF,50000,H,Human,Skin,Fibroblast,Adult,L,48,25,MTT,TetrazoliumSalt,,13.226,,36,10.1080/17458080.2015.1014934
1011,2015,Au,I,Sphere,None,Commercial,,30,46.7,70.4,,,NHDF,50000,H,Human,Skin,Fibroblast,Adult,L,72,1,MTT,TetrazoliumSalt,,96.193,,36,10.1080/17458080.2015.1014934
1012,2015,Au,I,Sphere,None,Commercial,,30,46.7,70.4,,,NHDF,50000,H,Human,Skin,Fibroblast,Adult,L,72,5,MTT,TetrazoliumSalt,,80.584,,36,10.1080/17458080.2015.1014934
1013,2015,Au,I,Sphere,None,Commercial,,30,46.7,70.4,,,NHDF,50000,H,Human,Skin,Fibroblast,Adult,L,72,10,MTT,TetrazoliumSalt,,74.112,,36,10.1080/17458080.2015.1014934
1014,2015,Au,I,Sphere,None,Commercial,,30,46.7,70.4,,,NHDF,50000,H,Human,Skin,Fibroblast,Adult,L,72,15,MTT,TetrazoliumSalt,,65.609,,36,10.1080/17458080.2015.1014934
1015,2015,Au,I,Sphere,None,Commercial,,30,46.7,70.4,,,NHDF,50000,H,Human,Skin,Fibroblast,Adult,L,72,25,MTT,TetrazoliumSalt,,5.4569,,36,10.1080/17458080.2015.1014934
1016,2015,Au,I,Sphere,None,Commercial,,50,53.3,96.3,,,NHDF,50000,H,Human,Skin,Fibroblast,Adult,L,72,1,MTT,TetrazoliumSalt,,96.701,,36,10.1080/17458080.2015.1014934
1017,2015,Au,I,Sphere,None,Commercial,,50,53.3,96.3,,,NHDF,50000,H,Human,Skin,Fibroblast,Adult,L,72,5,MTT,TetrazoliumSalt,,82.487,,36,10.1080/17458080.2015.1014934
1018,2015,Au,I,Sphere,None,Commercial,,50,53.3,96.3,,,NHDF,50000,H,Human,Skin,Fibroblast,Adult,L,72,10,MTT,TetrazoliumSalt,,77.03,,36,10.1080/17458080.2015.1014934
1019,2015,Au,I,Sphere,None,Commercial,,50,53.3,96.3,,,NHDF,50000,H,Human,Skin,Fibroblast,Adult,L,72,15,MTT,TetrazoliumSalt,,66.117,,36,10.1080/17458080.2015.1014934
1020,2015,Au,I,Sphere,None,Commercial,,50,53.3,96.3,,,NHDF,50000,H,Human,Skin,Fibroblast,Adult,L,72,25,MTT,TetrazoliumSalt,,7.1066,,36,10.1080/17458080.2015.1014934
1021,2015,Au,I,Sphere,None,Commercial,,90,90.6,125.1,,,NHDF,50000,H,Human,Skin,Fibroblast,Adult,L,72,1,MTT,TetrazoliumSalt,,97.775,,36,10.1080/17458080.2015.1014934
1022,2015,Au,I,Sphere,None,Commercial,,90,90.6,125.1,,,NHDF,50000,H,Human,Skin,Fibroblast,Adult,L,72,5,MTT,TetrazoliumSalt,,84.92,,36,10.1080/17458080.2015.1014934
1023,2015,Au,I,Sphere,None,Commercial,,90,90.6,125.1,,,NHDF,50000,H,Human,Skin,Fibroblast,Adult,L,72,10,MTT,TetrazoliumSalt,,81.459,,36,10.1080/17458080.2015.1014934
1024,2015,Au,I,Sphere,None,Commercial,,90,90.6,125.1,,,NHDF,50000,H,Human,Skin,Fibroblast,Adult,L,72,15,MTT,TetrazoliumSalt,,68.356,,36,10.1080/17458080.2015.1014934
1025,2015,Au,I,Sphere,None,Commercial,,90,90.6,125.1,,,NHDF,50000,H,Human,Skin,Fibroblast,Adult,L,72,25,MTT,TetrazoliumSalt,,13.226,,36,10.1080/17458080.2015.1014934
1026,2019,Au,I,Sphere,Chitosan,Green Synthesis,Positive,8.7,190.7,,42.28,,AGS,5000,H,Human,Stomach,Epithelial,Adult,L,24,,MTT,TetrazoliumSalt,,79.57,,37,10.1186/s11671-019-2967-1
1027,2019,Au,I,Sphere,Chitosan,Green Synthesis,Positive,8.7,190.7,,42.28,,AGS,5000,H,Human,Stomach,Epithelial,Adult,L,24,,MTT,TetrazoliumSalt,,80.645,,37,10.1186/s11671-019-2967-1
1028,2019,Au,I,Sphere,Chitosan,Green Synthesis,Positive,8.7,190.7,,42.28,,AGS,5000,H,Human,Stomach,Epithelial,Adult,L,24,,MTT,TetrazoliumSalt,,82.437,,37,10.1186/s11671-019-2967-1
1029,2019,Au,I,Sphere,Chitosan,Green Synthesis,Positive,8.7,190.7,,42.28,,AGS,5000,H,Human,Stomach,Epithelial,Adult,L,24,,MTT,TetrazoliumSalt,,82.079,,37,10.1186/s11671-019-2967-1
1030,2019,Au,I,Sphere,Chitosan,Green Synthesis,Positive,8.7,190.7,,42.28,,AGS,5000,H,Human,Stomach,Epithelial,Adult,L,24,,MTT,TetrazoliumSalt,,70.968,,37,10.1186/s11671-019-2967-1
1031,2019,Au,I,Star,Chitosan,Green Synthesis,Positive,99,123.9,,47.44,,AGS,5000,H,Human,Stomach,Epithelial,Adult,L,24,,MTT,TetrazoliumSalt,,88.53,,37,10.1186/s11671-019-2967-1
1032,2019,Au,I,Star,Chitosan,Green Synthesis,Positive,99,123.9,,47.44,,AGS,5000,H,Human,Stomach,Epithelial,Adult,L,24,,MTT,TetrazoliumSalt,,89.068,,37,10.1186/s11671-019-2967-1
1033,2019,Au,I,Star,Chitosan,Green Synthesis,Positive,99,123.9,,47.44,,AGS,5000,H,Human,Stomach,Epithelial,Adult,L,24,,MTT,TetrazoliumSalt,,85.484,,37,10.1186/s11671-019-2967-1
1034,2019,Au,I,Star,Chitosan,Green Synthesis,Positive,99,123.9,,47.44,,AGS,5000,H,Human,Stomach,Epithelial,Adult,L,24,,MTT,TetrazoliumSalt,,78.495,,37,10.1186/s11671-019-2967-1
1035,2019,Au,I,Star,Chitosan,Green Synthesis,Positive,99,123.9,,47.44,,AGS,5000,H,Human,Stomach,Epithelial,Adult,L,24,,MTT,TetrazoliumSalt,,48.746,,37,10.1186/s11671-019-2967-1
1036,2019,Au,I,Rod,Chitosan,Seed-Mediated Growth Method,Positive,,,,33.23,,AGS,5000,H,Human,Stomach,Epithelial,Adult,L,24,,MTT,TetrazoliumSalt,3.7,17.921,,37,10.1186/s11671-019-2967-1
1037,2019,Au,I,Rod,Chitosan,Seed-Mediated Growth Method,Positive,,,,33.23,,AGS,5000,H,Human,Stomach,Epithelial,Adult,L,24,,MTT,TetrazoliumSalt,3.7,19.176,,37,10.1186/s11671-019-2967-1
1038,2019,Au,I,Rod,Chitosan,Seed-Mediated Growth Method,Positive,,,,33.23,,AGS,5000,H,Human,Stomach,Epithelial,Adult,L,24,,MTT,TetrazoliumSalt,3.7,19.534,,37,10.1186/s11671-019-2967-1
1039,2019,Au,I,Rod,Chitosan,Seed-Mediated Growth Method,Positive,,,,33.23,,AGS,5000,H,Human,Stomach,Epithelial,Adult,L,24,,MTT,TetrazoliumSalt,3.7,21.326,,37,10.1186/s11671-019-2967-1
1040,2019,Au,I,Rod,Chitosan,Seed-Mediated Growth Method,Positive,,,,33.23,,AGS,5000,H,Human,Stomach,Epithelial,Adult,L,24,,MTT,TetrazoliumSalt,3.7,3.7634,,37,10.1186/s11671-019-2967-1
1041,2019,Au,I,Sphere,Chitosan,Green Synthesis,Positive,8.7,190.7,,42.28,,HeLa,5000,H,Human,Cervix,Epithelial,Adult,L,24,,MTT,TetrazoliumSalt,,107.26,,37,10.1186/s11671-019-2967-1
1042,2019,Au,I,Sphere,Chitosan,Green Synthesis,Positive,8.7,190.7,,42.28,,HeLa,5000,H,Human,Cervix,Epithelial,Adult,L,24,,MTT,TetrazoliumSalt,,101.59,,37,10.1186/s11671-019-2967-1
1043,2019,Au,I,Sphere,Chitosan,Green Synthesis,Positive,8.7,190.7,,42.28,,HeLa,5000,H,Human,Cervix,Epithelial,Adult,L,24,,MTT,TetrazoliumSalt,,98.761,,37,10.1186/s11671-019-2967-1
1044,2019,Au,I,Sphere,Chitosan,Green Synthesis,Positive,8.7,190.7,,42.28,,HeLa,5000,H,Human,Cervix,Epithelial,Adult,L,24,,MTT,TetrazoliumSalt,,85.664,,37,10.1186/s11671-019-2967-1
1045,2019,Au,I,Sphere,Chitosan,Green Synthesis,Positive,8.7,190.7,,42.28,,HeLa,5000,H,Human,Cervix,Epithelial,Adult,L,24,,MTT,TetrazoliumSalt,,67.257,,37,10.1186/s11671-019-2967-1
1046,2019,Au,I,Star,Chitosan,Green Synthesis,Positive,99,123.9,,47.44,,HeLa,5000,H,Human,Cervix,Epithelial,Adult,L,24,,MTT,TetrazoliumSalt,,84.779,,37,10.1186/s11671-019-2967-1
1047,2019,Au,I,Star,Chitosan,Green Synthesis,Positive,99,123.9,,47.44,,HeLa,5000,H,Human,Cervix,Epithelial,Adult,L,24,,MTT,TetrazoliumSalt,,83.54,,37,10.1186/s11671-019-2967-1
1048,2019,Au,I,Star,Chitosan,Green Synthesis,Positive,99,123.9,,47.44,,HeLa,5000,H,Human,Cervix,Epithelial,Adult,L,24,,MTT,TetrazoliumSalt,,76.637,,37,10.1186/s11671-019-2967-1
1049,2019,Au,I,Star,Chitosan,Green Synthesis,Positive,99,123.9,,47.44,,HeLa,5000,H,Human,Cervix,Epithelial,Adult,L,24,,MTT,TetrazoliumSalt,,60.885,,37,10.1186/s11671-019-2967-1
1050,2019,Au,I,Star,Chitosan,Green Synthesis,Positive,99,123.9,,47.44,,HeLa,5000,H,Human,Cervix,Epithelial,Adult,L,24,,MTT,TetrazoliumSalt,,34.69,,37,10.1186/s11671-019-2967-1
1051,2019,Au,I,Rod,Chitosan,Seed-Mediated Growth Method,Positive,,,,33.23,,HeLa,5000,H,Human,Cervix,Epithelial,Adult,L,24,,MTT,TetrazoliumSalt,3.7,5.4867,,37,10.1186/s11671-019-2967-1
1052,2019,Au,I,Rod,Chitosan,Seed-Mediated Growth Method,Positive,,,,33.23,,HeLa,5000,H,Human,Cervix,Epithelial,Adult,L,24,,MTT,TetrazoliumSalt,3.7,5.4867,,37,10.1186/s11671-019-2967-1
1053,2019,Au,I,Rod,Chitosan,Seed-Mediated Growth Method,Positive,,,,33.23,,HeLa,5000,H,Human,Cervix,Epithelial,Adult,L,24,,MTT,TetrazoliumSalt,3.7,5.4867,,37,10.1186/s11671-019-2967-1
1054,2019,Au,I,Rod,Chitosan,Seed-Mediated Growth Method,Positive,,,,33.23,,HeLa,5000,H,Human,Cervix,Epithelial,Adult,L,24,,MTT,TetrazoliumSalt,3.7,4.2478,,37,10.1186/s11671-019-2967-1
1055,2019,Au,I,Rod,Chitosan,Seed-Mediated Growth Method,Positive,,,,33.23,,HeLa,5000,H,Human,Cervix,Epithelial,Adult,L,24,,MTT,TetrazoliumSalt,3.7,4.2478,,37,10.1186/s11671-019-2967-1
1056,2019,Au,I,Sphere,Chitosan,Green Synthesis,Positive,8.7,190.7,,42.28,,HepG2,5000,H,Human,Liver,Epithelial,Adult,L,24,,MTT,TetrazoliumSalt,,71.45,,37,10.1186/s11671-019-2967-1
1057,2019,Au,I,Sphere,Chitosan,Green Synthesis,Positive,8.7,190.7,,42.28,,HepG2,5000,H,Human,Liver,Epithelial,Adult,L,24,,MTT,TetrazoliumSalt,,63.976,,37,10.1186/s11671-019-2967-1
1058,2019,Au,I,Sphere,Chitosan,Green Synthesis,Positive,8.7,190.7,,42.28,,HepG2,5000,H,Human,Liver,Epithelial,Adult,L,24,,MTT,TetrazoliumSalt,,50.673,,37,10.1186/s11671-019-2967-1
1059,2019,Au,I,Sphere,Chitosan,Green Synthesis,Positive,8.7,190.7,,42.28,,HepG2,5000,H,Human,Liver,Epithelial,Adult,L,24,,MTT,TetrazoliumSalt,,46.637,,37,10.1186/s11671-019-2967-1
1060,2019,Au,I,Sphere,Chitosan,Green Synthesis,Positive,8.7,190.7,,42.28,,HepG2,5000,H,Human,Liver,Epithelial,Adult,L,24,,MTT,TetrazoliumSalt,,36.921,,37,10.1186/s11671-019-2967-1
1061,2019,Au,I,Star,Chitosan,Green Synthesis,Positive,99,123.9,,47.44,,HepG2,5000,H,Human,Liver,Epithelial,Adult,L,24,,MTT,TetrazoliumSalt,,60.538,,37,10.1186/s11671-019-2967-1
1062,2019,Au,I,Star,Chitosan,Green Synthesis,Positive,99,123.9,,47.44,,HepG2,5000,H,Human,Liver,Epithelial,Adult,L,24,,MTT,TetrazoliumSalt,,59.791,,37,10.1186/s11671-019-2967-1
1063,2019,Au,I,Star,Chitosan,Green Synthesis,Positive,99,123.9,,47.44,,HepG2,5000,H,Human,Liver,Epithelial,Adult,L,24,,MTT,TetrazoliumSalt,,31.54,,37,10.1186/s11671-019-2967-1
1064,2019,Au,I,Star,Chitosan,Green Synthesis,Positive,99,123.9,,47.44,,HepG2,5000,H,Human,Liver,Epithelial,Adult,L,24,,MTT,TetrazoliumSalt,,1.9432,,37,10.1186/s11671-019-2967-1
1065,2019,Au,I,Star,Chitosan,Green Synthesis,Positive,99,123.9,,47.44,,HepG2,5000,H,Human,Liver,Epithelial,Adult,L,24,,MTT,TetrazoliumSalt,,3.5874,,37,10.1186/s11671-019-2967-1
1066,2019,Au,I,Rod,Chitosan,Seed-Mediated Growth Method,Positive,,,,33.23,,HepG2,5000,H,Human,Liver,Epithelial,Adult,L,24,,MTT,TetrazoliumSalt,3.7,4.6338,,37,10.1186/s11671-019-2967-1
1067,2019,Au,I,Rod,Chitosan,Seed-Mediated Growth Method,Positive,,,,33.23,,HepG2,5000,H,Human,Liver,Epithelial,Adult,L,24,,MTT,TetrazoliumSalt,3.7,4.0359,,37,10.1186/s11671-019-2967-1
1068,2019,Au,I,Rod,Chitosan,Seed-Mediated Growth Method,Positive,,,,33.23,,HepG2,5000,H,Human,Liver,Epithelial,Adult,L,24,,MTT,TetrazoliumSalt,3.7,2.9895,,37,10.1186/s11671-019-2967-1
1069,2019,Au,I,Rod,Chitosan,Seed-Mediated Growth Method,Positive,,,,33.23,,HepG2,5000,H,Human,Liver,Epithelial,Adult,L,24,,MTT,TetrazoliumSalt,3.7,1.3453,,37,10.1186/s11671-019-2967-1
1070,2019,Au,I,Rod,Chitosan,Seed-Mediated Growth Method,Positive,,,,33.23,,HepG2,5000,H,Human,Liver,Epithelial,Adult,L,24,,MTT,TetrazoliumSalt,3.7,1.1958,,37,10.1186/s11671-019-2967-1
1071,2019,Au,I,Sphere,Chitosan,Green Synthesis,Positive,8.7,190.7,,42.28,,HT29,5000,H,Human,Colon,Epithelial,Adult,L,24,,MTT,TetrazoliumSalt,,97.369,,37,10.1186/s11671-019-2967-1
1072,2019,Au,I,Sphere,Chitosan,Green Synthesis,Positive,8.7,190.7,,42.28,,HT29,5000,H,Human,Colon,Epithelial,Adult,L,24,,MTT,TetrazoliumSalt,,95.658,,37,10.1186/s11671-019-2967-1
1073,2019,Au,I,Sphere,Chitosan,Green Synthesis,Positive,8.7,190.7,,42.28,,HT29,5000,H,Human,Colon,Epithelial,Adult,L,24,,MTT,TetrazoliumSalt,,93.756,,37,10.1186/s11671-019-2967-1
1074,2019,Au,I,Sphere,Chitosan,Green Synthesis,Positive,8.7,190.7,,42.28,,HT29,5000,H,Human,Colon,Epithelial,Adult,L,24,,MTT,TetrazoliumSalt,,92.805,,37,10.1186/s11671-019-2967-1
1075,2019,Au,I,Sphere,Chitosan,Green Synthesis,Positive,8.7,190.7,,42.28,,HT29,5000,H,Human,Colon,Epithelial,Adult,L,24,,MTT,TetrazoliumSalt,,75.689,,37,10.1186/s11671-019-2967-1
1076,2019,Au,I,Star,Chitosan,Green Synthesis,Positive,99,123.9,,47.44,,HT29,5000,H,Human,Colon,Epithelial,Adult,L,24,,MTT,TetrazoliumSalt,,99.271,,37,10.1186/s11671-019-2967-1
1077,2019,Au,I,Star,Chitosan,Green Synthesis,Positive,99,123.9,,47.44,,HT29,5000,H,Human,Colon,Epithelial,Adult,L,24,,MTT,TetrazoliumSalt,,96.038,,37,10.1186/s11671-019-2967-1
1078,2019,Au,I,Star,Chitosan,Green Synthesis,Positive,99,123.9,,47.44,,HT29,5000,H,Human,Colon,Epithelial,Adult,L,24,,MTT,TetrazoliumSalt,,89.952,,37,10.1186/s11671-019-2967-1
1079,2019,Au,I,Star,Chitosan,Green Synthesis,Positive,99,123.9,,47.44,,HT29,5000,H,Human,Colon,Epithelial,Adult,L,24,,MTT,TetrazoliumSalt,,82.536,,37,10.1186/s11671-019-2967-1
1080,2019,Au,I,Star,Chitosan,Green Synthesis,Positive,99,123.9,,47.44,,HT29,5000,H,Human,Colon,Epithelial,Adult,L,24,,MTT,TetrazoliumSalt,,48.875,,37,10.1186/s11671-019-2967-1
1081,2019,Au,I,Rod,Chitosan,Seed-Mediated Growth Method,Positive,,,,33.23,,HT29,5000,H,Human,Colon,Epithelial,Adult,L,24,,MTT,TetrazoliumSalt,3.7,3.4231,,37,10.1186/s11671-019-2967-1
1082,2019,Au,I,Rod,Chitosan,Seed-Mediated Growth Method,Positive,,,,33.23,,HT29,5000,H,Human,Colon,Epithelial,Adult,L,24,,MTT,TetrazoliumSalt,3.7,3.4231,,37,10.1186/s11671-019-2967-1
1083,2019,Au,I,Rod,Chitosan,Seed-Mediated Growth Method,Positive,,,,33.23,,HT29,5000,H,Human,Colon,Epithelial,Adult,L,24,,MTT,TetrazoliumSalt,3.7,3.0428,,37,10.1186/s11671-019-2967-1
1084,2019,Au,I,Rod,Chitosan,Seed-Mediated Growth Method,Positive,,,,33.23,,HT29,5000,H,Human,Colon,Epithelial,Adult,L,24,,MTT,TetrazoliumSalt,3.7,1.9017,,37,10.1186/s11671-019-2967-1
1085,2019,Au,I,Rod,Chitosan,Seed-Mediated Growth Method,Positive,,,,33.23,,HT29,5000,H,Human,Colon,Epithelial,Adult,L,24,,MTT,TetrazoliumSalt,3.7,2.2821,,37,10.1186/s11671-019-2967-1
1086,2019,Au,I,Rod,Chitosan,Seed-Mediated Growth Method,Positive,,,,33.23,,HepG2,5000,H,Human,Liver,Epithelial,Adult,L,24,,MTT,TetrazoliumSalt,3.7,93.237,,37,10.1186/s11671-019-2967-1
1087,2019,Au,I,Rod,Chitosan,Seed-Mediated Growth Method,Positive,,,,33.23,,HepG2,5000,H,Human,Liver,Epithelial,Adult,L,24,,MTT,TetrazoliumSalt,3.7,74.101,,37,10.1186/s11671-019-2967-1
1088,2019,Au,I,Rod,Chitosan,Seed-Mediated Growth Method,Positive,,,,33.23,,HepG2,5000,H,Human,Liver,Epithelial,Adult,L,24,,MTT,TetrazoliumSalt,3.7,20.144,,37,10.1186/s11671-019-2967-1
1089,2019,Au,I,Rod,Chitosan,Seed-Mediated Growth Method,Positive,,,,33.23,,HepG2,5000,H,Human,Liver,Epithelial,Adult,L,24,,MTT,TetrazoliumSalt,3.7,21.295,,37,10.1186/s11671-019-2967-1
1090,2019,Au,I,Rod,Chitosan,Seed-Mediated Growth Method,Positive,,,,33.23,,HepG2,5000,H,Human,Liver,Epithelial,Adult,L,24,,MTT,TetrazoliumSalt,3.7,15.108,,37,10.1186/s11671-019-2967-1
1091,2015,Au,I,Rod,None,Commercial,,25,,,,,A549,5000,H,Human,Lung,Epithelial,Adult,L,4,2.5,CCK-8,TetrazoliumSalt,2.1,96.783,,38,10.1016/j.etap.2015.02.003
1092,2015,Au,I,Rod,None,Commercial,,25,,,,,A549,5000,H,Human,Lung,Epithelial,Adult,L,4,5,CCK-8,TetrazoliumSalt,2.1,69.437,,38,10.1016/j.etap.2015.02.003
1093,2015,Au,I,Rod,None,Commercial,,25,,,,,A549,5000,H,Human,Lung,Epithelial,Adult,L,4,7.5,CCK-8,TetrazoliumSalt,2.1,21.716,,38,10.1016/j.etap.2015.02.003
1094,2015,Au,I,Rod,None,Commercial,,25,,,,,A549,5000,H,Human,Lung,Epithelial,Adult,L,4,10,CCK-8,TetrazoliumSalt,2.1,15.013,,38,10.1016/j.etap.2015.02.003
1095,2015,Au,I,Rod,None,Commercial,,25,,,,,A549,5000,H,Human,Lung,Epithelial,Adult,L,4,12.5,CCK-8,TetrazoliumSalt,2.1,7.7748,,38,10.1016/j.etap.2015.02.003
1096,2015,Au,I,Rod,None,Commercial,,25,,,,,A549,5000,H,Human,Lung,Epithelial,Adult,L,4,15,CCK-8,TetrazoliumSalt,2.1,6.9705,,38,10.1016/j.etap.2015.02.003
1097,2014,Ag,I,Sphere,None,Commercial,,90,,,,,Caco-2,10000,H,Human,Colon,Epithelial,Adult,L,24,10,CCK-8,TetrazoliumSalt,,79.17,,39,10.1016/j.mrfmmm.2014.08.001
1098,2014,Ag,I,Sphere,None,Commercial,,90,,,,,Caco-2,10000,H,Human,Colon,Epithelial,Adult,L,24,25,CCK-8,TetrazoliumSalt,,63.44,,39,10.1016/j.mrfmmm.2014.08.001
1099,2014,Ag,I,Sphere,None,Commercial,,90,,,,,Caco-2,10000,H,Human,Colon,Epithelial,Adult,L,24,50,CCK-8,TetrazoliumSalt,,66.41,,39,10.1016/j.mrfmmm.2014.08.001
1100,2014,Ag,I,Sphere,None,Commercial,,90,,,,,Caco-2,10000,H,Human,Colon,Epithelial,Adult,L,24,100,CCK-8,TetrazoliumSalt,,68.69,,39,10.1016/j.mrfmmm.2014.08.001
1101,2014,Ag,I,Sphere,None,Commercial,,90,,,,,Caco-2,10000,H,Human,Colon,Epithelial,Adult,L,24,200,CCK-8,TetrazoliumSalt,,63.25,,39,10.1016/j.mrfmmm.2014.08.001
1102,2014,ZnO,I,Sphere,None,Commercial,,90,,,,,Caco-2,10000,H,Human,Colon,Epithelial,Adult,L,24,10,CCK-8,TetrazoliumSalt,,27.99,,39,10.1016/j.mrfmmm.2014.08.001
1103,2014,ZnO,I,Sphere,None,Commercial,,90,,,,,Caco-2,10000,H,Human,Colon,Epithelial,Adult,L,24,25,CCK-8,TetrazoliumSalt,,25.73,,39,10.1016/j.mrfmmm.2014.08.001
1104,2014,ZnO,I,Sphere,None,Commercial,,90,,,,,Caco-2,10000,H,Human,Colon,Epithelial,Adult,L,24,50,CCK-8,TetrazoliumSalt,,18.21,,39,10.1016/j.mrfmmm.2014.08.001
1105,2014,ZnO,I,Sphere,None,Commercial,,90,,,,,Caco-2,10000,H,Human,Colon,Epithelial,Adult,L,24,100,CCK-8,TetrazoliumSalt,,17.87,,39,10.1016/j.mrfmmm.2014.08.001
1106,2014,ZnO,I,Sphere,None,Commercial,,90,,,,,Caco-2,10000,H,Human,Colon,Epithelial,Adult,L,24,200,CCK-8,TetrazoliumSalt,,14.34,,39,10.1016/j.mrfmmm.2014.08.001
1107,2018,Ag,I,Sphere,None,Chemical Reduction,Negative,14.3,21.14,79.15,-26.5,-7.9,THP-1,10000,H,Human,Blood,Monocyte,Adult,L,24,0.3,AlamarBlue,AlamarBlue,,85.833,0.23,40,10.1002/jat.3566
1108,2018,Ag,I,Sphere,None,Chemical Reduction,Negative,14.3,21.14,79.15,-26.5,-7.9,THP-1,10000,H,Human,Blood,Monocyte,Adult,L,24,0.625,AlamarBlue,AlamarBlue,,88.333,0.23,40,10.1002/jat.3566
1109,2018,Ag,I,Sphere,None,Chemical Reduction,Negative,14.3,21.14,79.15,-26.5,-7.9,THP-1,10000,H,Human,Blood,Monocyte,Adult,L,24,1.25,AlamarBlue,AlamarBlue,,87.222,0.23,40,10.1002/jat.3566
1110,2018,Ag,I,Sphere,None,Chemical Reduction,Negative,14.3,21.14,79.15,-26.5,-7.9,THP-1,10000,H,Human,Blood,Monocyte,Adult,L,24,2.5,AlamarBlue,AlamarBlue,,88.611,0.23,40,10.1002/jat.3566
1111,2018,Ag,I,Sphere,None,Chemical Reduction,Negative,14.3,21.14,79.15,-26.5,-7.9,THP-1,10000,H,Human,Blood,Monocyte,Adult,L,24,5,AlamarBlue,AlamarBlue,,44.167,0.23,40,10.1002/jat.3566
1112,2018,Ag,I,Sphere,Liposome,Chemical Reduction,Negative,82.73,140.1,138.9,-31.9,-0.61,THP-1,10000,H,Human,Blood,Monocyte,Adult,L,24,0.3,AlamarBlue,AlamarBlue,,100.56,0.105,40,10.1002/jat.3566
1113,2018,Ag,I,Sphere,Liposome,Chemical Reduction,Negative,82.73,140.1,138.9,-31.9,-0.61,THP-1,10000,H,Human,Blood,Monocyte,Adult,L,24,0.625,AlamarBlue,AlamarBlue,,100.83,0.105,40,10.1002/jat.3566
1114,2018,Ag,I,Sphere,Liposome,Chemical Reduction,Negative,82.73,140.1,138.9,-31.9,-0.61,THP-1,10000,H,Human,Blood,Monocyte,Adult,L,24,1.25,AlamarBlue,AlamarBlue,,96.944,0.105,40,10.1002/jat.3566
1115,2018,Ag,I,Sphere,Liposome,Chemical Reduction,Negative,82.73,140.1,138.9,-31.9,-0.61,THP-1,10000,H,Human,Blood,Monocyte,Adult,L,24,2.5,AlamarBlue,AlamarBlue,,73.889,0.105,40,10.1002/jat.3566
1116,2018,Ag,I,Sphere,Liposome,Chemical Reduction,Negative,82.73,140.1,138.9,-31.9,-0.61,THP-1,10000,H,Human,Blood,Monocyte,Adult,L,24,5,AlamarBlue,AlamarBlue,,33.889,0.105,40,10.1002/jat.3566
1117,2018,Ag,I,Sphere,None,Chemical Reduction,Negative,14.3,21.14,79.15,-26.5,-7.9,THP-1,10000,H,Human,Blood,Monocyte,Adult,L,48,0.3,AlamarBlue,AlamarBlue,,86.28,0.23,40,10.1002/jat.3566
1118,2018,Ag,I,Sphere,None,Chemical Reduction,Negative,14.3,21.14,79.15,-26.5,-7.9,THP-1,10000,H,Human,Blood,Monocyte,Adult,L,48,0.625,AlamarBlue,AlamarBlue,,82.85,0.23,40,10.1002/jat.3566
1119,2018,Ag,I,Sphere,None,Chemical Reduction,Negative,14.3,21.14,79.15,-26.5,-7.9,THP-1,10000,H,Human,Blood,Monocyte,Adult,L,48,1.25,AlamarBlue,AlamarBlue,,81.794,0.23,40,10.1002/jat.3566
1120,2018,Ag,I,Sphere,None,Chemical Reduction,Negative,14.3,21.14,79.15,-26.5,-7.9,THP-1,10000,H,Human,Blood,Monocyte,Adult,L,48,2.5,AlamarBlue,AlamarBlue,,77.045,0.23,40,10.1002/jat.3566
1121,2018,Ag,I,Sphere,None,Chemical Reduction,Negative,14.3,21.14,79.15,-26.5,-7.9,THP-1,10000,H,Human,Blood,Monocyte,Adult,L,48,5,AlamarBlue,AlamarBlue,,22.691,0.23,40,10.1002/jat.3566
1122,2018,Ag,I,Sphere,Liposome,Chemical Reduction,Negative,82.73,140.1,138.9,-31.9,-0.61,THP-1,10000,H,Human,Blood,Monocyte,Adult,L,48,0.3,AlamarBlue,AlamarBlue,,85.752,0.105,40,10.1002/jat.3566
1123,2018,Ag,I,Sphere,Liposome,Chemical Reduction,Negative,82.73,140.1,138.9,-31.9,-0.61,THP-1,10000,H,Human,Blood,Monocyte,Adult,L,48,0.625,AlamarBlue,AlamarBlue,,85.752,0.105,40,10.1002/jat.3566
1124,2018,Ag,I,Sphere,Liposome,Chemical Reduction,Negative,82.73,140.1,138.9,-31.9,-0.61,THP-1,10000,H,Human,Blood,Monocyte,Adult,L,48,1.25,AlamarBlue,AlamarBlue,,82.586,0.105,40,10.1002/jat.3566
1125,2018,Ag,I,Sphere,Liposome,Chemical Reduction,Negative,82.73,140.1,138.9,-31.9,-0.61,THP-1,10000,H,Human,Blood,Monocyte,Adult,L,48,2.5,AlamarBlue,AlamarBlue,,30.343,0.105,40,10.1002/jat.3566
1126,2018,Ag,I,Sphere,Liposome,Chemical Reduction,Negative,82.73,140.1,138.9,-31.9,-0.61,THP-1,10000,H,Human,Blood,Monocyte,Adult,L,48,5,AlamarBlue,AlamarBlue,,13.984,0.105,40,10.1002/jat.3566
1127,2016,IronOxide,I,Sphere,Silica,Reverse Microemulsion,Negative,10,93.3,111.1,-31.8,-10.3,SHSY5Y,30000,H,Human,BoneMarrow,Epithelial,Adult,L,3,5,MTT,TetrazoliumSalt,,99.752,,41,10.1002/jat.3213
1128,2016,IronOxide,I,Sphere,Silica,Reverse Microemulsion,Negative,10,93.3,111.1,-31.8,-10.3,SHSY5Y,30000,H,Human,BoneMarrow,Epithelial,Adult,L,3,10,MTT,TetrazoliumSalt,,103.22,,41,10.1002/jat.3213
1129,2016,IronOxide,I,Sphere,Silica,Reverse Microemulsion,Negative,10,93.3,111.1,-31.8,-10.3,SHSY5Y,30000,H,Human,BoneMarrow,Epithelial,Adult,L,3,25,MTT,TetrazoliumSalt,,99.257,,41,10.1002/jat.3213
1130,2016,IronOxide,I,Sphere,Silica,Reverse Microemulsion,Negative,10,93.3,111.1,-31.8,-10.3,SHSY5Y,30000,H,Human,BoneMarrow,Epithelial,Adult,L,3,50,MTT,TetrazoliumSalt,,100.25,,41,10.1002/jat.3213
1131,2016,IronOxide,I,Sphere,Silica,Reverse Microemulsion,Negative,10,93.3,111.1,-31.8,-10.3,SHSY5Y,30000,H,Human,BoneMarrow,Epithelial,Adult,L,3,75,MTT,TetrazoliumSalt,,97.525,,41,10.1002/jat.3213
1132,2016,IronOxide,I,Sphere,Silica,Reverse Microemulsion,Negative,10,93.3,111.1,-31.8,-10.3,SHSY5Y,30000,H,Human,BoneMarrow,Epithelial,Adult,L,3,100,MTT,TetrazoliumSalt,,98.267,,41,10.1002/jat.3213
1133,2016,IronOxide,I,Sphere,Silica,Reverse Microemulsion,Negative,10,93.3,111.1,-31.8,-10.3,SHSY5Y,30000,H,Human,BoneMarrow,Epithelial,Adult,L,3,150,MTT,TetrazoliumSalt,,99.01,,41,10.1002/jat.3213
