Repository: TorinK2/ml-for-nanocytotoxicity

This reposity stores the code for Torin Kovach's NanoBioTech project, "Towards a More General, Better Understood in 
silico Model of Nanoparticle Cytotoxicity."

File: raw_datasets/gul_2021.csv (part 6 of 19)
No,Year,Material,Type,Shape,Coat/Functional Group,Synthesis_Method,Surface_Charge,Diameter (nm),Size_in_Water (nm),Size_in_Medium (nm),Zeta_in_Water (mV),Zeta_in_Medium (mV),Cell_Type,No_of_Cells (cells/well),Human_Animal,Cell_Source,Cell_Tissue,Cell_Morphology,Cell_Age,Cell Line_Primary Cell,Time (hr),Concentration (ug/ml),Test,Test_Indicator,Aspect_Ratio,Cell_Viability (%),PDI,Article_ID,DOI
1134,2016,IronOxide,I,Sphere,Silica,Reverse Microemulsion,Negative,10,93.3,111.1,-31.8,-10.3,SHSY5Y,30000,H,Human,BoneMarrow,Epithelial,Adult,L,3,175,MTT,TetrazoliumSalt,,98.267,,41,10.1002/jat.3213
1135,2016,IronOxide,I,Sphere,Silica,Reverse Microemulsion,Negative,10,93.3,111.1,-31.8,-10.3,SHSY5Y,30000,H,Human,BoneMarrow,Epithelial,Adult,L,3,200,MTT,TetrazoliumSalt,,96.535,,41,10.1002/jat.3213
1136,2016,IronOxide,I,Sphere,Silica,Reverse Microemulsion,Negative,10,93.3,111.1,-31.8,-10.3,SHSY5Y,30000,H,Human,BoneMarrow,Epithelial,Adult,L,3,300,MTT,TetrazoliumSalt,,97.277,,41,10.1002/jat.3213
1137,2016,IronOxide,I,Sphere,OleicAcid,Reverse Microemulsion,Negative,10.9,164.5,202.7,-45.4,-11.6,SHSY5Y,30000,H,Human,BoneMarrow,Epithelial,Adult,L,3,5,MTT,TetrazoliumSalt,,96.923,,41,10.1002/jat.3213
1138,2016,IronOxide,I,Sphere,OleicAcid,Reverse Microemulsion,Negative,10.9,164.5,202.7,-45.4,-11.6,SHSY5Y,30000,H,Human,BoneMarrow,Epithelial,Adult,L,3,10,MTT,TetrazoliumSalt,,97.788,,41,10.1002/jat.3213
1139,2016,IronOxide,I,Sphere,OleicAcid,Reverse Microemulsion,Negative,10.9,164.5,202.7,-45.4,-11.6,SHSY5Y,30000,H,Human,BoneMarrow,Epithelial,Adult,L,3,25,MTT,TetrazoliumSalt,,100.1,,41,10.1002/jat.3213
1140,2016,IronOxide,I,Sphere,OleicAcid,Reverse Microemulsion,Negative,10.9,164.5,202.7,-45.4,-11.6,SHSY5Y,30000,H,Human,BoneMarrow,Epithelial,Adult,L,3,50,MTT,TetrazoliumSalt,,93.173,,41,10.1002/jat.3213
1141,2016,IronOxide,I,Sphere,OleicAcid,Reverse Microemulsion,Negative,10.9,164.5,202.7,-45.4,-11.6,SHSY5Y,30000,H,Human,BoneMarrow,Epithelial,Adult,L,3,75,MTT,TetrazoliumSalt,,94.615,,41,10.1002/jat.3213
1142,2016,IronOxide,I,Sphere,OleicAcid,Reverse Microemulsion,Negative,10.9,164.5,202.7,-45.4,-11.6,SHSY5Y,30000,H,Human,BoneMarrow,Epithelial,Adult,L,3,100,MTT,TetrazoliumSalt,,96.346,,41,10.1002/jat.3213
1143,2016,IronOxide,I,Sphere,OleicAcid,Reverse Microemulsion,Negative,10.9,164.5,202.7,-45.4,-11.6,SHSY5Y,30000,H,Human,BoneMarrow,Epithelial,Adult,L,3,150,MTT,TetrazoliumSalt,,91.442,,41,10.1002/jat.3213
1144,2016,IronOxide,I,Sphere,OleicAcid,Reverse Microemulsion,Negative,10.9,164.5,202.7,-45.4,-11.6,SHSY5Y,30000,H,Human,BoneMarrow,Epithelial,Adult,L,3,175,MTT,TetrazoliumSalt,,93.173,,41,10.1002/jat.3213
1145,2016,IronOxide,I,Sphere,OleicAcid,Reverse Microemulsion,Negative,10.9,164.5,202.7,-45.4,-11.6,SHSY5Y,30000,H,Human,BoneMarrow,Epithelial,Adult,L,3,200,MTT,TetrazoliumSalt,,94.615,,41,10.1002/jat.3213
1146,2016,IronOxide,I,Sphere,OleicAcid,Reverse Microemulsion,Negative,10.9,164.5,202.7,-45.4,-11.6,SHSY5Y,30000,H,Human,BoneMarrow,Epithelial,Adult,L,3,300,MTT,TetrazoliumSalt,,96.346,,41,10.1002/jat.3213
1147,2016,IronOxide,I,Sphere,Silica,Reverse Microemulsion,Negative,10,93.3,111.1,-31.8,-10.3,SHSY5Y,30000,H,Human,BoneMarrow,Epithelial,Adult,L,6,5,MTT,TetrazoliumSalt,,94.554,,41,10.1002/jat.3213
1148,2016,IronOxide,I,Sphere,Silica,Reverse Microemulsion,Negative,10,93.3,111.1,-31.8,-10.3,SHSY5Y,30000,H,Human,BoneMarrow,Epithelial,Adult,L,6,10,MTT,TetrazoliumSalt,,101.73,,41,10.1002/jat.3213
1149,2016,IronOxide,I,Sphere,Silica,Reverse Microemulsion,Negative,10,93.3,111.1,-31.8,-10.3,SHSY5Y,30000,H,Human,BoneMarrow,Epithelial,Adult,L,6,25,MTT,TetrazoliumSalt,,100.5,,41,10.1002/jat.3213
1150,2016,IronOxide,I,Sphere,Silica,Reverse Microemulsion,Negative,10,93.3,111.1,-31.8,-10.3,SHSY5Y,30000,H,Human,BoneMarrow,Epithelial,Adult,L,6,50,MTT,TetrazoliumSalt,,96.287,,41,10.1002/jat.3213
1151,2016,IronOxide,I,Sphere,Silica,Reverse Microemulsion,Negative,10,93.3,111.1,-31.8,-10.3,SHSY5Y,30000,H,Human,BoneMarrow,Epithelial,Adult,L,6,75,MTT,TetrazoliumSalt,,95.05,,41,10.1002/jat.3213
1152,2016,IronOxide,I,Sphere,Silica,Reverse Microemulsion,Negative,10,93.3,111.1,-31.8,-10.3,SHSY5Y,30000,H,Human,BoneMarrow,Epithelial,Adult,L,6,100,MTT,TetrazoliumSalt,,100.99,,41,10.1002/jat.3213
1153,2016,IronOxide,I,Sphere,Silica,Reverse Microemulsion,Negative,10,93.3,111.1,-31.8,-10.3,SHSY5Y,30000,H,Human,BoneMarrow,Epithelial,Adult,L,6,150,MTT,TetrazoliumSalt,,96.535,,41,10.1002/jat.3213
1154,2016,IronOxide,I,Sphere,Silica,Reverse Microemulsion,Negative,10,93.3,111.1,-31.8,-10.3,SHSY5Y,30000,H,Human,BoneMarrow,Epithelial,Adult,L,6,175,MTT,TetrazoliumSalt,,95.792,,41,10.1002/jat.3213
1155,2016,IronOxide,I,Sphere,Silica,Reverse Microemulsion,Negative,10,93.3,111.1,-31.8,-10.3,SHSY5Y,30000,H,Human,BoneMarrow,Epithelial,Adult,L,6,200,MTT,TetrazoliumSalt,,96.04,,41,10.1002/jat.3213
1156,2016,IronOxide,I,Sphere,Silica,Reverse Microemulsion,Negative,10,93.3,111.1,-31.8,-10.3,SHSY5Y,30000,H,Human,BoneMarrow,Epithelial,Adult,L,6,300,MTT,TetrazoliumSalt,,96.04,,41,10.1002/jat.3213
1157,2016,IronOxide,I,Sphere,OleicAcid,Reverse Microemulsion,Negative,10.9,164.5,202.7,-45.4,-11.6,SHSY5Y,30000,H,Human,BoneMarrow,Epithelial,Adult,L,6,5,MTT,TetrazoliumSalt,,100.38,,41,10.1002/jat.3213
1158,2016,IronOxide,I,Sphere,OleicAcid,Reverse Microemulsion,Negative,10.9,164.5,202.7,-45.4,-11.6,SHSY5Y,30000,H,Human,BoneMarrow,Epithelial,Adult,L,6,10,MTT,TetrazoliumSalt,,96.923,,41,10.1002/jat.3213
1159,2016,IronOxide,I,Sphere,OleicAcid,Reverse Microemulsion,Negative,10.9,164.5,202.7,-45.4,-11.6,SHSY5Y,30000,H,Human,BoneMarrow,Epithelial,Adult,L,6,25,MTT,TetrazoliumSalt,,101.54,,41,10.1002/jat.3213
1160,2016,IronOxide,I,Sphere,OleicAcid,Reverse Microemulsion,Negative,10.9,164.5,202.7,-45.4,-11.6,SHSY5Y,30000,H,Human,BoneMarrow,Epithelial,Adult,L,6,50,MTT,TetrazoliumSalt,,96.346,,41,10.1002/jat.3213
1161,2016,IronOxide,I,Sphere,OleicAcid,Reverse Microemulsion,Negative,10.9,164.5,202.7,-45.4,-11.6,SHSY5Y,30000,H,Human,BoneMarrow,Epithelial,Adult,L,6,75,MTT,TetrazoliumSalt,,100.1,,41,10.1002/jat.3213
1162,2016,IronOxide,I,Sphere,OleicAcid,Reverse Microemulsion,Negative,10.9,164.5,202.7,-45.4,-11.6,SHSY5Y,30000,H,Human,BoneMarrow,Epithelial,Adult,L,6,100,MTT,TetrazoliumSalt,,100.38,,41,10.1002/jat.3213
1163,2016,IronOxide,I,Sphere,OleicAcid,Reverse Microemulsion,Negative,10.9,164.5,202.7,-45.4,-11.6,SHSY5Y,30000,H,Human,BoneMarrow,Epithelial,Adult,L,6,150,MTT,TetrazoliumSalt,,101.54,,41,10.1002/jat.3213
1164,2016,IronOxide,I,Sphere,OleicAcid,Reverse Microemulsion,Negative,10.9,164.5,202.7,-45.4,-11.6,SHSY5Y,30000,H,Human,BoneMarrow,Epithelial,Adult,L,6,175,MTT,TetrazoliumSalt,,98.654,,41,10.1002/jat.3213
1165,2016,IronOxide,I,Sphere,OleicAcid,Reverse Microemulsion,Negative,10.9,164.5,202.7,-45.4,-11.6,SHSY5Y,30000,H,Human,BoneMarrow,Epithelial,Adult,L,6,200,MTT,TetrazoliumSalt,,101.25,,41,10.1002/jat.3213
1166,2016,IronOxide,I,Sphere,OleicAcid,Reverse Microemulsion,Negative,10.9,164.5,202.7,-45.4,-11.6,SHSY5Y,30000,H,Human,BoneMarrow,Epithelial,Adult,L,6,300,MTT,TetrazoliumSalt,,100.1,,41,10.1002/jat.3213
1167,2016,IronOxide,I,Sphere,Silica,Reverse Microemulsion,Negative,10,93.3,111.1,-31.8,-10.3,SHSY5Y,30000,H,Human,BoneMarrow,Epithelial,Adult,L,24,5,MTT,TetrazoliumSalt,,96.535,,41,10.1002/jat.3213
1168,2016,IronOxide,I,Sphere,Silica,Reverse Microemulsion,Negative,10,93.3,111.1,-31.8,-10.3,SHSY5Y,30000,H,Human,BoneMarrow,Epithelial,Adult,L,24,10,MTT,TetrazoliumSalt,,89.109,,41,10.1002/jat.3213
1169,2016,IronOxide,I,Sphere,Silica,Reverse Microemulsion,Negative,10,93.3,111.1,-31.8,-10.3,SHSY5Y,30000,H,Human,BoneMarrow,Epithelial,Adult,L,24,25,MTT,TetrazoliumSalt,,99.257,,41,10.1002/jat.3213
1170,2016,IronOxide,I,Sphere,Silica,Reverse Microemulsion,Negative,10,93.3,111.1,-31.8,-10.3,SHSY5Y,30000,H,Human,BoneMarrow,Epithelial,Adult,L,24,50,MTT,TetrazoliumSalt,,93.069,,41,10.1002/jat.3213
1171,2016,IronOxide,I,Sphere,Silica,Reverse Microemulsion,Negative,10,93.3,111.1,-31.8,-10.3,SHSY5Y,30000,H,Human,BoneMarrow,Epithelial,Adult,L,24,75,MTT,TetrazoliumSalt,,99.01,,41,10.1002/jat.3213
1172,2016,IronOxide,I,Sphere,Silica,Reverse Microemulsion,Negative,10,93.3,111.1,-31.8,-10.3,SHSY5Y,30000,H,Human,BoneMarrow,Epithelial,Adult,L,24,100,MTT,TetrazoliumSalt,,103.22,,41,10.1002/jat.3213
1173,2016,IronOxide,I,Sphere,Silica,Reverse Microemulsion,Negative,10,93.3,111.1,-31.8,-10.3,SHSY5Y,30000,H,Human,BoneMarrow,Epithelial,Adult,L,24,150,MTT,TetrazoliumSalt,,107.67,,41,10.1002/jat.3213
1174,2016,IronOxide,I,Sphere,Silica,Reverse Microemulsion,Negative,10,93.3,111.1,-31.8,-10.3,SHSY5Y,30000,H,Human,BoneMarrow,Epithelial,Adult,L,24,175,MTT,TetrazoliumSalt,,107.18,,41,10.1002/jat.3213
1175,2016,IronOxide,I,Sphere,Silica,Reverse Microemulsion,Negative,10,93.3,111.1,-31.8,-10.3,SHSY5Y,30000,H,Human,BoneMarrow,Epithelial,Adult,L,24,200,MTT,TetrazoliumSalt,,106.19,,41,10.1002/jat.3213
1176,2016,IronOxide,I,Sphere,Silica,Reverse Microemulsion,Negative,10,93.3,111.1,-31.8,-10.3,SHSY5Y,30000,H,Human,BoneMarrow,Epithelial,Adult,L,24,300,MTT,TetrazoliumSalt,,96.04,,41,10.1002/jat.3213
1177,2016,IronOxide,I,Sphere,OleicAcid,Reverse Microemulsion,Negative,10.9,164.5,202.7,-45.4,-11.6,SHSY5Y,30000,H,Human,BoneMarrow,Epithelial,Adult,L,24,5,MTT,TetrazoliumSalt,,96.058,,41,10.1002/jat.3213
1178,2016,IronOxide,I,Sphere,OleicAcid,Reverse Microemulsion,Negative,10.9,164.5,202.7,-45.4,-11.6,SHSY5Y,30000,H,Human,BoneMarrow,Epithelial,Adult,L,24,10,MTT,TetrazoliumSalt,,88.558,,41,10.1002/jat.3213
1179,2016,IronOxide,I,Sphere,OleicAcid,Reverse Microemulsion,Negative,10.9,164.5,202.7,-45.4,-11.6,SHSY5Y,30000,H,Human,BoneMarrow,Epithelial,Adult,L,24,25,MTT,TetrazoliumSalt,,98.654,,41,10.1002/jat.3213
1180,2016,IronOxide,I,Sphere,OleicAcid,Reverse Microemulsion,Negative,10.9,164.5,202.7,-45.4,-11.6,SHSY5Y,30000,H,Human,BoneMarrow,Epithelial,Adult,L,24,50,MTT,TetrazoliumSalt,,92.596,,41,10.1002/jat.3213
1181,2016,IronOxide,I,Sphere,OleicAcid,Reverse Microemulsion,Negative,10.9,164.5,202.7,-45.4,-11.6,SHSY5Y,30000,H,Human,BoneMarrow,Epithelial,Adult,L,24,75,MTT,TetrazoliumSalt,,98.654,,41,10.1002/jat.3213
1182,2016,IronOxide,I,Sphere,OleicAcid,Reverse Microemulsion,Negative,10.9,164.5,202.7,-45.4,-11.6,SHSY5Y,30000,H,Human,BoneMarrow,Epithelial,Adult,L,24,100,MTT,TetrazoliumSalt,,102.69,,41,10.1002/jat.3213
1183,2016,IronOxide,I,Sphere,OleicAcid,Reverse Microemulsion,Negative,10.9,164.5,202.7,-45.4,-11.6,SHSY5Y,30000,H,Human,BoneMarrow,Epithelial,Adult,L,24,150,MTT,TetrazoliumSalt,,107.31,,41,10.1002/jat.3213
1184,2016,IronOxide,I,Sphere,OleicAcid,Reverse Microemulsion,Negative,10.9,164.5,202.7,-45.4,-11.6,SHSY5Y,30000,H,Human,BoneMarrow,Epithelial,Adult,L,24,175,MTT,TetrazoliumSalt,,106.44,,41,10.1002/jat.3213
1185,2016,IronOxide,I,Sphere,OleicAcid,Reverse Microemulsion,Negative,10.9,164.5,202.7,-45.4,-11.6,SHSY5Y,30000,H,Human,BoneMarrow,Epithelial,Adult,L,24,200,MTT,TetrazoliumSalt,,105.87,,41,10.1002/jat.3213
1186,2016,IronOxide,I,Sphere,OleicAcid,Reverse Microemulsion,Negative,10.9,164.5,202.7,-45.4,-11.6,SHSY5Y,30000,H,Human,BoneMarrow,Epithelial,Adult,L,24,300,MTT,TetrazoliumSalt,,95.481,,41,10.1002/jat.3213
1187,2016,IronOxide,I,Sphere,Silica,Reverse Microemulsion,Negative,10,93.3,111.1,-31.8,-10.3,SHSY5Y,30000,H,Human,BoneMarrow,Epithelial,Adult,L,3,5,NRU,NeutralRed,,108.02,,41,10.1002/jat.3213
1188,2016,IronOxide,I,Sphere,Silica,Reverse Microemulsion,Negative,10,93.3,111.1,-31.8,-10.3,SHSY5Y,30000,H,Human,BoneMarrow,Epithelial,Adult,L,3,10,NRU,NeutralRed,,99.543,,41,10.1002/jat.3213
1189,2016,IronOxide,I,Sphere,Silica,Reverse Microemulsion,Negative,10,93.3,111.1,-31.8,-10.3,SHSY5Y,30000,H,Human,BoneMarrow,Epithelial,Adult,L,3,25,NRU,NeutralRed,,102.54,,41,10.1002/jat.3213
1190,2016,IronOxide,I,Sphere,Silica,Reverse Microemulsion,Negative,10,93.3,111.1,-31.8,-10.3,SHSY5Y,30000,H,Human,BoneMarrow,Epithelial,Adult,L,3,50,NRU,NeutralRed,,111.02,,41,10.1002/jat.3213
1191,2016,IronOxide,I,Sphere,Silica,Reverse Microemulsion,Negative,10,93.3,111.1,-31.8,-10.3,SHSY5Y,30000,H,Human,BoneMarrow,Epithelial,Adult,L,3,75,NRU,NeutralRed,,101.79,,41,10.1002/jat.3213
1192,2016,IronOxide,I,Sphere,Silica,Reverse Microemulsion,Negative,10,93.3,111.1,-31.8,-10.3,SHSY5Y,30000,H,Human,BoneMarrow,Epithelial,Adult,L,3,100,NRU,NeutralRed,,106.78,,41,10.1002/jat.3213
1193,2016,IronOxide,I,Sphere,Silica,Reverse Microemulsion,Negative,10,93.3,111.1,-31.8,-10.3,SHSY5Y,30000,H,Human,BoneMarrow,Epithelial,Adult,L,3,150,NRU,NeutralRed,,106.78,,41,10.1002/jat.3213
1194,2016,IronOxide,I,Sphere,Silica,Reverse Microemulsion,Negative,10,93.3,111.1,-31.8,-10.3,SHSY5Y,30000,H,Human,BoneMarrow,Epithelial,Adult,L,3,175,NRU,NeutralRed,,103.78,,41,10.1002/jat.3213
1195,2016,IronOxide,I,Sphere,Silica,Reverse Microemulsion,Negative,10,93.3,111.1,-31.8,-10.3,SHSY5Y,30000,H,Human,BoneMarrow,Epithelial,Adult,L,3,200,NRU,NeutralRed,,111.52,,41,10.1002/jat.3213
1196,2016,IronOxide,I,Sphere,Silica,Reverse Microemulsion,Negative,10,93.3,111.1,-31.8,-10.3,SHSY5Y,30000,H,Human,BoneMarrow,Epithelial,Adult,L,3,300,NRU,NeutralRed,,101.79,,41,10.1002/jat.3213
1197,2016,IronOxide,I,Sphere,OleicAcid,Reverse Microemulsion,Negative,10.9,164.5,202.7,-45.4,-11.6,SHSY5Y,30000,H,Human,BoneMarrow,Epithelial,Adult,L,3,5,NRU,NeutralRed,,102.39,,41,10.1002/jat.3213
1198,2016,IronOxide,I,Sphere,OleicAcid,Reverse Microemulsion,Negative,10.9,164.5,202.7,-45.4,-11.6,SHSY5Y,30000,H,Human,BoneMarrow,Epithelial,Adult,L,3,10,NRU,NeutralRed,,103.76,,41,10.1002/jat.3213
1199,2016,IronOxide,I,Sphere,OleicAcid,Reverse Microemulsion,Negative,10.9,164.5,202.7,-45.4,-11.6,SHSY5Y,30000,H,Human,BoneMarrow,Epithelial,Adult,L,3,25,NRU,NeutralRed,,108.99,,41,10.1002/jat.3213
1200,2016,IronOxide,I,Sphere,OleicAcid,Reverse Microemulsion,Negative,10.9,164.5,202.7,-45.4,-11.6,SHSY5Y,30000,H,Human,BoneMarrow,Epithelial,Adult,L,3,50,NRU,NeutralRed,,107.61,,41,10.1002/jat.3213
1201,2016,IronOxide,I,Sphere,OleicAcid,Reverse Microemulsion,Negative,10.9,164.5,202.7,-45.4,-11.6,SHSY5Y,30000,H,Human,BoneMarrow,Epithelial,Adult,L,3,75,NRU,NeutralRed,,112.02,,41,10.1002/jat.3213
1202,2016,IronOxide,I,Sphere,OleicAcid,Reverse Microemulsion,Negative,10.9,164.5,202.7,-45.4,-11.6,SHSY5Y,30000,H,Human,BoneMarrow,Epithelial,Adult,L,3,100,NRU,NeutralRed,,109.82,,41,10.1002/jat.3213
1203,2016,IronOxide,I,Sphere,OleicAcid,Reverse Microemulsion,Negative,10.9,164.5,202.7,-45.4,-11.6,SHSY5Y,30000,H,Human,BoneMarrow,Epithelial,Adult,L,3,150,NRU,NeutralRed,,81.743,,41,10.1002/jat.3213
1204,2016,IronOxide,I,Sphere,OleicAcid,Reverse Microemulsion,Negative,10.9,164.5,202.7,-45.4,-11.6,SHSY5Y,30000,H,Human,BoneMarrow,Epithelial,Adult,L,3,175,NRU,NeutralRed,,111.74,,41,10.1002/jat.3213
1205,2016,IronOxide,I,Sphere,OleicAcid,Reverse Microemulsion,Negative,10.9,164.5,202.7,-45.4,-11.6,SHSY5Y,30000,H,Human,BoneMarrow,Epithelial,Adult,L,3,200,NRU,NeutralRed,,108.44,,41,10.1002/jat.3213
1206,2016,IronOxide,I,Sphere,OleicAcid,Reverse Microemulsion,Negative,10.9,164.5,202.7,-45.4,-11.6,SHSY5Y,30000,H,Human,BoneMarrow,Epithelial,Adult,L,3,300,NRU,NeutralRed,,115.87,,41,10.1002/jat.3213
1207,2016,IronOxide,I,Sphere,Silica,Reverse Microemulsion,Negative,10,93.3,111.1,-31.8,-10.3,SHSY5Y,30000,H,Human,BoneMarrow,Epithelial,Adult,L,6,5,NRU,NeutralRed,,93.555,,41,10.1002/jat.3213
1208,2016,IronOxide,I,Sphere,Silica,Reverse Microemulsion,Negative,10,93.3,111.1,-31.8,-10.3,SHSY5Y,30000,H,Human,BoneMarrow,Epithelial,Adult,L,6,10,NRU,NeutralRed,,101.29,,41,10.1002/jat.3213
1209,2016,IronOxide,I,Sphere,Silica,Reverse Microemulsion,Negative,10,93.3,111.1,-31.8,-10.3,SHSY5Y,30000,H,Human,BoneMarrow,Epithelial,Adult,L,6,25,NRU,NeutralRed,,100.04,,41,10.1002/jat.3213
1210,2016,IronOxide,I,Sphere,Silica,Reverse Microemulsion,Negative,10,93.3,111.1,-31.8,-10.3,SHSY5Y,30000,H,Human,BoneMarrow,Epithelial,Adult,L,6,50,NRU,NeutralRed,,98.295,,41,10.1002/jat.3213
1211,2016,IronOxide,I,Sphere,Silica,Reverse Microemulsion,Negative,10,93.3,111.1,-31.8,-10.3,SHSY5Y,30000,H,Human,BoneMarrow,Epithelial,Adult,L,6,75,NRU,NeutralRed,,100.04,,41,10.1002/jat.3213
1212,2016,IronOxide,I,Sphere,Silica,Reverse Microemulsion,Negative,10,93.3,111.1,-31.8,-10.3,SHSY5Y,30000,H,Human,BoneMarrow,Epithelial,Adult,L,6,100,NRU,NeutralRed,,95.8,,41,10.1002/jat.3213
1213,2016,IronOxide,I,Sphere,Silica,Reverse Microemulsion,Negative,10,93.3,111.1,-31.8,-10.3,SHSY5Y,30000,H,Human,BoneMarrow,Epithelial,Adult,L,6,150,NRU,NeutralRed,,100.04,,41,10.1002/jat.3213
1214,2016,IronOxide,I,Sphere,Silica,Reverse Microemulsion,Negative,10,93.3,111.1,-31.8,-10.3,SHSY5Y,30000,H,Human,BoneMarrow,Epithelial,Adult,L,6,175,NRU,NeutralRed,,102.54,,41,10.1002/jat.3213
1215,2016,IronOxide,I,Sphere,Silica,Reverse Microemulsion,Negative,10,93.3,111.1,-31.8,-10.3,SHSY5Y,30000,H,Human,BoneMarrow,Epithelial,Adult,L,6,200,NRU,NeutralRed,,98.046,,41,10.1002/jat.3213
1216,2016,IronOxide,I,Sphere,Silica,Reverse Microemulsion,Negative,10,93.3,111.1,-31.8,-10.3,SHSY5Y,30000,H,Human,BoneMarrow,Epithelial,Adult,L,6,300,NRU,NeutralRed,,94.553,,41,10.1002/jat.3213
1217,2016,IronOxide,I,Sphere,OleicAcid,Reverse Microemulsion,Negative,10.9,164.5,202.7,-45.4,-11.6,SHSY5Y,30000,H,Human,BoneMarrow,Epithelial,Adult,L,6,5,NRU,NeutralRed,,96.881,,41,10.1002/jat.3213
1218,2016,IronOxide,I,Sphere,OleicAcid,Reverse Microemulsion,Negative,10.9,164.5,202.7,-45.4,-11.6,SHSY5Y,30000,H,Human,BoneMarrow,Epithelial,Adult,L,6,10,NRU,NeutralRed,,101.01,,41,10.1002/jat.3213
1219,2016,IronOxide,I,Sphere,OleicAcid,Reverse Microemulsion,Negative,10.9,164.5,202.7,-45.4,-11.6,SHSY5Y,30000,H,Human,BoneMarrow,Epithelial,Adult,L,6,25,NRU,NeutralRed,,104.59,,41,10.1002/jat.3213
1220,2016,IronOxide,I,Sphere,OleicAcid,Reverse Microemulsion,Negative,10.9,164.5,202.7,-45.4,-11.6,SHSY5Y,30000,H,Human,BoneMarrow,Epithelial,Adult,L,6,50,NRU,NeutralRed,,99.633,,41,10.1002/jat.3213
1221,2016,IronOxide,I,Sphere,OleicAcid,Reverse Microemulsion,Negative,10.9,164.5,202.7,-45.4,-11.6,SHSY5Y,30000,H,Human,BoneMarrow,Epithelial,Adult,L,6,75,NRU,NeutralRed,,101.56,,41,10.1002/jat.3213
1222,2016,IronOxide,I,Sphere,OleicAcid,Reverse Microemulsion,Negative,10.9,164.5,202.7,-45.4,-11.6,SHSY5Y,30000,H,Human,BoneMarrow,Epithelial,Adult,L,6,100,NRU,NeutralRed,,94.679,,41,10.1002/jat.3213
1223,2016,IronOxide,I,Sphere,OleicAcid,Reverse Microemulsion,Negative,10.9,164.5,202.7,-45.4,-11.6,SHSY5Y,30000,H,Human,BoneMarrow,Epithelial,Adult,L,6,150,NRU,NeutralRed,,104.04,,41,10.1002/jat.3213
1224,2016,IronOxide,I,Sphere,OleicAcid,Reverse Microemulsion,Negative,10.9,164.5,202.7,-45.4,-11.6,SHSY5Y,30000,H,Human,BoneMarrow,Epithelial,Adult,L,6,175,NRU,NeutralRed,,103.76,,41,10.1002/jat.3213
1225,2016,IronOxide,I,Sphere,OleicAcid,Reverse Microemulsion,Negative,10.9,164.5,202.7,-45.4,-11.6,SHSY5Y,30000,H,Human,BoneMarrow,Epithelial,Adult,L,6,200,NRU,NeutralRed,,107.34,,41,10.1002/jat.3213
1226,2016,IronOxide,I,Sphere,OleicAcid,Reverse Microemulsion,Negative,10.9,164.5,202.7,-45.4,-11.6,SHSY5Y,30000,H,Human,BoneMarrow,Epithelial,Adult,L,6,300,NRU,NeutralRed,,97.982,,41,10.1002/jat.3213
1227,2016,IronOxide,I,Sphere,Silica,Reverse Microemulsion,Negative,10,93.3,111.1,-31.8,-10.3,SHSY5Y,30000,H,Human,BoneMarrow,Epithelial,Adult,L,24,5,NRU,NeutralRed,,108.52,,41,10.1002/jat.3213
1228,2016,IronOxide,I,Sphere,Silica,Reverse Microemulsion,Negative,10,93.3,111.1,-31.8,-10.3,SHSY5Y,30000,H,Human,BoneMarrow,Epithelial,Adult,L,24,10,NRU,NeutralRed,,108.02,,41,10.1002/jat.3213
1229,2016,IronOxide,I,Sphere,Silica,Reverse Microemulsion,Negative,10,93.3,111.1,-31.8,-10.3,SHSY5Y,30000,H,Human,BoneMarrow,Epithelial,Adult,L,24,25,NRU,NeutralRed,,107.28,,41,10.1002/jat.3213
1230,2016,IronOxide,I,Sphere,Silica,Reverse Microemulsion,Negative,10,93.3,111.1,-31.8,-10.3,SHSY5Y,30000,H,Human,BoneMarrow,Epithelial,Adult,L,24,50,NRU,NeutralRed,,105.53,,41,10.1002/jat.3213
1231,2016,IronOxide,I,Sphere,Silica,Reverse Microemulsion,Negative,10,93.3,111.1,-31.8,-10.3,SHSY5Y,30000,H,Human,BoneMarrow,Epithelial,Adult,L,24,75,NRU,NeutralRed,,112.77,,41,10.1002/jat.3213
1232,2016,IronOxide,I,Sphere,Silica,Reverse Microemulsion,Negative,10,93.3,111.1,-31.8,-10.3,SHSY5Y,30000,H,Human,BoneMarrow,Epithelial,Adult,L,24,100,NRU,NeutralRed,,107.28,,41,10.1002/jat.3213
1233,2016,IronOxide,I,Sphere,Silica,Reverse Microemulsion,Negative,10,93.3,111.1,-31.8,-10.3,SHSY5Y,30000,H,Human,BoneMarrow,Epithelial,Adult,L,24,150,NRU,NeutralRed,,104.28,,41,10.1002/jat.3213
1234,2016,IronOxide,I,Sphere,Silica,Reverse Microemulsion,Negative,10,93.3,111.1,-31.8,-10.3,SHSY5Y,30000,H,Human,BoneMarrow,Epithelial,Adult,L,24,175,NRU,NeutralRed,,98.046,,41,10.1002/jat.3213
1235,2016,IronOxide,I,Sphere,Silica,Reverse Microemulsion,Negative,10,93.3,111.1,-31.8,-10.3,SHSY5Y,30000,H,Human,BoneMarrow,Epithelial,Adult,L,24,200,NRU,NeutralRed,,96.05,,41,10.1002/jat.3213
1236,2016,IronOxide,I,Sphere,Silica,Reverse Microemulsion,Negative,10,93.3,111.1,-31.8,-10.3,SHSY5Y,30000,H,Human,BoneMarrow,Epithelial,Adult,L,24,300,NRU,NeutralRed,,88.316,,41,10.1002/jat.3213
1237,2016,IronOxide,I,Sphere,OleicAcid,Reverse Microemulsion,Negative,10.9,164.5,202.7,-45.4,-11.6,SHSY5Y,30000,H,Human,BoneMarrow,Epithelial,Adult,L,24,5,NRU,NeutralRed,,96.881,,41,10.1002/jat.3213
1238,2016,IronOxide,I,Sphere,OleicAcid,Reverse Microemulsion,Negative,10.9,164.5,202.7,-45.4,-11.6,SHSY5Y,30000,H,Human,BoneMarrow,Epithelial,Adult,L,24,10,NRU,NeutralRed,,105.96,,41,10.1002/jat.3213
1239,2016,IronOxide,I,Sphere,OleicAcid,Reverse Microemulsion,Negative,10.9,164.5,202.7,-45.4,-11.6,SHSY5Y,30000,H,Human,BoneMarrow,Epithelial,Adult,L,24,25,NRU,NeutralRed,,104.59,,41,10.1002/jat.3213
1240,2016,IronOxide,I,Sphere,OleicAcid,Reverse Microemulsion,Negative,10.9,164.5,202.7,-45.4,-11.6,SHSY5Y,30000,H,Human,BoneMarrow,Epithelial,Adult,L,24,50,NRU,NeutralRed,,104.04,,41,10.1002/jat.3213
1241,2016,IronOxide,I,Sphere,OleicAcid,Reverse Microemulsion,Negative,10.9,164.5,202.7,-45.4,-11.6,SHSY5Y,30000,H,Human,BoneMarrow,Epithelial,Adult,L,24,75,NRU,NeutralRed,,107.06,,41,10.1002/jat.3213
1242,2016,IronOxide,I,Sphere,OleicAcid,Reverse Microemulsion,Negative,10.9,164.5,202.7,-45.4,-11.6,SHSY5Y,30000,H,Human,BoneMarrow,Epithelial,Adult,L,24,100,NRU,NeutralRed,,105.69,,41,10.1002/jat.3213
1243,2016,IronOxide,I,Sphere,OleicAcid,Reverse Microemulsion,Negative,10.9,164.5,202.7,-45.4,-11.6,SHSY5Y,30000,H,Human,BoneMarrow,Epithelial,Adult,L,24,150,NRU,NeutralRed,,104.31,,41,10.1002/jat.3213
1244,2016,IronOxide,I,Sphere,OleicAcid,Reverse Microemulsion,Negative,10.9,164.5,202.7,-45.4,-11.6,SHSY5Y,30000,H,Human,BoneMarrow,Epithelial,Adult,L,24,175,NRU,NeutralRed,,102.39,,41,10.1002/jat.3213
1245,2016,IronOxide,I,Sphere,OleicAcid,Reverse Microemulsion,Negative,10.9,164.5,202.7,-45.4,-11.6,SHSY5Y,30000,H,Human,BoneMarrow,Epithelial,Adult,L,24,200,NRU,NeutralRed,,96.33,,41,10.1002/jat.3213
1246,2016,IronOxide,I,Sphere,OleicAcid,Reverse Microemulsion,Negative,10.9,164.5,202.7,-45.4,-11.6,SHSY5Y,30000,H,Human,BoneMarrow,Epithelial,Adult,L,24,300,NRU,NeutralRed,,97.431,,41,10.1002/jat.3213
1247,2013,ZnO,I,Sphere,None,Commercial,Negative,100,243.7,273.4,-8.23,-11.7,SHSY5Y,350000,H,Human,BoneMarrow,Epithelial,Adult,L,3,10,MTT,TetrazoliumSalt,,97.431,,42,10.1016/j.envint.2013.02.013
1248,2013,ZnO,I,Sphere,None,Commercial,Negative,100,243.7,273.4,-8.23,-11.7,SHSY5Y,350000,H,Human,BoneMarrow,Epithelial,Adult,L,3,15,MTT,TetrazoliumSalt,,90.711,,42,10.1016/j.envint.2013.02.013
1249,2013,ZnO,I,Sphere,None,Commercial,Negative,100,243.7,273.4,-8.23,-11.7,SHSY5Y,350000,H,Human,BoneMarrow,Epithelial,Adult,L,3,20,MTT,TetrazoliumSalt,,89.526,,42,10.1016/j.envint.2013.02.013
1250,2013,ZnO,I,Sphere,None,Commercial,Negative,100,243.7,273.4,-8.23,-11.7,SHSY5Y,350000,H,Human,BoneMarrow,Epithelial,Adult,L,3,25,MTT,TetrazoliumSalt,,76.877,,42,10.1016/j.envint.2013.02.013
1251,2013,ZnO,I,Sphere,None,Commercial,Negative,100,243.7,273.4,-8.23,-11.7,SHSY5Y,350000,H,Human,BoneMarrow,Epithelial,Adult,L,3,30,MTT,TetrazoliumSalt,,71.146,,42,10.1016/j.envint.2013.02.013
1252,2013,ZnO,I,Sphere,None,Commercial,Negative,100,243.7,273.4,-8.23,-11.7,SHSY5Y,350000,H,Human,BoneMarrow,Epithelial,Adult,L,3,35,MTT,TetrazoliumSalt,,64.822,,42,10.1016/j.envint.2013.02.013
1253,2013,ZnO,I,Sphere,None,Commercial,Negative,100,243.7,273.4,-8.23,-11.7,SHSY5Y,350000,H,Human,BoneMarrow,Epithelial,Adult,L,3,40,MTT,TetrazoliumSalt,,61.66,,42,10.1016/j.envint.2013.02.013
1254,2013,ZnO,I,Sphere,None,Commercial,Negative,100,243.7,273.4,-8.23,-11.7,SHSY5Y,350000,H,Human,BoneMarrow,Epithelial,Adult,L,3,80,MTT,TetrazoliumSalt,,48.419,,42,10.1016/j.envint.2013.02.013
1255,2013,ZnO,I,Sphere,None,Commercial,Negative,100,243.7,273.4,-8.23,-11.7,SHSY5Y,350000,H,Human,BoneMarrow,Epithelial,Adult,L,6,10,MTT,TetrazoliumSalt,,95.85,,42,10.1016/j.envint.2013.02.013
1256,2013,ZnO,I,Sphere,None,Commercial,Negative,100,243.7,273.4,-8.23,-11.7,SHSY5Y,350000,H,Human,BoneMarrow,Epithelial,Adult,L,6,15,MTT,TetrazoliumSalt,,86.759,,42,10.1016/j.envint.2013.02.013
1257,2013,ZnO,I,Sphere,None,Commercial,Negative,100,243.7,273.4,-8.23,-11.7,SHSY5Y,350000,H,Human,BoneMarrow,Epithelial,Adult,L,6,20,MTT,TetrazoliumSalt,,81.225,,42,10.1016/j.envint.2013.02.013
1258,2013,ZnO,I,Sphere,None,Commercial,Negative,100,243.7,273.4,-8.23,-11.7,SHSY5Y,350000,H,Human,BoneMarrow,Epithelial,Adult,L,6,25,MTT,TetrazoliumSalt,,72.53,,42,10.1016/j.envint.2013.02.013
1259,2013,ZnO,I,Sphere,None,Commercial,Negative,100,243.7,273.4,-8.23,-11.7,SHSY5Y,350000,H,Human,BoneMarrow,Epithelial,Adult,L,6,30,MTT,TetrazoliumSalt,,68.577,,42,10.1016/j.envint.2013.02.013
1260,2013,ZnO,I,Sphere,None,Commercial,Negative,100,243.7,273.4,-8.23,-11.7,SHSY5Y,350000,H,Human,BoneMarrow,Epithelial,Adult,L,6,35,MTT,TetrazoliumSalt,,61.067,,42,10.1016/j.envint.2013.02.013
1261,2013,ZnO,I,Sphere,None,Commercial,Negative,100,243.7,273.4,-8.23,-11.7,SHSY5Y,350000,H,Human,BoneMarrow,Epithelial,Adult,L,6,40,MTT,TetrazoliumSalt,,57.115,,42,10.1016/j.envint.2013.02.013
1262,2013,ZnO,I,Sphere,None,Commercial,Negative,100,243.7,273.4,-8.23,-11.7,SHSY5Y,350000,H,Human,BoneMarrow,Epithelial,Adult,L,6,80,MTT,TetrazoliumSalt,,30.435,,42,10.1016/j.envint.2013.02.013
1263,2013,ZnO,I,Sphere,None,Commercial,Negative,100,243.7,273.4,-8.23,-11.7,SHSY5Y,350000,H,Human,BoneMarrow,Epithelial,Adult,L,24,10,MTT,TetrazoliumSalt,,79.249,,42,10.1016/j.envint.2013.02.013
1264,2013,ZnO,I,Sphere,None,Commercial,Negative,100,243.7,273.4,-8.23,-11.7,SHSY5Y,350000,H,Human,BoneMarrow,Epithelial,Adult,L,24,15,MTT,TetrazoliumSalt,,80.237,,42,10.1016/j.envint.2013.02.013
1265,2013,ZnO,I,Sphere,None,Commercial,Negative,100,243.7,273.4,-8.23,-11.7,SHSY5Y,350000,H,Human,BoneMarrow,Epithelial,Adult,L,24,20,MTT,TetrazoliumSalt,,72.134,,42,10.1016/j.envint.2013.02.013
1266,2013,ZnO,I,Sphere,None,Commercial,Negative,100,243.7,273.4,-8.23,-11.7,SHSY5Y,350000,H,Human,BoneMarrow,Epithelial,Adult,L,24,25,MTT,TetrazoliumSalt,,14.625,,42,10.1016/j.envint.2013.02.013
1267,2013,ZnO,I,Sphere,None,Commercial,Negative,100,243.7,273.4,-8.23,-11.7,SHSY5Y,350000,H,Human,BoneMarrow,Epithelial,Adult,L,24,30,MTT,TetrazoliumSalt,,11.858,,42,10.1016/j.envint.2013.02.013
1268,2013,ZnO,I,Sphere,None,Commercial,Negative,100,243.7,273.4,-8.23,-11.7,SHSY5Y,350000,H,Human,BoneMarrow,Epithelial,Adult,L,24,35,MTT,TetrazoliumSalt,,9.6838,,42,10.1016/j.envint.2013.02.013
1269,2013,ZnO,I,Sphere,None,Commercial,Negative,100,243.7,273.4,-8.23,-11.7,SHSY5Y,350000,H,Human,BoneMarrow,Epithelial,Adult,L,24,40,MTT,TetrazoliumSalt,,9.2885,,42,10.1016/j.envint.2013.02.013
1270,2013,ZnO,I,Sphere,None,Commercial,Negative,100,243.7,273.4,-8.23,-11.7,SHSY5Y,350000,H,Human,BoneMarrow,Epithelial,Adult,L,24,80,MTT,TetrazoliumSalt,,-3.5573,,42,10.1016/j.envint.2013.02.013
1271,2013,ZnO,I,Sphere,None,Commercial,Negative,100,243.7,273.4,-8.23,-11.7,SHSY5Y,350000,H,Human,BoneMarrow,Epithelial,Adult,L,48,10,MTT,TetrazoliumSalt,,77.273,,42,10.1016/j.envint.2013.02.013
1272,2013,ZnO,I,Sphere,None,Commercial,Negative,100,243.7,273.4,-8.23,-11.7,SHSY5Y,350000,H,Human,BoneMarrow,Epithelial,Adult,L,48,15,MTT,TetrazoliumSalt,,72.134,,42,10.1016/j.envint.2013.02.013
1273,2013,ZnO,I,Sphere,None,Commercial,Negative,100,243.7,273.4,-8.23,-11.7,SHSY5Y,350000,H,Human,BoneMarrow,Epithelial,Adult,L,48,20,MTT,TetrazoliumSalt,,56.719,,42,10.1016/j.envint.2013.02.013
1274,2013,ZnO,I,Sphere,None,Commercial,Negative,100,243.7,273.4,-8.23,-11.7,SHSY5Y,350000,H,Human,BoneMarrow,Epithelial,Adult,L,48,25,MTT,TetrazoliumSalt,,10.079,,42,10.1016/j.envint.2013.02.013
1275,2013,ZnO,I,Sphere,None,Commercial,Negative,100,243.7,273.4,-8.23,-11.7,SHSY5Y,350000,H,Human,BoneMarrow,Epithelial,Adult,L,48,30,MTT,TetrazoliumSalt,,9.0909,,42,10.1016/j.envint.2013.02.013
1276,2013,ZnO,I,Sphere,None,Commercial,Negative,100,243.7,273.4,-8.23,-11.7,SHSY5Y,350000,H,Human,BoneMarrow,Epithelial,Adult,L,48,35,MTT,TetrazoliumSalt,,7.9051,,42,10.1016/j.envint.2013.02.013
1277,2013,ZnO,I,Sphere,None,Commercial,Negative,100,243.7,273.4,-8.23,-11.7,SHSY5Y,350000,H,Human,BoneMarrow,Epithelial,Adult,L,48,40,MTT,TetrazoliumSalt,,7.9051,,42,10.1016/j.envint.2013.02.013
1278,2013,ZnO,I,Sphere,None,Commercial,Negative,100,243.7,273.4,-8.23,-11.7,SHSY5Y,350000,H,Human,BoneMarrow,Epithelial,Adult,L,3,10,NRU,NeutralRed,,101.97,,42,10.1016/j.envint.2013.02.013
1279,2013,ZnO,I,Sphere,None,Commercial,Negative,100,243.7,273.4,-8.23,-11.7,SHSY5Y,350000,H,Human,BoneMarrow,Epithelial,Adult,L,3,15,NRU,NeutralRed,,92.358,,42,10.1016/j.envint.2013.02.013
1280,2013,ZnO,I,Sphere,None,Commercial,Negative,100,243.7,273.4,-8.23,-11.7,SHSY5Y,350000,H,Human,BoneMarrow,Epithelial,Adult,L,3,20,NRU,NeutralRed,,86.463,,42,10.1016/j.envint.2013.02.013
1281,2013,ZnO,I,Sphere,None,Commercial,Negative,100,243.7,273.4,-8.23,-11.7,SHSY5Y,350000,H,Human,BoneMarrow,Epithelial,Adult,L,3,25,NRU,NeutralRed,,65.066,,42,10.1016/j.envint.2013.02.013
1282,2013,ZnO,I,Sphere,None,Commercial,Negative,100,243.7,273.4,-8.23,-11.7,SHSY5Y,350000,H,Human,BoneMarrow,Epithelial,Adult,L,3,30,NRU,NeutralRed,,56.769,,42,10.1016/j.envint.2013.02.013
1283,2013,ZnO,I,Sphere,None,Commercial,Negative,100,243.7,273.4,-8.23,-11.7,SHSY5Y,350000,H,Human,BoneMarrow,Epithelial,Adult,L,3,35,NRU,NeutralRed,,56.769,,42,10.1016/j.envint.2013.02.013
1284,2013,ZnO,I,Sphere,None,Commercial,Negative,100,243.7,273.4,-8.23,-11.7,SHSY5Y,350000,H,Human,BoneMarrow,Epithelial,Adult,L,3,40,NRU,NeutralRed,,50.437,,42,10.1016/j.envint.2013.02.013
1285,2013,ZnO,I,Sphere,None,Commercial,Negative,100,243.7,273.4,-8.23,-11.7,SHSY5Y,350000,H,Human,BoneMarrow,Epithelial,Adult,L,3,80,NRU,NeutralRed,,61.572,,42,10.1016/j.envint.2013.02.013
1286,2013,ZnO,I,Sphere,None,Commercial,Negative,100,243.7,273.4,-8.23,-11.7,SHSY5Y,350000,H,Human,BoneMarrow,Epithelial,Adult,L,6,10,NRU,NeutralRed,,104.8,,42,10.1016/j.envint.2013.02.013
1287,2013,ZnO,I,Sphere,None,Commercial,Negative,100,243.7,273.4,-8.23,-11.7,SHSY5Y,350000,H,Human,BoneMarrow,Epithelial,Adult,L,6,15,NRU,NeutralRed,,100.44,,42,10.1016/j.envint.2013.02.013
1288,2013,ZnO,I,Sphere,None,Commercial,Negative,100,243.7,273.4,-8.23,-11.7,SHSY5Y,350000,H,Human,BoneMarrow,Epithelial,Adult,L,6,20,NRU,NeutralRed,,105.9,,42,10.1016/j.envint.2013.02.013
1289,2013,ZnO,I,Sphere,None,Commercial,Negative,100,243.7,273.4,-8.23,-11.7,SHSY5Y,350000,H,Human,BoneMarrow,Epithelial,Adult,L,6,25,NRU,NeutralRed,,76.856,,42,10.1016/j.envint.2013.02.013
1290,2013,ZnO,I,Sphere,None,Commercial,Negative,100,243.7,273.4,-8.23,-11.7,SHSY5Y,350000,H,Human,BoneMarrow,Epithelial,Adult,L,6,30,NRU,NeutralRed,,60.262,,42,10.1016/j.envint.2013.02.013
1291,2013,ZnO,I,Sphere,None,Commercial,Negative,100,243.7,273.4,-8.23,-11.7,SHSY5Y,350000,H,Human,BoneMarrow,Epithelial,Adult,L,6,35,NRU,NeutralRed,,56.114,,42,10.1016/j.envint.2013.02.013
1292,2013,ZnO,I,Sphere,None,Commercial,Negative,100,243.7,273.4,-8.23,-11.7,SHSY5Y,350000,H,Human,BoneMarrow,Epithelial,Adult,L,6,40,NRU,NeutralRed,,53.275,,42,10.1016/j.envint.2013.02.013
1293,2013,ZnO,I,Sphere,None,Commercial,Negative,100,243.7,273.4,-8.23,-11.7,SHSY5Y,350000,H,Human,BoneMarrow,Epithelial,Adult,L,6,80,NRU,NeutralRed,,59.825,,42,10.1016/j.envint.2013.02.013
1294,2013,ZnO,I,Sphere,None,Commercial,Negative,100,243.7,273.4,-8.23,-11.7,SHSY5Y,350000,H,Human,BoneMarrow,Epithelial,Adult,L,24,10,NRU,NeutralRed,,104.8,,42,10.1016/j.envint.2013.02.013
1295,2013,ZnO,I,Sphere,None,Commercial,Negative,100,243.7,273.4,-8.23,-11.7,SHSY5Y,350000,H,Human,BoneMarrow,Epithelial,Adult,L,24,15,NRU,NeutralRed,,100,,42,10.1016/j.envint.2013.02.013
1296,2013,ZnO,I,Sphere,None,Commercial,Negative,100,243.7,273.4,-8.23,-11.7,SHSY5Y,350000,H,Human,BoneMarrow,Epithelial,Adult,L,24,20,NRU,NeutralRed,,92.795,,42,10.1016/j.envint.2013.02.013
1297,2013,ZnO,I,Sphere,None,Commercial,Negative,100,243.7,273.4,-8.23,-11.7,SHSY5Y,350000,H,Human,BoneMarrow,Epithelial,Adult,L,24,25,NRU,NeutralRed,,75.109,,42,10.1016/j.envint.2013.02.013
1298,2013,ZnO,I,Sphere,None,Commercial,Negative,100,243.7,273.4,-8.23,-11.7,SHSY5Y,350000,H,Human,BoneMarrow,Epithelial,Adult,L,24,30,NRU,NeutralRed,,70.742,,42,10.1016/j.envint.2013.02.013
1299,2013,ZnO,I,Sphere,None,Commercial,Negative,100,243.7,273.4,-8.23,-11.7,SHSY5Y,350000,H,Human,BoneMarrow,Epithelial,Adult,L,24,35,NRU,NeutralRed,,68.996,,42,10.1016/j.envint.2013.02.013
1300,2013,ZnO,I,Sphere,None,Commercial,Negative,100,243.7,273.4,-8.23,-11.7,SHSY5Y,350000,H,Human,BoneMarrow,Epithelial,Adult,L,24,40,NRU,NeutralRed,,69.432,,42,10.1016/j.envint.2013.02.013
1301,2013,ZnO,I,Sphere,None,Commercial,Negative,100,243.7,273.4,-8.23,-11.7,SHSY5Y,350000,H,Human,BoneMarrow,Epithelial,Adult,L,24,80,NRU,NeutralRed,,49.345,,42,10.1016/j.envint.2013.02.013
1302,2013,ZnO,I,Sphere,None,Commercial,Negative,100,243.7,273.4,-8.23,-11.7,SHSY5Y,350000,H,Human,BoneMarrow,Epithelial,Adult,L,48,10,NRU,NeutralRed,,96.288,,42,10.1016/j.envint.2013.02.013
1303,2013,ZnO,I,Sphere,None,Commercial,Negative,100,243.7,273.4,-8.23,-11.7,SHSY5Y,350000,H,Human,BoneMarrow,Epithelial,Adult,L,48,15,NRU,NeutralRed,,100.44,,42,10.1016/j.envint.2013.02.013
1304,2013,ZnO,I,Sphere,None,Commercial,Negative,100,243.7,273.4,-8.23,-11.7,SHSY5Y,350000,H,Human,BoneMarrow,Epithelial,Adult,L,48,20,NRU,NeutralRed,,82.314,,42,10.1016/j.envint.2013.02.013
1305,2013,ZnO,I,Sphere,None,Commercial,Negative,100,243.7,273.4,-8.23,-11.7,SHSY5Y,350000,H,Human,BoneMarrow,Epithelial,Adult,L,48,25,NRU,NeutralRed,,63.755,,42,10.1016/j.envint.2013.02.013
1306,2013,ZnO,I,Sphere,None,Commercial,Negative,100,243.7,273.4,-8.23,-11.7,SHSY5Y,350000,H,Human,BoneMarrow,Epithelial,Adult,L,48,30,NRU,NeutralRed,,60.262,,42,10.1016/j.envint.2013.02.013
1307,2013,ZnO,I,Sphere,None,Commercial,Negative,100,243.7,273.4,-8.23,-11.7,SHSY5Y,350000,H,Human,BoneMarrow,Epithelial,Adult,L,48,35,NRU,NeutralRed,,59.607,,42,10.1016/j.envint.2013.02.013
1308,2013,ZnO,I,Sphere,None,Commercial,Negative,100,243.7,273.4,-8.23,-11.7,SHSY5Y,350000,H,Human,BoneMarrow,Epithelial,Adult,L,48,40,NRU,NeutralRed,,64.192,,42,10.1016/j.envint.2013.02.013
1309,2013,ZnO,I,Sphere,None,Commercial,Negative,100,243.7,273.4,-8.23,-11.7,SHSY5Y,350000,H,Human,BoneMarrow,Epithelial,Adult,L,48,80,NRU,NeutralRed,,55.677,,42,10.1016/j.envint.2013.02.013
1310,2014,ZnO,I,Sphere,None,Commercial,Negative,50,,278.8,,-11.5,Macrophages,400000,A,Mouse,Peritoneal Cavity,Macrophage,Adult,P,24,1,MTT,TetrazoliumSalt,,91.342,,43,10.1016/j.tiv.2013.12.004
1311,2014,ZnO,I,Sphere,None,Commercial,Negative,50,,278.8,,-11.5,Macrophages,400000,A,Mouse,Peritoneal Cavity,Macrophage,Adult,P,24,2.5,MTT,TetrazoliumSalt,,61.905,,43,10.1016/j.tiv.2013.12.004
1312,2014,ZnO,I,Sphere,None,Commercial,Negative,50,,278.8,,-11.5,Macrophages,400000,A,Mouse,Peritoneal Cavity,Macrophage,Adult,P,24,5,MTT,TetrazoliumSalt,,31.818,,43,10.1016/j.tiv.2013.12.004
1313,2014,ZnO,I,Sphere,None,Commercial,Negative,50,,278.8,,-11.5,Macrophages,400000,A,Mouse,Peritoneal Cavity,Macrophage,Adult,P,24,10,MTT,TetrazoliumSalt,,15.152,,43,10.1016/j.tiv.2013.12.004
1314,2019,SiO2,I,Sphere,None,Sol-Gel Method,,21.8,18.7,,,,HUVEC,100000,H,Human,Umbilical Vein,Endothelial,Embryonic,P,24,5,CVS,CrystalViolet,,92.5,,44,10.1186/s12951-019-0456-4
1315,2019,SiO2,I,Sphere,None,Sol-Gel Method,,21.8,18.7,,,,HUVEC,100000,H,Human,Umbilical Vein,Endothelial,Embryonic,P,24,10,CVS,CrystalViolet,,80.208,,44,10.1186/s12951-019-0456-4
1316,2019,SiO2,I,Sphere,None,Sol-Gel Method,,21.8,18.7,,,,HUVEC,100000,H,Human,Umbilical Vein,Endothelial,Embryonic,P,24,15,CVS,CrystalViolet,,63.958,,44,10.1186/s12951-019-0456-4
1317,2019,SiO2,I,Sphere,None,Sol-Gel Method,,21.8,18.7,,,,HUVEC,100000,H,Human,Umbilical Vein,Endothelial,Embryonic,P,24,20,CVS,CrystalViolet,,45.417,,44,10.1186/s12951-019-0456-4
1318,2019,SiO2,I,Sphere,None,Sol-Gel Method,,21.8,18.7,,,,HUVEC,100000,H,Human,Umbilical Vein,Endothelial,Embryonic,P,24,25,CVS,CrystalViolet,,36.458,,44,10.1186/s12951-019-0456-4
1319,2019,SiO2,I,Sphere,None,Sol-Gel Method,,31.4,30.2,,,,HUVEC,100000,H,Human,Umbilical Vein,Endothelial,Embryonic,P,24,5,CVS,CrystalViolet,,97.292,,44,10.1186/s12951-019-0456-4
1320,2019,SiO2,I,Sphere,None,Sol-Gel Method,,31.4,30.2,,,,HUVEC,100000,H,Human,Umbilical Vein,Endothelial,Embryonic,P,24,10,CVS,CrystalViolet,,93.958,,44,10.1186/s12951-019-0456-4
1321,2019,SiO2,I,Sphere,None,Sol-Gel Method,,31.4,30.2,,,,HUVEC,100000,H,Human,Umbilical Vein,Endothelial,Embryonic,P,24,15,CVS,CrystalViolet,,87.083,,44,10.1186/s12951-019-0456-4
1322,2019,SiO2,I,Sphere,None,Sol-Gel Method,,31.4,30.2,,,,HUVEC,100000,H,Human,Umbilical Vein,Endothelial,Embryonic,P,24,20,CVS,CrystalViolet,,82.5,,44,10.1186/s12951-019-0456-4
1323,2019,SiO2,I,Sphere,None,Sol-Gel Method,,31.4,30.2,,,,HUVEC,100000,H,Human,Umbilical Vein,Endothelial,Embryonic,P,24,25,CVS,CrystalViolet,,74.167,,44,10.1186/s12951-019-0456-4
1324,2019,SiO2,I,Sphere,None,Sol-Gel Method,,56.7,50.4,,,,HUVEC,100000,H,Human,Umbilical Vein,Endothelial,Embryonic,P,24,5,CVS,CrystalViolet,,92.5,,44,10.1186/s12951-019-0456-4
1325,2019,SiO2,I,Sphere,None,Sol-Gel Method,,56.7,50.4,,,,HUVEC,100000,H,Human,Umbilical Vein,Endothelial,Embryonic,P,24,10,CVS,CrystalViolet,,90.625,,44,10.1186/s12951-019-0456-4
1326,2019,SiO2,I,Sphere,None,Sol-Gel Method,,56.7,50.4,,,,HUVEC,100000,H,Human,Umbilical Vein,Endothelial,Embryonic,P,24,15,CVS,CrystalViolet,,86.25,,44,10.1186/s12951-019-0456-4
1327,2019,SiO2,I,Sphere,None,Sol-Gel Method,,56.7,50.4,,,,HUVEC,100000,H,Human,Umbilical Vein,Endothelial,Embryonic,P,24,20,CVS,CrystalViolet,,84.167,,44,10.1186/s12951-019-0456-4
1328,2019,SiO2,I,Sphere,None,Sol-Gel Method,,56.7,50.4,,,,HUVEC,100000,H,Human,Umbilical Vein,Endothelial,Embryonic,P,24,25,CVS,CrystalViolet,,79.792,,44,10.1186/s12951-019-0456-4
1329,2011,ZnO,I,Sph/Rho/Rod,None,Commercial,,71,,,,,HepG2,60000,H,Human,Liver,Epithelial,Adult,L,48,10,MTT,TetrazoliumSalt,,88.254,,45,10.1016/j.scitotenv.2011.07.039
1330,2011,ZnO,I,Sph/Rho/Rod,None,Commercial,,71,,,,,HepG2,60000,H,Human,Liver,Epithelial,Adult,L,48,25,MTT,TetrazoliumSalt,,67.143,,45,10.1016/j.scitotenv.2011.07.039
1331,2011,ZnO,I,Sph/Rho/Rod,None,Commercial,,71,,,,,HepG2,60000,H,Human,Liver,Epithelial,Adult,L,48,50,MTT,TetrazoliumSalt,,10,,45,10.1016/j.scitotenv.2011.07.039
1332,2011,ZnO,I,Sph/Rho/Rod,None,Commercial,,71,,,,,HepG2,60000,H,Human,Liver,Epithelial,Adult,L,48,100,MTT,TetrazoliumSalt,,11.587,,45,10.1016/j.scitotenv.2011.07.039
1333,2011,TiO2,I,Rho/Sph,None,Commercial,,42.3,,,,,HepG2,60000,H,Human,Liver,Epithelial,Adult,L,48,25,MTT,TetrazoliumSalt,,90.794,,45,10.1016/j.scitotenv.2011.07.039
1334,2011,TiO2,I,Rho/Sph,None,Commercial,,42.3,,,,,HepG2,60000,H,Human,Liver,Epithelial,Adult,L,48,50,MTT,TetrazoliumSalt,,94.921,,45,10.1016/j.scitotenv.2011.07.039
1335,2011,TiO2,I,Rho/Sph,None,Commercial,,42.3,,,,,HepG2,60000,H,Human,Liver,Epithelial,Adult,L,48,100,MTT,TetrazoliumSalt,,115.4,,45,10.1016/j.scitotenv.2011.07.039
1336,2011,TiO2,I,Rho/Sph,None,Commercial,,42.3,,,,,HepG2,60000,H,Human,Liver,Epithelial,Adult,L,48,200,MTT,TetrazoliumSalt,,103.17,,45,10.1016/j.scitotenv.2011.07.039
1337,2011,CuO,I,Sphere,None,Commercial,,28,,,,,HepG2,60000,H,Human,Liver,Epithelial,Adult,L,48,5,MTT,TetrazoliumSalt,,51.746,,45,10.1016/j.scitotenv.2011.07.039
1338,2011,CuO,I,Sphere,None,Commercial,,28,,,,,HepG2,60000,H,Human,Liver,Epithelial,Adult,L,48,10,MTT,TetrazoliumSalt,,38.889,,45,10.1016/j.scitotenv.2011.07.039
1339,2011,CuO,I,Sphere,None,Commercial,,28,,,,,HepG2,60000,H,Human,Liver,Epithelial,Adult,L,48,25,MTT,TetrazoliumSalt,,20.317,,45,10.1016/j.scitotenv.2011.07.039
