Repository: TorinK2/ml-for-nanocytotoxicity

This reposity stores the code for Torin Kovach's NanoBioTech project, "Towards a More General, Better Understood in 
silico Model of Nanoparticle Cytotoxicity."

File: raw_datasets/gul_2021.csv (part 7 of 19)
No,Year,Material,Type,Shape,Coat/Functional Group,Synthesis_Method,Surface_Charge,Diameter (nm),Size_in_Water (nm),Size_in_Medium (nm),Zeta_in_Water (mV),Zeta_in_Medium (mV),Cell_Type,No_of_Cells (cells/well),Human_Animal,Cell_Source,Cell_Tissue,Cell_Morphology,Cell_Age,Cell Line_Primary Cell,Time (hr),Concentration (ug/ml),Test,Test_Indicator,Aspect_Ratio,Cell_Viability (%),PDI,Article_ID,DOI
1340,2011,CuO,I,Sphere,None,Commercial,,28,,,,,HepG2,60000,H,Human,Liver,Epithelial,Adult,L,48,50,MTT,TetrazoliumSalt,,13.651,,45,10.1016/j.scitotenv.2011.07.039
1341,2011,Co3O4,I,Rho/Qua,None,Commercial,,78.3,,,,,HepG2,60000,H,Human,Liver,Epithelial,Adult,L,48,10,MTT,TetrazoliumSalt,,70.635,,45,10.1016/j.scitotenv.2011.07.039
1342,2011,Co3O4,I,Rho/Qua,None,Commercial,,78.3,,,,,HepG2,60000,H,Human,Liver,Epithelial,Adult,L,48,25,MTT,TetrazoliumSalt,,42.381,,45,10.1016/j.scitotenv.2011.07.039
1343,2011,Co3O4,I,Rho/Qua,None,Commercial,,78.3,,,,,HepG2,60000,H,Human,Liver,Epithelial,Adult,L,48,50,MTT,TetrazoliumSalt,,23.968,,45,10.1016/j.scitotenv.2011.07.039
1344,2011,Co3O4,I,Rho/Qua,None,Commercial,,78.3,,,,,HepG2,60000,H,Human,Liver,Epithelial,Adult,L,48,100,MTT,TetrazoliumSalt,,12.063,,45,10.1016/j.scitotenv.2011.07.039
1345,2011,ZnO,I,Sph/Rho/Rod,None,Commercial,,71,,,,,Hepatocytes,60000,A,Catfish,Liver,Epithelial,Adult,P,48,25,MTT,TetrazoliumSalt,,90.095,,45,10.1016/j.scitotenv.2011.07.039
1346,2011,ZnO,I,Sph/Rho/Rod,None,Commercial,,71,,,,,Hepatocytes,60000,A,Catfish,Liver,Epithelial,Adult,P,48,50,MTT,TetrazoliumSalt,,85.333,,45,10.1016/j.scitotenv.2011.07.039
1347,2011,ZnO,I,Sph/Rho/Rod,None,Commercial,,71,,,,,Hepatocytes,60000,A,Catfish,Liver,Epithelial,Adult,P,48,100,MTT,TetrazoliumSalt,,79.429,,45,10.1016/j.scitotenv.2011.07.039
1348,2011,ZnO,I,Sph/Rho/Rod,None,Commercial,,71,,,,,Hepatocytes,60000,A,Catfish,Liver,Epithelial,Adult,P,48,200,MTT,TetrazoliumSalt,,55.81,,45,10.1016/j.scitotenv.2011.07.039
1349,2011,TiO2,I,Rho/Sph,None,Commercial,,42.3,,,,,Hepatocytes,60000,A,Catfish,Liver,Epithelial,Adult,P,48,25,MTT,TetrazoliumSalt,,100.19,,45,10.1016/j.scitotenv.2011.07.039
1350,2011,TiO2,I,Rho/Sph,None,Commercial,,42.3,,,,,Hepatocytes,60000,A,Catfish,Liver,Epithelial,Adult,P,48,50,MTT,TetrazoliumSalt,,93.333,,45,10.1016/j.scitotenv.2011.07.039
1351,2011,TiO2,I,Rho/Sph,None,Commercial,,42.3,,,,,Hepatocytes,60000,A,Catfish,Liver,Epithelial,Adult,P,48,100,MTT,TetrazoliumSalt,,120.38,,45,10.1016/j.scitotenv.2011.07.039
1352,2011,TiO2,I,Rho/Sph,None,Commercial,,42.3,,,,,Hepatocytes,60000,A,Catfish,Liver,Epithelial,Adult,P,48,200,MTT,TetrazoliumSalt,,96.952,,45,10.1016/j.scitotenv.2011.07.039
1353,2011,CuO,I,Sphere,None,Commercial,,28,,,,,Hepatocytes,60000,A,Catfish,Liver,Epithelial,Adult,P,48,25,MTT,TetrazoliumSalt,,89.333,,45,10.1016/j.scitotenv.2011.07.039
1354,2011,CuO,I,Sphere,None,Commercial,,28,,,,,Hepatocytes,60000,A,Catfish,Liver,Epithelial,Adult,P,48,50,MTT,TetrazoliumSalt,,90.667,,45,10.1016/j.scitotenv.2011.07.039
1355,2011,CuO,I,Sphere,None,Commercial,,28,,,,,Hepatocytes,60000,A,Catfish,Liver,Epithelial,Adult,P,48,100,MTT,TetrazoliumSalt,,67.81,,45,10.1016/j.scitotenv.2011.07.039
1356,2011,CuO,I,Sphere,None,Commercial,,28,,,,,Hepatocytes,60000,A,Catfish,Liver,Epithelial,Adult,P,48,200,MTT,TetrazoliumSalt,,48.952,,45,10.1016/j.scitotenv.2011.07.039
1357,2011,Co3O4,I,Rho/Qua,None,Commercial,,78.3,,,,,Hepatocytes,60000,A,Catfish,Liver,Epithelial,Adult,P,48,25,MTT,TetrazoliumSalt,,137.9,,45,10.1016/j.scitotenv.2011.07.039
1358,2011,Co3O4,I,Rho/Qua,None,Commercial,,78.3,,,,,Hepatocytes,60000,A,Catfish,Liver,Epithelial,Adult,P,48,50,MTT,TetrazoliumSalt,,114.1,,45,10.1016/j.scitotenv.2011.07.039
1359,2011,Co3O4,I,Rho/Qua,None,Commercial,,78.3,,,,,Hepatocytes,60000,A,Catfish,Liver,Epithelial,Adult,P,48,100,MTT,TetrazoliumSalt,,82.095,,45,10.1016/j.scitotenv.2011.07.039
1360,2011,Co3O4,I,Rho/Qua,None,Commercial,,78.3,,,,,Hepatocytes,60000,A,Catfish,Liver,Epithelial,Adult,P,48,200,MTT,TetrazoliumSalt,,70.095,,45,10.1016/j.scitotenv.2011.07.039
1361,2013,TiO2,I,Sphere,None,Commercial,Negative,25,,434.1,,-7.83,A549,10000,H,Human,Lung,Epithelial,Adult,L,6,1,MTT,TetrazoliumSalt,,100.97,,46,10.1177/0960327112462725
1362,2013,TiO2,I,Sphere,None,Commercial,Negative,25,,434.1,,-7.83,A549,10000,H,Human,Lung,Epithelial,Adult,L,6,5,MTT,TetrazoliumSalt,,97.742,,46,10.1177/0960327112462725
1363,2013,TiO2,I,Sphere,None,Commercial,Negative,25,,434.1,,-7.83,A549,10000,H,Human,Lung,Epithelial,Adult,L,6,10,MTT,TetrazoliumSalt,,95.161,,46,10.1177/0960327112462725
1364,2013,TiO2,I,Sphere,None,Commercial,Negative,25,,434.1,,-7.83,A549,10000,H,Human,Lung,Epithelial,Adult,L,6,50,MTT,TetrazoliumSalt,,96.935,,46,10.1177/0960327112462725
1365,2013,TiO2,I,Sphere,None,Commercial,Negative,25,,434.1,,-7.83,A549,10000,H,Human,Lung,Epithelial,Adult,L,6,100,MTT,TetrazoliumSalt,,95.161,,46,10.1177/0960327112462725
1366,2013,TiO2,I,Sphere,None,Commercial,Negative,25,,434.1,,-7.83,A549,10000,H,Human,Lung,Epithelial,Adult,L,24,1,MTT,TetrazoliumSalt,,97.742,,46,10.1177/0960327112462725
1367,2013,TiO2,I,Sphere,None,Commercial,Negative,25,,434.1,,-7.83,A549,10000,H,Human,Lung,Epithelial,Adult,L,24,5,MTT,TetrazoliumSalt,,95.645,,46,10.1177/0960327112462725
1368,2013,TiO2,I,Sphere,None,Commercial,Negative,25,,434.1,,-7.83,A549,10000,H,Human,Lung,Epithelial,Adult,L,24,10,MTT,TetrazoliumSalt,,92.19,,46,10.1177/0960327112462725
1369,2013,TiO2,I,Sphere,None,Commercial,Negative,25,,434.1,,-7.83,A549,10000,H,Human,Lung,Epithelial,Adult,L,24,50,MTT,TetrazoliumSalt,,87.07,,46,10.1177/0960327112462725
1370,2013,TiO2,I,Sphere,None,Commercial,Negative,25,,434.1,,-7.83,A549,10000,H,Human,Lung,Epithelial,Adult,L,24,100,MTT,TetrazoliumSalt,,84.34,,46,10.1177/0960327112462725
1371,2013,TiO2,I,Sphere,None,Commercial,Negative,25,,434.1,,-7.83,A549,10000,H,Human,Lung,Epithelial,Adult,L,48,1,MTT,TetrazoliumSalt,,97.742,,46,10.1177/0960327112462725
1372,2013,TiO2,I,Sphere,None,Commercial,Negative,25,,434.1,,-7.83,A549,10000,H,Human,Lung,Epithelial,Adult,L,48,5,MTT,TetrazoliumSalt,,92.742,,46,10.1177/0960327112462725
1373,2013,TiO2,I,Sphere,None,Commercial,Negative,25,,434.1,,-7.83,A549,10000,H,Human,Lung,Epithelial,Adult,L,48,10,MTT,TetrazoliumSalt,,88.72,,46,10.1177/0960327112462725
1374,2013,TiO2,I,Sphere,None,Commercial,Negative,25,,434.1,,-7.83,A549,10000,H,Human,Lung,Epithelial,Adult,L,48,50,MTT,TetrazoliumSalt,,82.34,,46,10.1177/0960327112462725
1375,2013,TiO2,I,Sphere,None,Commercial,Negative,25,,434.1,,-7.83,A549,10000,H,Human,Lung,Epithelial,Adult,L,48,100,MTT,TetrazoliumSalt,,78.89,,46,10.1177/0960327112462725
1376,2018,TiO2,I,Sphere,None,Commercial,Negative,15.84,124,,-43.29,,A549,30000,H,Human,Lung,Epithelial,Adult,L,48,0.1,MTT,TetrazoliumSalt,,89.374,,47,10.1080/01480545.2018.1452930
1377,2018,TiO2,I,Sphere,None,Commercial,Negative,15.84,124,,-43.29,,A549,30000,H,Human,Lung,Epithelial,Adult,L,48,3,MTT,TetrazoliumSalt,,75.089,,47,10.1080/01480545.2018.1452930
1378,2018,TiO2,I,Sphere,None,Commercial,Negative,15.84,124,,-43.29,,A549,30000,H,Human,Lung,Epithelial,Adult,L,48,10,MTT,TetrazoliumSalt,,64.109,,47,10.1080/01480545.2018.1452930
1379,2018,TiO2,I,Sphere,None,Commercial,Negative,15.84,124,,-43.29,,A549,30000,H,Human,Lung,Epithelial,Adult,L,48,30,MTT,TetrazoliumSalt,,25.4,,47,10.1080/01480545.2018.1452930
1380,2018,TiO2,I,Sphere,None,Commercial,Negative,15.84,124,,-43.29,,A549,30000,H,Human,Lung,Epithelial,Adult,L,48,60,MTT,TetrazoliumSalt,,14.71,,47,10.1080/01480545.2018.1452930
1381,2018,TiO2,I,Sphere,None,Commercial,Negative,15.84,124,,-43.29,,A549,30000,H,Human,Lung,Epithelial,Adult,L,48,100,MTT,TetrazoliumSalt,,5.51,,47,10.1080/01480545.2018.1452930
1382,2018,TiO2,I,Sphere,None,Commercial,Negative,24.59,172,,-14.25,,A549,30000,H,Human,Lung,Epithelial,Adult,L,48,0.1,MTT,TetrazoliumSalt,,91.499,,47,10.1080/01480545.2018.1452930
1383,2018,TiO2,I,Sphere,None,Commercial,Negative,24.59,172,,-14.25,,A549,30000,H,Human,Lung,Epithelial,Adult,L,48,3,MTT,TetrazoliumSalt,,80.283,,47,10.1080/01480545.2018.1452930
1384,2018,TiO2,I,Sphere,None,Commercial,Negative,24.59,172,,-14.25,,A549,30000,H,Human,Lung,Epithelial,Adult,L,48,10,MTT,TetrazoliumSalt,,64.7,,47,10.1080/01480545.2018.1452930
1385,2018,TiO2,I,Sphere,None,Commercial,Negative,24.59,172,,-14.25,,A549,30000,H,Human,Lung,Epithelial,Adult,L,48,30,MTT,TetrazoliumSalt,,30.61,,47,10.1080/01480545.2018.1452930
1386,2018,TiO2,I,Sphere,None,Commercial,Negative,24.59,172,,-14.25,,A549,30000,H,Human,Lung,Epithelial,Adult,L,48,60,MTT,TetrazoliumSalt,,16.6,,47,10.1080/01480545.2018.1452930
1387,2018,TiO2,I,Sphere,None,Commercial,Negative,24.59,172,,-14.25,,A549,30000,H,Human,Lung,Epithelial,Adult,L,48,100,MTT,TetrazoliumSalt,,8.6,,47,10.1080/01480545.2018.1452930
1388,2018,TiO2,I,Sphere,None,Commercial,Negative,81.8,486,,-8.6,,A549,30000,H,Human,Lung,Epithelial,Adult,L,48,0.1,MTT,TetrazoliumSalt,,93.152,,47,10.1080/01480545.2018.1452930
1389,2018,TiO2,I,Sphere,None,Commercial,Negative,81.8,486,,-8.6,,A549,30000,H,Human,Lung,Epithelial,Adult,L,48,3,MTT,TetrazoliumSalt,,90.201,,47,10.1080/01480545.2018.1452930
1390,2018,TiO2,I,Sphere,None,Commercial,Negative,81.8,486,,-8.6,,A549,30000,H,Human,Lung,Epithelial,Adult,L,48,10,MTT,TetrazoliumSalt,,76.505,,47,10.1080/01480545.2018.1452930
1391,2018,TiO2,I,Sphere,None,Commercial,Negative,81.8,486,,-8.6,,A549,30000,H,Human,Lung,Epithelial,Adult,L,48,30,MTT,TetrazoliumSalt,,57.4,,47,10.1080/01480545.2018.1452930
1392,2018,TiO2,I,Sphere,None,Commercial,Negative,81.8,486,,-8.6,,A549,30000,H,Human,Lung,Epithelial,Adult,L,48,60,MTT,TetrazoliumSalt,,37.61,,47,10.1080/01480545.2018.1452930
1393,2018,TiO2,I,Sphere,None,Commercial,Negative,81.8,486,,-8.6,,A549,30000,H,Human,Lung,Epithelial,Adult,L,48,100,MTT,TetrazoliumSalt,,11.51,,47,10.1080/01480545.2018.1452930
1394,2018,TiO2,I,Sphere,None,Commercial,Negative,15.84,124,,-43.29,,Caco-2,30000,H,Human,Colon,Epithelial,Adult,L,48,0.1,MTT,TetrazoliumSalt,,87.557,,47,10.1080/01480545.2018.1452930
1395,2018,TiO2,I,Sphere,None,Commercial,Negative,15.84,124,,-43.29,,Caco-2,30000,H,Human,Colon,Epithelial,Adult,L,48,3,MTT,TetrazoliumSalt,,75.452,,47,10.1080/01480545.2018.1452930
1396,2018,TiO2,I,Sphere,None,Commercial,Negative,15.84,124,,-43.29,,Caco-2,30000,H,Human,Colon,Epithelial,Adult,L,48,10,MTT,TetrazoliumSalt,,60.52,,47,10.1080/01480545.2018.1452930
1397,2018,TiO2,I,Sphere,None,Commercial,Negative,15.84,124,,-43.29,,Caco-2,30000,H,Human,Colon,Epithelial,Adult,L,48,30,MTT,TetrazoliumSalt,,26.4,,47,10.1080/01480545.2018.1452930
1398,2018,TiO2,I,Sphere,None,Commercial,Negative,15.84,124,,-43.29,,Caco-2,30000,H,Human,Colon,Epithelial,Adult,L,48,60,MTT,TetrazoliumSalt,,15.11,,47,10.1080/01480545.2018.1452930
1399,2018,TiO2,I,Sphere,None,Commercial,Negative,15.84,124,,-43.29,,Caco-2,30000,H,Human,Colon,Epithelial,Adult,L,48,100,MTT,TetrazoliumSalt,,6,,47,10.1080/01480545.2018.1452930
1400,2018,TiO2,I,Sphere,None,Commercial,Negative,24.59,172,,-14.25,,Caco-2,30000,H,Human,Colon,Epithelial,Adult,L,48,0.1,MTT,TetrazoliumSalt,,90.724,,47,10.1080/01480545.2018.1452930
1401,2018,TiO2,I,Sphere,None,Commercial,Negative,24.59,172,,-14.25,,Caco-2,30000,H,Human,Colon,Epithelial,Adult,L,48,3,MTT,TetrazoliumSalt,,78.394,,47,10.1080/01480545.2018.1452930
1402,2018,TiO2,I,Sphere,None,Commercial,Negative,24.59,172,,-14.25,,Caco-2,30000,H,Human,Colon,Epithelial,Adult,L,48,10,MTT,TetrazoliumSalt,,64.706,,47,10.1080/01480545.2018.1452930
1403,2018,TiO2,I,Sphere,None,Commercial,Negative,24.59,172,,-14.25,,Caco-2,30000,H,Human,Colon,Epithelial,Adult,L,48,30,MTT,TetrazoliumSalt,,41.17,,47,10.1080/01480545.2018.1452930
1404,2018,TiO2,I,Sphere,None,Commercial,Negative,24.59,172,,-14.25,,Caco-2,30000,H,Human,Colon,Epithelial,Adult,L,48,60,MTT,TetrazoliumSalt,,20.61,,47,10.1080/01480545.2018.1452930
1405,2018,TiO2,I,Sphere,None,Commercial,Negative,24.59,172,,-14.25,,Caco-2,30000,H,Human,Colon,Epithelial,Adult,L,48,100,MTT,TetrazoliumSalt,,11.425,,47,10.1080/01480545.2018.1452930
1406,2018,TiO2,I,Sphere,None,Commercial,Negative,81.8,486,,-8.6,,Caco-2,30000,H,Human,Colon,Epithelial,Adult,L,48,0.1,MTT,TetrazoliumSalt,,91.629,,47,10.1080/01480545.2018.1452930
1407,2018,TiO2,I,Sphere,None,Commercial,Negative,81.8,486,,-8.6,,Caco-2,30000,H,Human,Colon,Epithelial,Adult,L,48,3,MTT,TetrazoliumSalt,,87.557,,47,10.1080/01480545.2018.1452930
1408,2018,TiO2,I,Sphere,None,Commercial,Negative,81.8,486,,-8.6,,Caco-2,30000,H,Human,Colon,Epithelial,Adult,L,48,10,MTT,TetrazoliumSalt,,78.733,,47,10.1080/01480545.2018.1452930
1409,2018,TiO2,I,Sphere,None,Commercial,Negative,81.8,486,,-8.6,,Caco-2,30000,H,Human,Colon,Epithelial,Adult,L,48,30,MTT,TetrazoliumSalt,,46.833,,47,10.1080/01480545.2018.1452930
1410,2018,TiO2,I,Sphere,None,Commercial,Negative,81.8,486,,-8.6,,Caco-2,30000,H,Human,Colon,Epithelial,Adult,L,48,60,MTT,TetrazoliumSalt,,31.674,,47,10.1080/01480545.2018.1452930
1411,2018,TiO2,I,Sphere,None,Commercial,Negative,81.8,486,,-8.6,,Caco-2,30000,H,Human,Colon,Epithelial,Adult,L,48,100,MTT,TetrazoliumSalt,,15.837,,47,10.1080/01480545.2018.1452930
1412,2019,IronOxide,I,Sphere,Silica,Commercial,Negative,114,188,,,-6.52,HK-2,30000,H,Human,Kidney,Epithelial,Adult,L,24,1,XTT,TetrazoliumSalt,,100,0.647,48,10.1016/j.mrgentox.2019.05.015
1413,2019,IronOxide,I,Sphere,Silica,Commercial,Negative,114,188,,,-6.52,HK-2,30000,H,Human,Kidney,Epithelial,Adult,L,24,5,XTT,TetrazoliumSalt,,98.305,0.647,48,10.1016/j.mrgentox.2019.05.015
1414,2019,IronOxide,I,Sphere,Silica,Commercial,Negative,114,188,,,-6.52,HK-2,30000,H,Human,Kidney,Epithelial,Adult,L,24,25,XTT,TetrazoliumSalt,,77.331,0.647,48,10.1016/j.mrgentox.2019.05.015
1415,2019,IronOxide,I,Sphere,Silica,Commercial,Negative,114,188,,,-6.52,HK-2,30000,H,Human,Kidney,Epithelial,Adult,L,24,50,XTT,TetrazoliumSalt,,65.89,0.647,48,10.1016/j.mrgentox.2019.05.015
1416,2019,IronOxide,I,Sphere,Silica,Commercial,Negative,114,188,,,-6.52,HK-2,30000,H,Human,Kidney,Epithelial,Adult,L,24,100,XTT,TetrazoliumSalt,,54.661,0.647,48,10.1016/j.mrgentox.2019.05.015
1417,2019,IronOxide,I,Sphere,Silica,Commercial,Negative,114,188,,,-6.52,HK-2,30000,H,Human,Kidney,Epithelial,Adult,L,24,200,XTT,TetrazoliumSalt,,45.975,0.647,48,10.1016/j.mrgentox.2019.05.015
1418,2019,IronOxide,I,Sphere,Silica,Commercial,Negative,114,188,,,-6.52,HK-2,30000,H,Human,Kidney,Epithelial,Adult,L,24,400,XTT,TetrazoliumSalt,,45.339,0.647,48,10.1016/j.mrgentox.2019.05.015
1419,2019,IronOxide,I,Sphere,Silica-NH2,Commercial,Negative,114,199,,,-9.77,HK-2,30000,H,Human,Kidney,Epithelial,Adult,L,24,1,XTT,TetrazoliumSalt,,106.28,0.845,48,10.1016/j.mrgentox.2019.05.015
1420,2019,IronOxide,I,Sphere,Silica-NH2,Commercial,Negative,114,199,,,-9.77,HK-2,30000,H,Human,Kidney,Epithelial,Adult,L,24,5,XTT,TetrazoliumSalt,,100,0.845,48,10.1016/j.mrgentox.2019.05.015
1421,2019,IronOxide,I,Sphere,Silica-NH2,Commercial,Negative,114,199,,,-9.77,HK-2,30000,H,Human,Kidney,Epithelial,Adult,L,24,25,XTT,TetrazoliumSalt,,91.498,0.845,48,10.1016/j.mrgentox.2019.05.015
1422,2019,IronOxide,I,Sphere,Silica-NH2,Commercial,Negative,114,199,,,-9.77,HK-2,30000,H,Human,Kidney,Epithelial,Adult,L,24,50,XTT,TetrazoliumSalt,,85.83,0.845,48,10.1016/j.mrgentox.2019.05.015
1423,2019,IronOxide,I,Sphere,Silica-NH2,Commercial,Negative,114,199,,,-9.77,HK-2,30000,H,Human,Kidney,Epithelial,Adult,L,24,100,XTT,TetrazoliumSalt,,80.162,0.845,48,10.1016/j.mrgentox.2019.05.015
1424,2019,IronOxide,I,Sphere,Silica-NH2,Commercial,Negative,114,199,,,-9.77,HK-2,30000,H,Human,Kidney,Epithelial,Adult,L,24,200,XTT,TetrazoliumSalt,,69.838,0.845,48,10.1016/j.mrgentox.2019.05.015
1425,2019,IronOxide,I,Sphere,Silica-NH2,Commercial,Negative,114,199,,,-9.77,HK-2,30000,H,Human,Kidney,Epithelial,Adult,L,24,400,XTT,TetrazoliumSalt,,52.227,0.845,48,10.1016/j.mrgentox.2019.05.015
1426,2020,Au,I,Sphere,Citrate,Chemical Reduction,,,,10,,,HUVEC,15000,H,Human,Umbilical Vein,Endothelial,Embryonic,P,24,50,CCK-8,TetrazoliumSalt,,110.02,,49,10.2147/IJN.S208225
1427,2020,Au,I,Sphere,Citrate,Chemical Reduction,,,,10,,,HUVEC,15000,H,Human,Umbilical Vein,Endothelial,Embryonic,P,24,100,CCK-8,TetrazoliumSalt,,123.42,,49,10.2147/IJN.S208225
1428,2020,Au,I,Sphere,Citrate,Chemical Reduction,,,,10,,,HUVEC,15000,H,Human,Umbilical Vein,Endothelial,Embryonic,P,24,200,CCK-8,TetrazoliumSalt,,111.47,,49,10.2147/IJN.S208225
1429,2020,Au,I,Sphere,Citrate,Chemical Reduction,,,,30,,,HUVEC,15000,H,Human,Umbilical Vein,Endothelial,Embryonic,P,24,50,CCK-8,TetrazoliumSalt,,114.7,,49,10.2147/IJN.S208225
1430,2020,Au,I,Sphere,Citrate,Chemical Reduction,,,,30,,,HUVEC,15000,H,Human,Umbilical Vein,Endothelial,Embryonic,P,24,100,CCK-8,TetrazoliumSalt,,103.72,,49,10.2147/IJN.S208225
1431,2020,Au,I,Sphere,Citrate,Chemical Reduction,,,,30,,,HUVEC,15000,H,Human,Umbilical Vein,Endothelial,Embryonic,P,24,200,CCK-8,TetrazoliumSalt,,108.89,,49,10.2147/IJN.S208225
1432,2020,Au,I,Sphere,Citrate,Chemical Reduction,,,,50,,,HUVEC,15000,H,Human,Umbilical Vein,Endothelial,Embryonic,P,24,50,CCK-8,TetrazoliumSalt,,109.37,,49,10.2147/IJN.S208225
1433,2020,Au,I,Sphere,Citrate,Chemical Reduction,,,,50,,,HUVEC,15000,H,Human,Umbilical Vein,Endothelial,Embryonic,P,24,100,CCK-8,TetrazoliumSalt,,108.89,,49,10.2147/IJN.S208225
1434,2020,Au,I,Sphere,Citrate,Chemical Reduction,,,,50,,,HUVEC,15000,H,Human,Umbilical Vein,Endothelial,Embryonic,P,24,200,CCK-8,TetrazoliumSalt,,116.64,,49,10.2147/IJN.S208225
1435,2020,Pt,I,Sphere,Citrate,Commercial,,5,,,,,HUVEC,15000,H,Human,Umbilical Vein,Endothelial,Embryonic,P,24,0.5,CCK-8,TetrazoliumSalt,,91.139,,49,10.2147/IJN.S208225
1436,2020,Pt,I,Sphere,Citrate,Commercial,,5,,,,,HUVEC,15000,H,Human,Umbilical Vein,Endothelial,Embryonic,P,24,1,CCK-8,TetrazoliumSalt,,90.416,,49,10.2147/IJN.S208225
1437,2020,Pt,I,Sphere,Citrate,Commercial,,5,,,,,HUVEC,15000,H,Human,Umbilical Vein,Endothelial,Embryonic,P,24,2,CCK-8,TetrazoliumSalt,,87.523,,49,10.2147/IJN.S208225
1438,2020,Pt,I,Sphere,Citrate,Commercial,,5,,,,,HUVEC,15000,H,Human,Umbilical Vein,Endothelial,Embryonic,P,24,4,CCK-8,TetrazoliumSalt,,73.237,,49,10.2147/IJN.S208225
1439,2020,Pt,I,Sphere,Citrate,Commercial,,30,,,,,HUVEC,15000,H,Human,Umbilical Vein,Endothelial,Embryonic,P,24,0.5,CCK-8,TetrazoliumSalt,,90.958,,49,10.2147/IJN.S208225
1440,2020,Pt,I,Sphere,Citrate,Commercial,,30,,,,,HUVEC,15000,H,Human,Umbilical Vein,Endothelial,Embryonic,P,24,1,CCK-8,TetrazoliumSalt,,89.873,,49,10.2147/IJN.S208225
1441,2020,Pt,I,Sphere,Citrate,Commercial,,30,,,,,HUVEC,15000,H,Human,Umbilical Vein,Endothelial,Embryonic,P,24,2,CCK-8,TetrazoliumSalt,,88.608,,49,10.2147/IJN.S208225
1442,2020,Pt,I,Sphere,Citrate,Commercial,,30,,,,,HUVEC,15000,H,Human,Umbilical Vein,Endothelial,Embryonic,P,24,4,CCK-8,TetrazoliumSalt,,87.523,,49,10.2147/IJN.S208225
1443,2020,Pt,I,Sphere,Citrate,Commercial,,70,,,,,HUVEC,15000,H,Human,Umbilical Vein,Endothelial,Embryonic,P,24,0.5,CCK-8,TetrazoliumSalt,,98.192,,49,10.2147/IJN.S208225
1444,2020,Pt,I,Sphere,Citrate,Commercial,,70,,,,,HUVEC,15000,H,Human,Umbilical Vein,Endothelial,Embryonic,P,24,1,CCK-8,TetrazoliumSalt,,93.49,,49,10.2147/IJN.S208225
1445,2020,Pt,I,Sphere,Citrate,Commercial,,70,,,,,HUVEC,15000,H,Human,Umbilical Vein,Endothelial,Embryonic,P,24,2,CCK-8,TetrazoliumSalt,,91.628,,49,10.2147/IJN.S208225
1446,2020,Pt,I,Sphere,Citrate,Commercial,,70,,,,,HUVEC,15000,H,Human,Umbilical Vein,Endothelial,Embryonic,P,24,4,CCK-8,TetrazoliumSalt,,89.873,,49,10.2147/IJN.S208225
1447,2020,SiO2,I,Sphere,None,Commercial,,20,,202.37,,,HUVEC,15000,H,Human,Umbilical Vein,Endothelial,Embryonic,P,24,6.25,CCK-8,TetrazoliumSalt,,87.687,,49,10.2147/IJN.S208225
1448,2020,SiO2,I,Sphere,None,Commercial,,20,,202.37,,,HUVEC,15000,H,Human,Umbilical Vein,Endothelial,Embryonic,P,24,12.5,CCK-8,TetrazoliumSalt,,83.582,,49,10.2147/IJN.S208225
1449,2020,SiO2,I,Sphere,None,Commercial,,20,,202.37,,,HUVEC,15000,H,Human,Umbilical Vein,Endothelial,Embryonic,P,24,25,CCK-8,TetrazoliumSalt,,79.291,,49,10.2147/IJN.S208225
1450,2020,SiO2,I,Sphere,None,Commercial,,20,,202.37,,,HUVEC,15000,H,Human,Umbilical Vein,Endothelial,Embryonic,P,24,50,CCK-8,TetrazoliumSalt,,82.276,,49,10.2147/IJN.S208225
1451,2020,SiO2,I,Sphere,None,Commercial,,50,,,,,HUVEC,15000,H,Human,Umbilical Vein,Endothelial,Embryonic,P,24,6.25,CCK-8,TetrazoliumSalt,,96.828,,49,10.2147/IJN.S208225
1452,2020,SiO2,I,Sphere,None,Commercial,,50,,,,,HUVEC,15000,H,Human,Umbilical Vein,Endothelial,Embryonic,P,24,12.5,CCK-8,TetrazoliumSalt,,94.403,,49,10.2147/IJN.S208225
1453,2020,SiO2,I,Sphere,None,Commercial,,50,,,,,HUVEC,15000,H,Human,Umbilical Vein,Endothelial,Embryonic,P,24,25,CCK-8,TetrazoliumSalt,,89.552,,49,10.2147/IJN.S208225
1454,2020,SiO2,I,Sphere,None,Commercial,,50,,,,,HUVEC,15000,H,Human,Umbilical Vein,Endothelial,Embryonic,P,24,50,CCK-8,TetrazoliumSalt,,57.649,,49,10.2147/IJN.S208225
1455,2020,SiO2,I,Sphere,None,Commercial,,100,,,,,HUVEC,15000,H,Human,Umbilical Vein,Endothelial,Embryonic,P,24,6.25,CCK-8,TetrazoliumSalt,,101.49,,49,10.2147/IJN.S208225
1456,2020,SiO2,I,Sphere,None,Commercial,,100,,,,,HUVEC,15000,H,Human,Umbilical Vein,Endothelial,Embryonic,P,24,12.5,CCK-8,TetrazoliumSalt,,102.24,,49,10.2147/IJN.S208225
1457,2020,SiO2,I,Sphere,None,Commercial,,100,,,,,HUVEC,15000,H,Human,Umbilical Vein,Endothelial,Embryonic,P,24,25,CCK-8,TetrazoliumSalt,,95.522,,49,10.2147/IJN.S208225
1458,2020,SiO2,I,Sphere,None,Commercial,,100,,,,,HUVEC,15000,H,Human,Umbilical Vein,Endothelial,Embryonic,P,24,50,CCK-8,TetrazoliumSalt,,102.8,,49,10.2147/IJN.S208225
1459,2020,TiO2,I,Sphere,None,Commercial,,25,,,,,HUVEC,15000,H,Human,Umbilical Vein,Endothelial,Embryonic,P,24,6.25,CCK-8,TetrazoliumSalt,,98.556,,49,10.2147/IJN.S208225
1460,2020,TiO2,I,Sphere,None,Commercial,,25,,,,,HUVEC,15000,H,Human,Umbilical Vein,Endothelial,Embryonic,P,24,12.5,CCK-8,TetrazoliumSalt,,94.404,,49,10.2147/IJN.S208225
1461,2020,TiO2,I,Sphere,None,Commercial,,25,,,,,HUVEC,15000,H,Human,Umbilical Vein,Endothelial,Embryonic,P,24,25,CCK-8,TetrazoliumSalt,,74.007,,49,10.2147/IJN.S208225
1462,2020,TiO2,I,Sphere,None,Commercial,,25,,,,,HUVEC,15000,H,Human,Umbilical Vein,Endothelial,Embryonic,P,24,50,CCK-8,TetrazoliumSalt,,43.863,,49,10.2147/IJN.S208225
1463,2020,TiO2,I,Sphere,None,Commercial,,30,,,,,HUVEC,15000,H,Human,Umbilical Vein,Endothelial,Embryonic,P,24,6.25,CCK-8,TetrazoliumSalt,,88.267,,49,10.2147/IJN.S208225
1464,2020,TiO2,I,Sphere,None,Commercial,,30,,,,,HUVEC,15000,H,Human,Umbilical Vein,Endothelial,Embryonic,P,24,12.5,CCK-8,TetrazoliumSalt,,79.964,,49,10.2147/IJN.S208225
1465,2020,TiO2,I,Sphere,None,Commercial,,30,,,,,HUVEC,15000,H,Human,Umbilical Vein,Endothelial,Embryonic,P,24,25,CCK-8,TetrazoliumSalt,,78.7,,49,10.2147/IJN.S208225
1466,2020,TiO2,I,Sphere,None,Commercial,,30,,,,,HUVEC,15000,H,Human,Umbilical Vein,Endothelial,Embryonic,P,24,50,CCK-8,TetrazoliumSalt,,68.592,,49,10.2147/IJN.S208225
1467,2020,TiO2,I,Sphere,None,Commercial,,80,,,,,HUVEC,15000,H,Human,Umbilical Vein,Endothelial,Embryonic,P,24,6.25,CCK-8,TetrazoliumSalt,,100.36,,49,10.2147/IJN.S208225
1468,2020,TiO2,I,Sphere,None,Commercial,,80,,,,,HUVEC,15000,H,Human,Umbilical Vein,Endothelial,Embryonic,P,24,12.5,CCK-8,TetrazoliumSalt,,99.097,,49,10.2147/IJN.S208225
1469,2020,TiO2,I,Sphere,None,Commercial,,80,,,,,HUVEC,15000,H,Human,Umbilical Vein,Endothelial,Embryonic,P,24,25,CCK-8,TetrazoliumSalt,,93.682,,49,10.2147/IJN.S208225
1470,2020,TiO2,I,Sphere,None,Commercial,,80,,,,,HUVEC,15000,H,Human,Umbilical Vein,Endothelial,Embryonic,P,24,50,CCK-8,TetrazoliumSalt,,85.921,,49,10.2147/IJN.S208225
1471,2020,TiO2,I,Sphere,None,Commercial,,100,,,,,HUVEC,15000,H,Human,Umbilical Vein,Endothelial,Embryonic,P,24,6.25,CCK-8,TetrazoliumSalt,,87.726,,49,10.2147/IJN.S208225
1472,2020,TiO2,I,Sphere,None,Commercial,,100,,,,,HUVEC,15000,H,Human,Umbilical Vein,Endothelial,Embryonic,P,24,12.5,CCK-8,TetrazoliumSalt,,93.141,,49,10.2147/IJN.S208225
1473,2020,TiO2,I,Sphere,None,Commercial,,100,,,,,HUVEC,15000,H,Human,Umbilical Vein,Endothelial,Embryonic,P,24,25,CCK-8,TetrazoliumSalt,,83.574,,49,10.2147/IJN.S208225
1474,2020,TiO2,I,Sphere,None,Commercial,,100,,,,,HUVEC,15000,H,Human,Umbilical Vein,Endothelial,Embryonic,P,24,50,CCK-8,TetrazoliumSalt,,87.184,,49,10.2147/IJN.S208225
1475,2020,MWCNT,C,Nanotube,COOH,Oxidation/Sonication,,,,128.5,,,HUVEC,15000,H,Human,Umbilical Vein,Endothelial,Embryonic,P,24,7.5,CCK-8,TetrazoliumSalt,,91.682,,49,10.2147/IJN.S208225
1476,2020,MWCNT,C,Nanotube,COOH,Oxidation/Sonication,,,,128.5,,,HUVEC,15000,H,Human,Umbilical Vein,Endothelial,Embryonic,P,24,15,CCK-8,TetrazoliumSalt,,91.682,,49,10.2147/IJN.S208225
1477,2020,MWCNT,C,Nanotube,COOH,Oxidation/Sonication,,,,128.5,,,HUVEC,15000,H,Human,Umbilical Vein,Endothelial,Embryonic,P,24,30,CCK-8,TetrazoliumSalt,,92.25,,49,10.2147/IJN.S208225
1478,2020,MWCNT,C,Nanotube,COOH,Oxidation/Sonication,,,,128.5,,,HUVEC,15000,H,Human,Umbilical Vein,Endothelial,Embryonic,P,24,60,CCK-8,TetrazoliumSalt,,86.767,,49,10.2147/IJN.S208225
1479,2020,IronOxide,I,Sphere,Dextran,Commercial,,30.15,,,,,HUVEC,15000,H,Human,Umbilical Vein,Endothelial,Embryonic,P,24,30,CCK-8,TetrazoliumSalt,,99.258,,49,10.2147/IJN.S208225
1480,2020,IronOxide,I,Sphere,Dextran,Commercial,,30.15,,,,,HUVEC,15000,H,Human,Umbilical Vein,Endothelial,Embryonic,P,24,60,CCK-8,TetrazoliumSalt,,96.289,,49,10.2147/IJN.S208225
1481,2020,IronOxide,I,Sphere,Dextran,Commercial,,30.15,,,,,HUVEC,15000,H,Human,Umbilical Vein,Endothelial,Embryonic,P,24,120,CCK-8,TetrazoliumSalt,,92.579,,49,10.2147/IJN.S208225
1482,2020,IronOxide,I,Sphere,Dextran,Commercial,,30.15,,,,,HUVEC,15000,H,Human,Umbilical Vein,Endothelial,Embryonic,P,24,240,CCK-8,TetrazoliumSalt,,95.547,,49,10.2147/IJN.S208225
1483,2020,IronOxide,I,Sphere,DMSA,Commercial,,45.3,,,,,HUVEC,15000,H,Human,Umbilical Vein,Endothelial,Embryonic,P,24,30,CCK-8,TetrazoliumSalt,,97.403,,49,10.2147/IJN.S208225
1484,2020,IronOxide,I,Sphere,DMSA,Commercial,,45.3,,,,,HUVEC,15000,H,Human,Umbilical Vein,Endothelial,Embryonic,P,24,60,CCK-8,TetrazoliumSalt,,55.473,,49,10.2147/IJN.S208225
1485,2020,IronOxide,I,Sphere,DMSA,Commercial,,45.3,,,,,HUVEC,15000,H,Human,Umbilical Vein,Endothelial,Embryonic,P,24,120,CCK-8,TetrazoliumSalt,,3.8961,,49,10.2147/IJN.S208225
1486,2020,IronOxide,I,Sphere,DMSA,Commercial,,45.3,,,,,HUVEC,15000,H,Human,Umbilical Vein,Endothelial,Embryonic,P,24,240,CCK-8,TetrazoliumSalt,,4.4527,,49,10.2147/IJN.S208225
1487,2015,Au,I,Sphere,MSA,Chemical Reduction,Negative,1.5,1.8,,,,WA09,,H,Human,Embryo,Spindle,Embryonic,L,24,10,Live/Dead,TrypanBlue,,15.174,,50,10.1002/smll.201502346
1488,2015,Au,I,Sphere,MSA,Chemical Reduction,Negative,4.2,4.2,7.6,,,WA09,,H,Human,Embryo,Spindle,Embryonic,L,24,10,Live/Dead,TrypanBlue,,98.172,,50,10.1002/smll.201502346
1489,2015,Au,I,Sphere,Citrate,Chemical Reduction,Negative,13.6,18.8,21.2,,,WA09,,H,Human,Embryo,Spindle,Embryonic,L,24,10,Live/Dead,TrypanBlue,,103.47,,50,10.1002/smll.201502346
1490,2015,Au,I,Sphere,MSA,Chemical Reduction,Negative,1.5,1.8,,,,WA09,100000,H,Human,Embryo,Spindle,Embryonic,L,24,10,MTT,TetrazoliumSalt,,14.259,,50,10.1002/smll.201502346
1491,2015,Au,I,Sphere,MSA,Chemical Reduction,Negative,4.2,4.2,7.6,,,WA09,100000,H,Human,Embryo,Spindle,Embryonic,L,24,10,MTT,TetrazoliumSalt,,90.494,,50,10.1002/smll.201502346
1492,2015,Au,I,Sphere,Citrate,Chemical Reduction,Negative,13.6,18.8,21.2,,,WA09,100000,H,Human,Embryo,Spindle,Embryonic,L,24,10,MTT,TetrazoliumSalt,,79.087,,50,10.1002/smll.201502346
1493,2015,Au,I,Sphere,MSA,Chemical Reduction,Negative,1.5,1.8,,,,WA09,,H,Human,Embryo,Spindle,Embryonic,L,24,0.001,Live/Dead,TrypanBlue,,90.573,,50,10.1002/smll.201502346
1494,2015,Au,I,Sphere,MSA,Chemical Reduction,Negative,1.5,1.8,,,,WA09,,H,Human,Embryo,Spindle,Embryonic,L,24,0.01,Live/Dead,TrypanBlue,,87.616,,50,10.1002/smll.201502346
1495,2015,Au,I,Sphere,MSA,Chemical Reduction,Negative,1.5,1.8,,,,WA09,,H,Human,Embryo,Spindle,Embryonic,L,24,0.1,Live/Dead,TrypanBlue,,75.97,,50,10.1002/smll.201502346
1496,2015,Au,I,Sphere,MSA,Chemical Reduction,Negative,1.5,1.8,,,,WA09,,H,Human,Embryo,Spindle,Embryonic,L,24,1,Live/Dead,TrypanBlue,,56.562,,50,10.1002/smll.201502346
1497,2015,Au,I,Sphere,MSA,Chemical Reduction,Negative,1.5,1.8,,,,WA09,,H,Human,Embryo,Spindle,Embryonic,L,24,10,Live/Dead,TrypanBlue,,0.92421,,50,10.1002/smll.201502346
1498,2015,Au,I,Sphere,MSA,Chemical Reduction,Negative,1.5,1.8,,,,WA09,100000,H,Human,Embryo,Spindle,Embryonic,L,24,0.001,MTT,TetrazoliumSalt,,80.591,,50,10.1002/smll.201502346
1499,2015,Au,I,Sphere,MSA,Chemical Reduction,Negative,1.5,1.8,,,,WA09,100000,H,Human,Embryo,Spindle,Embryonic,L,24,0.01,MTT,TetrazoliumSalt,,66.174,,50,10.1002/smll.201502346
1500,2015,Au,I,Sphere,MSA,Chemical Reduction,Negative,1.5,1.8,,,,WA09,100000,H,Human,Embryo,Spindle,Embryonic,L,24,0.1,MTT,TetrazoliumSalt,,62.477,,50,10.1002/smll.201502346
1501,2015,Au,I,Sphere,MSA,Chemical Reduction,Negative,1.5,1.8,,,,WA09,100000,H,Human,Embryo,Spindle,Embryonic,L,24,1,MTT,TetrazoliumSalt,,38.078,,50,10.1002/smll.201502346
1502,2015,Au,I,Sphere,MSA,Chemical Reduction,Negative,1.5,1.8,,,,WA09,100000,H,Human,Embryo,Spindle,Embryonic,L,24,10,MTT,TetrazoliumSalt,,-1.1091,,50,10.1002/smll.201502346
1503,2015,Dendrimer,O,Sphere,None,Commercial,,,0.84,,,,WA09,,H,Human,Embryo,Spindle,Embryonic,L,24,10,Live/Dead,TrypanBlue,,94.643,,50,10.1002/smll.201502346
1504,2015,Dendrimer,O,Sphere,None,Commercial,,,1.4,,,,WA09,,H,Human,Embryo,Spindle,Embryonic,L,24,10,Live/Dead,TrypanBlue,,98.214,,50,10.1002/smll.201502346
1505,2019,Au,I,Sphere,None,Biosynthesis,Negative,6,,,,,HeLa,5000,H,Human,Cervix,Epithelial,Adult,L,24,50,MTT,TetrazoliumSalt,,96.19,,51,10.1007/s10876-019-01695-5
1506,2019,Au,I,Sphere,None,Biosynthesis,Negative,6,,,,,HeLa,5000,H,Human,Cervix,Epithelial,Adult,L,24,100,MTT,TetrazoliumSalt,,75.873,,51,10.1007/s10876-019-01695-5
1507,2019,Au,I,Sphere,None,Biosynthesis,Negative,6,,,,,HeLa,5000,H,Human,Cervix,Epithelial,Adult,L,24,200,MTT,TetrazoliumSalt,,47.09,,51,10.1007/s10876-019-01695-5
1508,2019,Au,I,Sphere,None,Biosynthesis,Negative,6,,,,,HeLa,5000,H,Human,Cervix,Epithelial,Adult,L,24,400,MTT,TetrazoliumSalt,,37.249,,51,10.1007/s10876-019-01695-5
1509,2019,Au,I,Sph/Hex/Ova,Citrate,Chemical Reduction,,12.5,,,,,HeLa,5000,H,Human,Cervix,Epithelial,Adult,L,24,50,MTT,TetrazoliumSalt,,98.836,,51,10.1007/s10876-019-01695-5
1510,2019,Au,I,Sph/Hex/Ova,Citrate,Chemical Reduction,,12.5,,,,,HeLa,5000,H,Human,Cervix,Epithelial,Adult,L,24,100,MTT,TetrazoliumSalt,,89.63,,51,10.1007/s10876-019-01695-5
1511,2019,Au,I,Sph/Hex/Ova,Citrate,Chemical Reduction,,12.5,,,,,HeLa,5000,H,Human,Cervix,Epithelial,Adult,L,24,200,MTT,TetrazoliumSalt,,78.836,,51,10.1007/s10876-019-01695-5
1512,2019,Au,I,Sph/Hex/Ova,Citrate,Chemical Reduction,,12.5,,,,,HeLa,5000,H,Human,Cervix,Epithelial,Adult,L,24,400,MTT,TetrazoliumSalt,,77.778,,51,10.1007/s10876-019-01695-5
1513,2019,Au,I,Sphere,None,Biosynthesis,Negative,6,,,,,HEK293,5000,H,Human,Kidney,Epithelial,Embryonic,L,24,50,MTT,TetrazoliumSalt,,94.301,,51,10.1007/s10876-019-01695-5
1514,2019,Au,I,Sphere,None,Biosynthesis,Negative,6,,,,,HEK293,5000,H,Human,Kidney,Epithelial,Embryonic,L,24,100,MTT,TetrazoliumSalt,,93.534,,51,10.1007/s10876-019-01695-5
1515,2019,Au,I,Sphere,None,Biosynthesis,Negative,6,,,,,HEK293,5000,H,Human,Kidney,Epithelial,Embryonic,L,24,200,MTT,TetrazoliumSalt,,89.918,,51,10.1007/s10876-019-01695-5
1516,2019,Au,I,Sphere,None,Biosynthesis,Negative,6,,,,,HEK293,5000,H,Human,Kidney,Epithelial,Embryonic,L,24,400,MTT,TetrazoliumSalt,,81.479,,51,10.1007/s10876-019-01695-5
1517,2019,Au,I,Sph/Hex/Ova,Citrate,Chemical Reduction,,12.5,,,,,HEK293,5000,H,Human,Kidney,Epithelial,Embryonic,L,24,50,MTT,TetrazoliumSalt,,87.945,,51,10.1007/s10876-019-01695-5
1518,2019,Au,I,Sph/Hex/Ova,Citrate,Chemical Reduction,,12.5,,,,,HEK293,5000,H,Human,Kidney,Epithelial,Embryonic,L,24,100,MTT,TetrazoliumSalt,,78.082,,51,10.1007/s10876-019-01695-5
1519,2019,Au,I,Sph/Hex/Ova,Citrate,Chemical Reduction,,12.5,,,,,HEK293,5000,H,Human,Kidney,Epithelial,Embryonic,L,24,200,MTT,TetrazoliumSalt,,66.904,,51,10.1007/s10876-019-01695-5
1520,2019,Au,I,Sph/Hex/Ova,Citrate,Chemical Reduction,,12.5,,,,,HEK293,5000,H,Human,Kidney,Epithelial,Embryonic,L,24,400,MTT,TetrazoliumSalt,,48.164,,51,10.1007/s10876-019-01695-5
1521,2019,Au,I,Sphere,None,Biosynthesis,Negative,6,,,,,H1299,5000,H,Human,Lung,Epithelial,Adult,L,24,50,MTT,TetrazoliumSalt,,89.18,,51,10.1007/s10876-019-01695-5
1522,2019,Au,I,Sphere,None,Biosynthesis,Negative,6,,,,,H1299,5000,H,Human,Lung,Epithelial,Adult,L,24,100,MTT,TetrazoliumSalt,,72.85,,51,10.1007/s10876-019-01695-5
1523,2019,Au,I,Sphere,None,Biosynthesis,Negative,6,,,,,H1299,5000,H,Human,Lung,Epithelial,Adult,L,24,200,MTT,TetrazoliumSalt,,57.024,,51,10.1007/s10876-019-01695-5
1524,2019,Au,I,Sphere,None,Biosynthesis,Negative,6,,,,,H1299,5000,H,Human,Lung,Epithelial,Adult,L,24,400,MTT,TetrazoliumSalt,,47.125,,51,10.1007/s10876-019-01695-5
1525,2019,Au,I,Sph/Hex/Ova,Citrate,Chemical Reduction,,12.5,,,,,H1299,5000,H,Human,Lung,Epithelial,Adult,L,24,50,MTT,TetrazoliumSalt,,90.82,,51,10.1007/s10876-019-01695-5
1526,2019,Au,I,Sph/Hex/Ova,Citrate,Chemical Reduction,,12.5,,,,,H1299,5000,H,Human,Lung,Epithelial,Adult,L,24,100,MTT,TetrazoliumSalt,,83.695,,51,10.1007/s10876-019-01695-5
1527,2019,Au,I,Sph/Hex/Ova,Citrate,Chemical Reduction,,12.5,,,,,H1299,5000,H,Human,Lung,Epithelial,Adult,L,24,200,MTT,TetrazoliumSalt,,75.687,,51,10.1007/s10876-019-01695-5
1528,2019,Au,I,Sph/Hex/Ova,Citrate,Chemical Reduction,,12.5,,,,,H1299,5000,H,Human,Lung,Epithelial,Adult,L,24,400,MTT,TetrazoliumSalt,,71.841,,51,10.1007/s10876-019-01695-5
1529,2019,Au,I,Sphere,None,Biosynthesis,Negative,6,,,,,MCF-7,5000,H,Human,Breast,Epithelial,Adult,L,24,50,MTT,TetrazoliumSalt,,86.145,,51,10.1007/s10876-019-01695-5
1530,2019,Au,I,Sphere,None,Biosynthesis,Negative,6,,,,,MCF-7,5000,H,Human,Breast,Epithelial,Adult,L,24,100,MTT,TetrazoliumSalt,,69.675,,51,10.1007/s10876-019-01695-5
1531,2019,Au,I,Sphere,None,Biosynthesis,Negative,6,,,,,MCF-7,5000,H,Human,Breast,Epithelial,Adult,L,24,200,MTT,TetrazoliumSalt,,43.917,,51,10.1007/s10876-019-01695-5
1532,2019,Au,I,Sphere,None,Biosynthesis,Negative,6,,,,,MCF-7,5000,H,Human,Breast,Epithelial,Adult,L,24,400,MTT,TetrazoliumSalt,,32.09,,51,10.1007/s10876-019-01695-5
1533,2019,Au,I,Sph/Hex/Ova,Citrate,Chemical Reduction,,12.5,,,,,MCF-7,5000,H,Human,Breast,Epithelial,Adult,L,24,50,MTT,TetrazoliumSalt,,91.84,,51,10.1007/s10876-019-01695-5
1534,2019,Au,I,Sph/Hex/Ova,Citrate,Chemical Reduction,,12.5,,,,,MCF-7,5000,H,Human,Breast,Epithelial,Adult,L,24,100,MTT,TetrazoliumSalt,,84.568,,51,10.1007/s10876-019-01695-5
1535,2019,Au,I,Sph/Hex/Ova,Citrate,Chemical Reduction,,12.5,,,,,MCF-7,5000,H,Human,Breast,Epithelial,Adult,L,24,200,MTT,TetrazoliumSalt,,75.632,,51,10.1007/s10876-019-01695-5
1536,2019,Au,I,Sph/Hex/Ova,Citrate,Chemical Reduction,,12.5,,,,,MCF-7,5000,H,Human,Breast,Epithelial,Adult,L,24,400,MTT,TetrazoliumSalt,,68.711,,51,10.1007/s10876-019-01695-5
1537,2019,Au,I,Sphere,None,Biosynthesis,Negative,6,,,,,A549,5000,H,Human,Lung,Epithelial,Adult,L,24,50,MTT,TetrazoliumSalt,,78.221,,51,10.1007/s10876-019-01695-5
1538,2019,Au,I,Sphere,None,Biosynthesis,Negative,6,,,,,A549,5000,H,Human,Lung,Epithelial,Adult,L,24,100,MTT,TetrazoliumSalt,,68.798,,51,10.1007/s10876-019-01695-5
1539,2019,Au,I,Sphere,None,Biosynthesis,Negative,6,,,,,A549,5000,H,Human,Lung,Epithelial,Adult,L,24,200,MTT,TetrazoliumSalt,,52.139,,51,10.1007/s10876-019-01695-5
1540,2019,Au,I,Sphere,None,Biosynthesis,Negative,6,,,,,A549,5000,H,Human,Lung,Epithelial,Adult,L,24,400,MTT,TetrazoliumSalt,,30.264,,51,10.1007/s10876-019-01695-5
1541,2019,Au,I,Sph/Hex/Ova,Citrate,Chemical Reduction,,12.5,,,,,A549,5000,H,Human,Lung,Epithelial,Adult,L,24,50,MTT,TetrazoliumSalt,,88.654,,51,10.1007/s10876-019-01695-5
1542,2019,Au,I,Sph/Hex/Ova,Citrate,Chemical Reduction,,12.5,,,,,A549,5000,H,Human,Lung,Epithelial,Adult,L,24,100,MTT,TetrazoliumSalt,,78.642,,51,10.1007/s10876-019-01695-5
1543,2019,Au,I,Sph/Hex/Ova,Citrate,Chemical Reduction,,12.5,,,,,A549,5000,H,Human,Lung,Epithelial,Adult,L,24,200,MTT,TetrazoliumSalt,,67.704,,51,10.1007/s10876-019-01695-5
1544,2019,Au,I,Sph/Hex/Ova,Citrate,Chemical Reduction,,12.5,,,,,A549,5000,H,Human,Lung,Epithelial,Adult,L,24,400,MTT,TetrazoliumSalt,,60.805,,51,10.1007/s10876-019-01695-5
1545,2019,Ag,I,Sphere,CYS,Chemical Reduction,Negative,,8,,-56.9,,L929,5000,A,Mouse,SubcutaneousConnectiveTissue,Fibroblast,Adult,L,24,1,MTT,TetrazoliumSalt,,103.7,,52,10.3762/bxiv.2019.15.v1
1546,2019,Ag,I,Sphere,CYS,Chemical Reduction,Negative,,8,,-56.9,,L929,5000,A,Mouse,SubcutaneousConnectiveTissue,Fibroblast,Adult,L,24,5,MTT,TetrazoliumSalt,,98.413,,52,10.3762/bxiv.2019.15.v1
1547,2019,Ag,I,Sphere,CYS,Chemical Reduction,Negative,,8,,-56.9,,L929,5000,A,Mouse,SubcutaneousConnectiveTissue,Fibroblast,Adult,L,24,10,MTT,TetrazoliumSalt,,85.185,,52,10.3762/bxiv.2019.15.v1
1548,2019,Ag,I,Sphere,CYS,Chemical Reduction,Negative,,8,,-56.9,,L929,5000,A,Mouse,SubcutaneousConnectiveTissue,Fibroblast,Adult,L,24,25,MTT,TetrazoliumSalt,,74.074,,52,10.3762/bxiv.2019.15.v1
1549,2019,Ag,I,Sphere,CYS,Chemical Reduction,Negative,,8,,-56.9,,L929,5000,A,Mouse,SubcutaneousConnectiveTissue,Fibroblast,Adult,L,24,50,MTT,TetrazoliumSalt,,41.799,,52,10.3762/bxiv.2019.15.v1
1550,2019,Ag,I,Sphere,CYS,Chemical Reduction,Negative,,8,,-56.9,,L929,5000,A,Mouse,SubcutaneousConnectiveTissue,Fibroblast,Adult,L,24,75,MTT,TetrazoliumSalt,,16.931,,52,10.3762/bxiv.2019.15.v1
1551,2019,Ag,I,Sphere,CYS,Chemical Reduction,Negative,,8,,-56.9,,L929,5000,A,Mouse,SubcutaneousConnectiveTissue,Fibroblast,Adult,L,24,100,MTT,TetrazoliumSalt,,18.519,,52,10.3762/bxiv.2019.15.v1
1552,2019,Ag,I,Sphere,GSH,Chemical Reduction,Negative,,6,,-50.9,,L929,5000,A,Mouse,SubcutaneousConnectiveTissue,Fibroblast,Adult,L,24,1,MTT,TetrazoliumSalt,,103.17,,52,10.3762/bxiv.2019.15.v1
1553,2019,Ag,I,Sphere,GSH,Chemical Reduction,Negative,,6,,-50.9,,L929,5000,A,Mouse,SubcutaneousConnectiveTissue,Fibroblast,Adult,L,24,5,MTT,TetrazoliumSalt,,77.249,,52,10.3762/bxiv.2019.15.v1
1554,2019,Ag,I,Sphere,GSH,Chemical Reduction,Negative,,6,,-50.9,,L929,5000,A,Mouse,SubcutaneousConnectiveTissue,Fibroblast,Adult,L,24,10,MTT,TetrazoliumSalt,,50.794,,52,10.3762/bxiv.2019.15.v1
1555,2019,Ag,I,Sphere,GSH,Chemical Reduction,Negative,,6,,-50.9,,L929,5000,A,Mouse,SubcutaneousConnectiveTissue,Fibroblast,Adult,L,24,25,MTT,TetrazoliumSalt,,23.81,,52,10.3762/bxiv.2019.15.v1
1556,2019,Ag,I,Sphere,GSH,Chemical Reduction,Negative,,6,,-50.9,,L929,5000,A,Mouse,SubcutaneousConnectiveTissue,Fibroblast,Adult,L,24,50,MTT,TetrazoliumSalt,,20.106,,52,10.3762/bxiv.2019.15.v1
1557,2019,Ag,I,Sphere,GSH,Chemical Reduction,Negative,,6,,-50.9,,L929,5000,A,Mouse,SubcutaneousConnectiveTissue,Fibroblast,Adult,L,24,75,MTT,TetrazoliumSalt,,16.931,,52,10.3762/bxiv.2019.15.v1
1558,2019,Ag,I,Sphere,GSH,Chemical Reduction,Negative,,6,,-50.9,,L929,5000,A,Mouse,SubcutaneousConnectiveTissue,Fibroblast,Adult,L,24,100,MTT,TetrazoliumSalt,,16.931,,52,10.3762/bxiv.2019.15.v1
1559,2019,Au,I,Sphere,CYS,Chemical Reduction,Negative,,25.76,,-46.8,,L929,5000,A,Mouse,SubcutaneousConnectiveTissue,Fibroblast,Adult,L,24,1,MTT,TetrazoliumSalt,,105.29,,52,10.3762/bxiv.2019.15.v1
1560,2019,Au,I,Sphere,CYS,Chemical Reduction,Negative,,25.76,,-46.8,,L929,5000,A,Mouse,SubcutaneousConnectiveTissue,Fibroblast,Adult,L,24,5,MTT,TetrazoliumSalt,,102.65,,52,10.3762/bxiv.2019.15.v1
1561,2019,Au,I,Sphere,CYS,Chemical Reduction,Negative,,25.76,,-46.8,,L929,5000,A,Mouse,SubcutaneousConnectiveTissue,Fibroblast,Adult,L,24,10,MTT,TetrazoliumSalt,,104.23,,52,10.3762/bxiv.2019.15.v1
1562,2019,Au,I,Sphere,CYS,Chemical Reduction,Negative,,25.76,,-46.8,,L929,5000,A,Mouse,SubcutaneousConnectiveTissue,Fibroblast,Adult,L,24,25,MTT,TetrazoliumSalt,,96.825,,52,10.3762/bxiv.2019.15.v1
1563,2019,Au,I,Sphere,CYS,Chemical Reduction,Negative,,25.76,,-46.8,,L929,5000,A,Mouse,SubcutaneousConnectiveTissue,Fibroblast,Adult,L,24,50,MTT,TetrazoliumSalt,,90.476,,52,10.3762/bxiv.2019.15.v1
1564,2019,Au,I,Sphere,CYS,Chemical Reduction,Negative,,25.76,,-46.8,,L929,5000,A,Mouse,SubcutaneousConnectiveTissue,Fibroblast,Adult,L,24,100,MTT,TetrazoliumSalt,,87.831,,52,10.3762/bxiv.2019.15.v1
1565,2019,Au,I,Sphere,CYS,Chemical Reduction,Negative,,25.76,,-46.8,,L929,5000,A,Mouse,SubcutaneousConnectiveTissue,Fibroblast,Adult,L,24,300,MTT,TetrazoliumSalt,,69.312,,52,10.3762/bxiv.2019.15.v1
1566,2019,Au,I,Sphere,GSH,Chemical Reduction,Negative,,43.17,,-58,,L929,5000,A,Mouse,SubcutaneousConnectiveTissue,Fibroblast,Adult,L,24,1,MTT,TetrazoliumSalt,,106.35,,52,10.3762/bxiv.2019.15.v1
