Repository: TorinK2/ml-for-nanocytotoxicity

This reposity stores the code for Torin Kovach's NanoBioTech project, "Towards a More General, Better Understood in 
silico Model of Nanoparticle Cytotoxicity."

File: raw_datasets/gul_2021.csv (part 8 of 19)
No,Year,Material,Type,Shape,Coat/Functional Group,Synthesis_Method,Surface_Charge,Diameter (nm),Size_in_Water (nm),Size_in_Medium (nm),Zeta_in_Water (mV),Zeta_in_Medium (mV),Cell_Type,No_of_Cells (cells/well),Human_Animal,Cell_Source,Cell_Tissue,Cell_Morphology,Cell_Age,Cell Line_Primary Cell,Time (hr),Concentration (ug/ml),Test,Test_Indicator,Aspect_Ratio,Cell_Viability (%),PDI,Article_ID,DOI
1567,2019,Au,I,Sphere,GSH,Chemical Reduction,Negative,,43.17,,-58,,L929,5000,A,Mouse,SubcutaneousConnectiveTissue,Fibroblast,Adult,L,24,5,MTT,TetrazoliumSalt,,109.52,,52,10.3762/bxiv.2019.15.v1
1568,2019,Au,I,Sphere,GSH,Chemical Reduction,Negative,,43.17,,-58,,L929,5000,A,Mouse,SubcutaneousConnectiveTissue,Fibroblast,Adult,L,24,10,MTT,TetrazoliumSalt,,106.88,,52,10.3762/bxiv.2019.15.v1
1569,2019,Au,I,Sphere,GSH,Chemical Reduction,Negative,,43.17,,-58,,L929,5000,A,Mouse,SubcutaneousConnectiveTissue,Fibroblast,Adult,L,24,25,MTT,TetrazoliumSalt,,102.12,,52,10.3762/bxiv.2019.15.v1
1570,2019,Au,I,Sphere,GSH,Chemical Reduction,Negative,,43.17,,-58,,L929,5000,A,Mouse,SubcutaneousConnectiveTissue,Fibroblast,Adult,L,24,50,MTT,TetrazoliumSalt,,92.063,,52,10.3762/bxiv.2019.15.v1
1571,2019,Au,I,Sphere,GSH,Chemical Reduction,Negative,,43.17,,-58,,L929,5000,A,Mouse,SubcutaneousConnectiveTissue,Fibroblast,Adult,L,24,100,MTT,TetrazoliumSalt,,95.238,,52,10.3762/bxiv.2019.15.v1
1572,2019,Au,I,Sphere,GSH,Chemical Reduction,Negative,,43.17,,-58,,L929,5000,A,Mouse,SubcutaneousConnectiveTissue,Fibroblast,Adult,L,24,300,MTT,TetrazoliumSalt,,95.238,,52,10.3762/bxiv.2019.15.v1
1573,2019,Au,I,Rod,None,Seed-Mediated Growth Method,,18,,,,,hFOB1.19,10000,H,Human,Bone,Osteoblast,Fetus,L,24,0.3,MTT,TetrazoliumSalt,2.17,84.876,,53,10.1007/s10856-019-6221-2
1574,2019,Au,I,Rod,None,Seed-Mediated Growth Method,,18,,,,,hFOB1.19,10000,H,Human,Bone,Osteoblast,Fetus,L,24,0.6,MTT,TetrazoliumSalt,2.17,82.008,,53,10.1007/s10856-019-6221-2
1575,2019,Au,I,Rod,None,Seed-Mediated Growth Method,,18,,,,,hFOB1.19,10000,H,Human,Bone,Osteoblast,Fetus,L,24,1.2,MTT,TetrazoliumSalt,2.17,79.27,,53,10.1007/s10856-019-6221-2
1576,2019,Au,I,Rod,None,Seed-Mediated Growth Method,,18,,,,,hFOB1.19,10000,H,Human,Bone,Osteoblast,Fetus,L,24,2.5,MTT,TetrazoliumSalt,2.17,75.88,,53,10.1007/s10856-019-6221-2
1577,2019,Au,I,Rod,None,Seed-Mediated Growth Method,,18,,,,,hFOB1.19,10000,H,Human,Bone,Osteoblast,Fetus,L,24,5,MTT,TetrazoliumSalt,2.17,72.49,,53,10.1007/s10856-019-6221-2
1578,2019,Au,I,Star,None,Chemical Reduction,,215,,,,,hFOB1.19,10000,H,Human,Bone,Osteoblast,Fetus,L,24,0.3,MTT,TetrazoliumSalt,,91.265,,53,10.1007/s10856-019-6221-2
1579,2019,Au,I,Star,None,Chemical Reduction,,215,,,,,hFOB1.19,10000,H,Human,Bone,Osteoblast,Fetus,L,24,0.6,MTT,TetrazoliumSalt,,90.352,,53,10.1007/s10856-019-6221-2
1580,2019,Au,I,Star,None,Chemical Reduction,,215,,,,,hFOB1.19,10000,H,Human,Bone,Osteoblast,Fetus,L,24,1.2,MTT,TetrazoliumSalt,,66.623,,53,10.1007/s10856-019-6221-2
1581,2019,Au,I,Star,None,Chemical Reduction,,215,,,,,hFOB1.19,10000,H,Human,Bone,Osteoblast,Fetus,L,24,2.5,MTT,TetrazoliumSalt,,44.329,,53,10.1007/s10856-019-6221-2
1582,2019,Au,I,Star,None,Chemical Reduction,,215,,,,,hFOB1.19,10000,H,Human,Bone,Osteoblast,Fetus,L,24,5,MTT,TetrazoliumSalt,,40.808,,53,10.1007/s10856-019-6221-2
1583,2019,Au,I,Sphere,None,Chemical Reduction,,6.3,,,,,hFOB1.19,10000,H,Human,Bone,Osteoblast,Fetus,L,24,0.3,MTT,TetrazoliumSalt,,99.739,,53,10.1007/s10856-019-6221-2
1584,2019,Au,I,Sphere,None,Chemical Reduction,,6.3,,,,,hFOB1.19,10000,H,Human,Bone,Osteoblast,Fetus,L,24,0.6,MTT,TetrazoliumSalt,,99.087,,53,10.1007/s10856-019-6221-2
1585,2019,Au,I,Sphere,None,Chemical Reduction,,6.3,,,,,hFOB1.19,10000,H,Human,Bone,Osteoblast,Fetus,L,24,1.2,MTT,TetrazoliumSalt,,97.523,,53,10.1007/s10856-019-6221-2
1586,2019,Au,I,Sphere,None,Chemical Reduction,,6.3,,,,,hFOB1.19,10000,H,Human,Bone,Osteoblast,Fetus,L,24,2.5,MTT,TetrazoliumSalt,,97.262,,53,10.1007/s10856-019-6221-2
1587,2019,Au,I,Sphere,None,Chemical Reduction,,6.3,,,,,hFOB1.19,10000,H,Human,Bone,Osteoblast,Fetus,L,24,5,MTT,TetrazoliumSalt,,96.61,,53,10.1007/s10856-019-6221-2
1588,2019,Au,I,Rod,None,Seed-Mediated Growth Method,,18,,,,,hFOB1.19,10000,H,Human,Bone,Osteoblast,Fetus,L,24,0.3,NRU,NeutralRed,2.17,98.705,,53,10.1007/s10856-019-6221-2
1589,2019,Au,I,Rod,None,Seed-Mediated Growth Method,,18,,,,,hFOB1.19,10000,H,Human,Bone,Osteoblast,Fetus,L,24,0.6,NRU,NeutralRed,2.17,100.29,,53,10.1007/s10856-019-6221-2
1590,2019,Au,I,Rod,None,Seed-Mediated Growth Method,,18,,,,,hFOB1.19,10000,H,Human,Bone,Osteoblast,Fetus,L,24,1.2,NRU,NeutralRed,2.17,100.58,,53,10.1007/s10856-019-6221-2
1591,2019,Au,I,Rod,None,Seed-Mediated Growth Method,,18,,,,,hFOB1.19,10000,H,Human,Bone,Osteoblast,Fetus,L,24,2.5,NRU,NeutralRed,2.17,96.547,,53,10.1007/s10856-019-6221-2
1592,2019,Au,I,Rod,None,Seed-Mediated Growth Method,,18,,,,,hFOB1.19,10000,H,Human,Bone,Osteoblast,Fetus,L,24,5,NRU,NeutralRed,2.17,72.806,,53,10.1007/s10856-019-6221-2
1593,2019,Au,I,Star,None,Chemical Reduction,,215,,,,,hFOB1.19,10000,H,Human,Bone,Osteoblast,Fetus,L,24,0.3,NRU,NeutralRed,,98.993,,53,10.1007/s10856-019-6221-2
1594,2019,Au,I,Star,None,Chemical Reduction,,215,,,,,hFOB1.19,10000,H,Human,Bone,Osteoblast,Fetus,L,24,0.6,NRU,NeutralRed,,84.748,,53,10.1007/s10856-019-6221-2
1595,2019,Au,I,Star,None,Chemical Reduction,,215,,,,,hFOB1.19,10000,H,Human,Bone,Osteoblast,Fetus,L,24,1.2,NRU,NeutralRed,,77.41,,53,10.1007/s10856-019-6221-2
1596,2019,Au,I,Star,None,Chemical Reduction,,215,,,,,hFOB1.19,10000,H,Human,Bone,Osteoblast,Fetus,L,24,2.5,NRU,NeutralRed,,76.691,,53,10.1007/s10856-019-6221-2
1597,2019,Au,I,Star,None,Chemical Reduction,,215,,,,,hFOB1.19,10000,H,Human,Bone,Osteoblast,Fetus,L,24,5,NRU,NeutralRed,,41.727,,53,10.1007/s10856-019-6221-2
1598,2019,Au,I,Sphere,None,Chemical Reduction,,6.3,,,,,hFOB1.19,10000,H,Human,Bone,Osteoblast,Fetus,L,24,0.3,NRU,NeutralRed,,100,,53,10.1007/s10856-019-6221-2
1599,2019,Au,I,Sphere,None,Chemical Reduction,,6.3,,,,,hFOB1.19,10000,H,Human,Bone,Osteoblast,Fetus,L,24,0.6,NRU,NeutralRed,,100.29,,53,10.1007/s10856-019-6221-2
1600,2019,Au,I,Sphere,None,Chemical Reduction,,6.3,,,,,hFOB1.19,10000,H,Human,Bone,Osteoblast,Fetus,L,24,1.2,NRU,NeutralRed,,99.424,,53,10.1007/s10856-019-6221-2
1601,2019,Au,I,Sphere,None,Chemical Reduction,,6.3,,,,,hFOB1.19,10000,H,Human,Bone,Osteoblast,Fetus,L,24,2.5,NRU,NeutralRed,,100.29,,53,10.1007/s10856-019-6221-2
1602,2019,Au,I,Sphere,None,Chemical Reduction,,6.3,,,,,hFOB1.19,10000,H,Human,Bone,Osteoblast,Fetus,L,24,5,NRU,NeutralRed,,98.705,,53,10.1007/s10856-019-6221-2
1603,2019,Au,I,Rod,None,Seed-Mediated Growth Method,,18,,,,,MG-63,10000,H,Human,Bone,Fibroblast,Adult,L,24,0.3,MTT,TetrazoliumSalt,2.17,94.416,,53,10.1007/s10856-019-6221-2
1604,2019,Au,I,Rod,None,Seed-Mediated Growth Method,,18,,,,,MG-63,10000,H,Human,Bone,Fibroblast,Adult,L,24,0.6,MTT,TetrazoliumSalt,2.17,92.893,,53,10.1007/s10856-019-6221-2
1605,2019,Au,I,Rod,None,Seed-Mediated Growth Method,,18,,,,,MG-63,10000,H,Human,Bone,Fibroblast,Adult,L,24,1.2,MTT,TetrazoliumSalt,2.17,88.198,,53,10.1007/s10856-019-6221-2
1606,2019,Au,I,Rod,None,Seed-Mediated Growth Method,,18,,,,,MG-63,10000,H,Human,Bone,Fibroblast,Adult,L,24,2.5,MTT,TetrazoliumSalt,2.17,64.848,,53,10.1007/s10856-019-6221-2
1607,2019,Au,I,Rod,None,Seed-Mediated Growth Method,,18,,,,,MG-63,10000,H,Human,Bone,Fibroblast,Adult,L,24,5,MTT,TetrazoliumSalt,2.17,66.244,,53,10.1007/s10856-019-6221-2
1608,2019,Au,I,Star,None,Chemical Reduction,,215,,,,,MG-63,10000,H,Human,Bone,Fibroblast,Adult,L,24,0.3,MTT,TetrazoliumSalt,,90.355,,53,10.1007/s10856-019-6221-2
1609,2019,Au,I,Star,None,Chemical Reduction,,215,,,,,MG-63,10000,H,Human,Bone,Fibroblast,Adult,L,24,0.6,MTT,TetrazoliumSalt,,88.198,,53,10.1007/s10856-019-6221-2
1610,2019,Au,I,Star,None,Chemical Reduction,,215,,,,,MG-63,10000,H,Human,Bone,Fibroblast,Adult,L,24,1.2,MTT,TetrazoliumSalt,,83.503,,53,10.1007/s10856-019-6221-2
1611,2019,Au,I,Star,None,Chemical Reduction,,215,,,,,MG-63,10000,H,Human,Bone,Fibroblast,Adult,L,24,2.5,MTT,TetrazoliumSalt,,23.223,,53,10.1007/s10856-019-6221-2
1612,2019,Au,I,Star,None,Chemical Reduction,,215,,,,,MG-63,10000,H,Human,Bone,Fibroblast,Adult,L,24,5,MTT,TetrazoliumSalt,,13.325,,53,10.1007/s10856-019-6221-2
1613,2019,Au,I,Sphere,None,Chemical Reduction,,6.3,,,,,MG-63,10000,H,Human,Bone,Fibroblast,Adult,L,24,0.3,MTT,TetrazoliumSalt,,99.112,,53,10.1007/s10856-019-6221-2
1614,2019,Au,I,Sphere,None,Chemical Reduction,,6.3,,,,,MG-63,10000,H,Human,Bone,Fibroblast,Adult,L,24,0.6,MTT,TetrazoliumSalt,,99.112,,53,10.1007/s10856-019-6221-2
1615,2019,Au,I,Sphere,None,Chemical Reduction,,6.3,,,,,MG-63,10000,H,Human,Bone,Fibroblast,Adult,L,24,1.2,MTT,TetrazoliumSalt,,99.112,,53,10.1007/s10856-019-6221-2
1616,2019,Au,I,Sphere,None,Chemical Reduction,,6.3,,,,,MG-63,10000,H,Human,Bone,Fibroblast,Adult,L,24,2.5,MTT,TetrazoliumSalt,,94.162,,53,10.1007/s10856-019-6221-2
1617,2019,Au,I,Sphere,None,Chemical Reduction,,6.3,,,,,MG-63,10000,H,Human,Bone,Fibroblast,Adult,L,24,5,MTT,TetrazoliumSalt,,95.305,,53,10.1007/s10856-019-6221-2
1618,2019,Au,I,Rod,None,Seed-Mediated Growth Method,,18,,,,,MG-63,10000,H,Human,Bone,Fibroblast,Adult,L,24,0.3,NRU,NeutralRed,2.17,95.07,,53,10.1007/s10856-019-6221-2
1619,2019,Au,I,Rod,None,Seed-Mediated Growth Method,,18,,,,,MG-63,10000,H,Human,Bone,Fibroblast,Adult,L,24,0.6,NRU,NeutralRed,2.17,90.645,,53,10.1007/s10856-019-6221-2
1620,2019,Au,I,Rod,None,Seed-Mediated Growth Method,,18,,,,,MG-63,10000,H,Human,Bone,Fibroblast,Adult,L,24,1.2,NRU,NeutralRed,2.17,81.037,,53,10.1007/s10856-019-6221-2
1621,2019,Au,I,Rod,None,Seed-Mediated Growth Method,,18,,,,,MG-63,10000,H,Human,Bone,Fibroblast,Adult,L,24,2.5,NRU,NeutralRed,2.17,80.025,,53,10.1007/s10856-019-6221-2
1622,2019,Au,I,Rod,None,Seed-Mediated Growth Method,,18,,,,,MG-63,10000,H,Human,Bone,Fibroblast,Adult,L,24,5,NRU,NeutralRed,2.17,74.21,,53,10.1007/s10856-019-6221-2
1623,2019,Au,I,Star,None,Chemical Reduction,,215,,,,,MG-63,10000,H,Human,Bone,Fibroblast,Adult,L,24,0.3,NRU,NeutralRed,,99.747,,53,10.1007/s10856-019-6221-2
1624,2019,Au,I,Star,None,Chemical Reduction,,215,,,,,MG-63,10000,H,Human,Bone,Fibroblast,Adult,L,24,0.6,NRU,NeutralRed,,87.105,,53,10.1007/s10856-019-6221-2
1625,2019,Au,I,Star,None,Chemical Reduction,,215,,,,,MG-63,10000,H,Human,Bone,Fibroblast,Adult,L,24,1.2,NRU,NeutralRed,,82.427,,53,10.1007/s10856-019-6221-2
1626,2019,Au,I,Star,None,Chemical Reduction,,215,,,,,MG-63,10000,H,Human,Bone,Fibroblast,Adult,L,24,2.5,NRU,NeutralRed,,43.363,,53,10.1007/s10856-019-6221-2
1627,2019,Au,I,Star,None,Chemical Reduction,,215,,,,,MG-63,10000,H,Human,Bone,Fibroblast,Adult,L,24,5,NRU,NeutralRed,,26.422,,53,10.1007/s10856-019-6221-2
1628,2019,Au,I,Sphere,None,Chemical Reduction,,6.3,,,,,MG-63,10000,H,Human,Bone,Fibroblast,Adult,L,24,0.3,NRU,NeutralRed,,99.747,,53,10.1007/s10856-019-6221-2
1629,2019,Au,I,Sphere,None,Chemical Reduction,,6.3,,,,,MG-63,10000,H,Human,Bone,Fibroblast,Adult,L,24,0.6,NRU,NeutralRed,,100,,53,10.1007/s10856-019-6221-2
1630,2019,Au,I,Sphere,None,Chemical Reduction,,6.3,,,,,MG-63,10000,H,Human,Bone,Fibroblast,Adult,L,24,1.2,NRU,NeutralRed,,99.494,,53,10.1007/s10856-019-6221-2
1631,2019,Au,I,Sphere,None,Chemical Reduction,,6.3,,,,,MG-63,10000,H,Human,Bone,Fibroblast,Adult,L,24,2.5,NRU,NeutralRed,,98.736,,53,10.1007/s10856-019-6221-2
1632,2019,Au,I,Sphere,None,Chemical Reduction,,6.3,,,,,MG-63,10000,H,Human,Bone,Fibroblast,Adult,L,24,5,NRU,NeutralRed,,100,,53,10.1007/s10856-019-6221-2
1633,2019,Au,I,Rod,None,Seed-Mediated Growth Method,,18,,,,,143B,10000,H,Human,Bone,Mixed,Adult,L,24,0.3,MTT,TetrazoliumSalt,2.17,84.988,,53,10.1007/s10856-019-6221-2
1634,2019,Au,I,Rod,None,Seed-Mediated Growth Method,,18,,,,,143B,10000,H,Human,Bone,Mixed,Adult,L,24,0.6,MTT,TetrazoliumSalt,2.17,86.849,,53,10.1007/s10856-019-6221-2
1635,2019,Au,I,Rod,None,Seed-Mediated Growth Method,,18,,,,,143B,10000,H,Human,Bone,Mixed,Adult,L,24,1.2,MTT,TetrazoliumSalt,2.17,85.484,,53,10.1007/s10856-019-6221-2
1636,2019,Au,I,Rod,None,Seed-Mediated Growth Method,,18,,,,,143B,10000,H,Human,Bone,Mixed,Adult,L,24,2.5,MTT,TetrazoliumSalt,2.17,70.72,,53,10.1007/s10856-019-6221-2
1637,2019,Au,I,Rod,None,Seed-Mediated Growth Method,,18,,,,,143B,10000,H,Human,Bone,Mixed,Adult,L,24,5,MTT,TetrazoliumSalt,2.17,54.094,,53,10.1007/s10856-019-6221-2
1638,2019,Au,I,Star,None,Chemical Reduction,,215,,,,,143B,10000,H,Human,Bone,Mixed,Adult,L,24,0.3,MTT,TetrazoliumSalt,,67.99,,53,10.1007/s10856-019-6221-2
1639,2019,Au,I,Star,None,Chemical Reduction,,215,,,,,143B,10000,H,Human,Bone,Mixed,Adult,L,24,0.6,MTT,TetrazoliumSalt,,16.377,,53,10.1007/s10856-019-6221-2
1640,2019,Au,I,Star,None,Chemical Reduction,,215,,,,,143B,10000,H,Human,Bone,Mixed,Adult,L,24,1.2,MTT,TetrazoliumSalt,,16.377,,53,10.1007/s10856-019-6221-2
1641,2019,Au,I,Star,None,Chemical Reduction,,215,,,,,143B,10000,H,Human,Bone,Mixed,Adult,L,24,2.5,MTT,TetrazoliumSalt,,14.764,,53,10.1007/s10856-019-6221-2
1642,2019,Au,I,Star,None,Chemical Reduction,,215,,,,,143B,10000,H,Human,Bone,Mixed,Adult,L,24,5,MTT,TetrazoliumSalt,,13.896,,53,10.1007/s10856-019-6221-2
1643,2019,Au,I,Sphere,None,Chemical Reduction,,6.3,,,,,143B,10000,H,Human,Bone,Mixed,Adult,L,24,0.3,MTT,TetrazoliumSalt,,94.541,,53,10.1007/s10856-019-6221-2
1644,2019,Au,I,Sphere,None,Chemical Reduction,,6.3,,,,,143B,10000,H,Human,Bone,Mixed,Adult,L,24,0.6,MTT,TetrazoliumSalt,,89.578,,53,10.1007/s10856-019-6221-2
1645,2019,Au,I,Sphere,None,Chemical Reduction,,6.3,,,,,143B,10000,H,Human,Bone,Mixed,Adult,L,24,1.2,MTT,TetrazoliumSalt,,89.826,,53,10.1007/s10856-019-6221-2
1646,2019,Au,I,Sphere,None,Chemical Reduction,,6.3,,,,,143B,10000,H,Human,Bone,Mixed,Adult,L,24,2.5,MTT,TetrazoliumSalt,,88.834,,53,10.1007/s10856-019-6221-2
1647,2019,Au,I,Sphere,None,Chemical Reduction,,6.3,,,,,143B,10000,H,Human,Bone,Mixed,Adult,L,24,5,MTT,TetrazoliumSalt,,86.104,,53,10.1007/s10856-019-6221-2
1648,2019,Au,I,Rod,None,Seed-Mediated Growth Method,,18,,,,,143B,10000,H,Human,Bone,Mixed,Adult,L,24,0.3,NRU,NeutralRed,2.17,101.63,,53,10.1007/s10856-019-6221-2
1649,2019,Au,I,Rod,None,Seed-Mediated Growth Method,,18,,,,,143B,10000,H,Human,Bone,Mixed,Adult,L,24,0.6,NRU,NeutralRed,2.17,98.37,,53,10.1007/s10856-019-6221-2
1650,2019,Au,I,Rod,None,Seed-Mediated Growth Method,,18,,,,,143B,10000,H,Human,Bone,Mixed,Adult,L,24,1.2,NRU,NeutralRed,2.17,98.37,,53,10.1007/s10856-019-6221-2
1651,2019,Au,I,Rod,None,Seed-Mediated Growth Method,,18,,,,,143B,10000,H,Human,Bone,Mixed,Adult,L,24,2.5,NRU,NeutralRed,2.17,87.092,,53,10.1007/s10856-019-6221-2
1652,2019,Au,I,Rod,None,Seed-Mediated Growth Method,,18,,,,,143B,10000,H,Human,Bone,Mixed,Adult,L,24,5,NRU,NeutralRed,2.17,79.348,,53,10.1007/s10856-019-6221-2
1653,2019,Au,I,Star,None,Chemical Reduction,,215,,,,,143B,10000,H,Human,Bone,Mixed,Adult,L,24,0.3,NRU,NeutralRed,,97.011,,53,10.1007/s10856-019-6221-2
1654,2019,Au,I,Star,None,Chemical Reduction,,215,,,,,143B,10000,H,Human,Bone,Mixed,Adult,L,24,0.6,NRU,NeutralRed,,82.337,,53,10.1007/s10856-019-6221-2
1655,2019,Au,I,Star,None,Chemical Reduction,,215,,,,,143B,10000,H,Human,Bone,Mixed,Adult,L,24,1.2,NRU,NeutralRed,,66.168,,53,10.1007/s10856-019-6221-2
1656,2019,Au,I,Star,None,Chemical Reduction,,215,,,,,143B,10000,H,Human,Bone,Mixed,Adult,L,24,2.5,NRU,NeutralRed,,26.223,,53,10.1007/s10856-019-6221-2
1657,2019,Au,I,Star,None,Chemical Reduction,,215,,,,,143B,10000,H,Human,Bone,Mixed,Adult,L,24,5,NRU,NeutralRed,,17.12,,53,10.1007/s10856-019-6221-2
1658,2019,Au,I,Sphere,None,Chemical Reduction,,6.3,,,,,143B,10000,H,Human,Bone,Mixed,Adult,L,24,0.3,NRU,NeutralRed,,102.45,,53,10.1007/s10856-019-6221-2
1659,2019,Au,I,Sphere,None,Chemical Reduction,,6.3,,,,,143B,10000,H,Human,Bone,Mixed,Adult,L,24,0.6,NRU,NeutralRed,,101.36,,53,10.1007/s10856-019-6221-2
1660,2019,Au,I,Sphere,None,Chemical Reduction,,6.3,,,,,143B,10000,H,Human,Bone,Mixed,Adult,L,24,1.2,NRU,NeutralRed,,103.26,,53,10.1007/s10856-019-6221-2
1661,2019,Au,I,Sphere,None,Chemical Reduction,,6.3,,,,,143B,10000,H,Human,Bone,Mixed,Adult,L,24,2.5,NRU,NeutralRed,,102.99,,53,10.1007/s10856-019-6221-2
1662,2019,Au,I,Sphere,None,Chemical Reduction,,6.3,,,,,143B,10000,H,Human,Bone,Mixed,Adult,L,24,5,NRU,NeutralRed,,103.26,,53,10.1007/s10856-019-6221-2
1663,2012,Au,I,Sphere,Citrate,Chemical Reduction,Negative,18.2,7.3,10.1,-15,-1.2,HepG2,100000,H,Human,Liver,Epithelial,Adult,L,24,,MTT,TetrazoliumSalt,,84.32,,54,10.1016/j.toxlet.2012.09.025
1664,2012,Au,I,Sphere,Citrate,Chemical Reduction,Negative,18.2,7.3,10.1,-15,-1.2,HepG2,100000,H,Human,Liver,Epithelial,Adult,L,24,,MTT,TetrazoliumSalt,,82.4,,54,10.1016/j.toxlet.2012.09.025
1665,2012,Au,I,Sphere,Citrate,Chemical Reduction,Negative,18.2,7.3,10.1,-15,-1.2,HepG2,100000,H,Human,Liver,Epithelial,Adult,L,24,,MTT,TetrazoliumSalt,,76.8,,54,10.1016/j.toxlet.2012.09.025
1666,2012,Au,I,Sphere,Citrate,Chemical Reduction,Negative,18.2,7.3,10.1,-15,-1.2,HepG2,100000,H,Human,Liver,Epithelial,Adult,L,24,,MTT,TetrazoliumSalt,,76.96,,54,10.1016/j.toxlet.2012.09.025
1667,2012,Au,I,Sphere,Citrate,Chemical Reduction,Negative,18.2,7.3,10.1,-15,-1.2,HepG2,100000,H,Human,Liver,Epithelial,Adult,L,24,,MTT,TetrazoliumSalt,,75.04,,54,10.1016/j.toxlet.2012.09.025
1668,2012,Au,I,Sphere,PAMAM,Chemical Reduction,Positive,10.9,7.2,12.1,41,-6.8,HepG2,100000,H,Human,Liver,Epithelial,Adult,L,24,,MTT,TetrazoliumSalt,,73.487,,54,10.1016/j.toxlet.2012.09.025
1669,2012,Au,I,Sphere,PAMAM,Chemical Reduction,Positive,10.9,7.2,12.1,41,-6.8,HepG2,100000,H,Human,Liver,Epithelial,Adult,L,24,,MTT,TetrazoliumSalt,,70.605,,54,10.1016/j.toxlet.2012.09.025
1670,2012,Au,I,Sphere,PAMAM,Chemical Reduction,Positive,10.9,7.2,12.1,41,-6.8,HepG2,100000,H,Human,Liver,Epithelial,Adult,L,24,,MTT,TetrazoliumSalt,,70.173,,54,10.1016/j.toxlet.2012.09.025
1671,2012,Au,I,Sphere,PAMAM,Chemical Reduction,Positive,10.9,7.2,12.1,41,-6.8,HepG2,100000,H,Human,Liver,Epithelial,Adult,L,24,,MTT,TetrazoliumSalt,,67.291,,54,10.1016/j.toxlet.2012.09.025
1672,2012,Au,I,Sphere,PAMAM,Chemical Reduction,Positive,10.9,7.2,12.1,41,-6.8,HepG2,100000,H,Human,Liver,Epithelial,Adult,L,24,,MTT,TetrazoliumSalt,,52.45,,54,10.1016/j.toxlet.2012.09.025
1673,2012,Au,I,Sphere,Citrate,Chemical Reduction,Negative,18.2,7.3,10.1,-15,-1.2,PBMC,100000,H,Human,Blood,Lymphoblast,Adult,P,24,,MTT,TetrazoliumSalt,,83.913,,54,10.1016/j.toxlet.2012.09.025
1674,2012,Au,I,Sphere,Citrate,Chemical Reduction,Negative,18.2,7.3,10.1,-15,-1.2,PBMC,100000,H,Human,Blood,Lymphoblast,Adult,P,24,,MTT,TetrazoliumSalt,,71.159,,54,10.1016/j.toxlet.2012.09.025
1675,2012,Au,I,Sphere,Citrate,Chemical Reduction,Negative,18.2,7.3,10.1,-15,-1.2,PBMC,100000,H,Human,Blood,Lymphoblast,Adult,P,24,,MTT,TetrazoliumSalt,,70.725,,54,10.1016/j.toxlet.2012.09.025
1676,2012,Au,I,Sphere,Citrate,Chemical Reduction,Negative,18.2,7.3,10.1,-15,-1.2,PBMC,100000,H,Human,Blood,Lymphoblast,Adult,P,24,,MTT,TetrazoliumSalt,,66.087,,54,10.1016/j.toxlet.2012.09.025
1677,2012,Au,I,Sphere,Citrate,Chemical Reduction,Negative,18.2,7.3,10.1,-15,-1.2,PBMC,100000,H,Human,Blood,Lymphoblast,Adult,P,24,,MTT,TetrazoliumSalt,,62.609,,54,10.1016/j.toxlet.2012.09.025
1678,2012,Au,I,Sphere,PAMAM,Chemical Reduction,Positive,10.9,7.2,12.1,41,-6.8,PBMC,100000,H,Human,Blood,Lymphoblast,Adult,P,24,,MTT,TetrazoliumSalt,,75.071,,54,10.1016/j.toxlet.2012.09.025
1679,2012,Au,I,Sphere,PAMAM,Chemical Reduction,Positive,10.9,7.2,12.1,41,-6.8,PBMC,100000,H,Human,Blood,Lymphoblast,Adult,P,24,,MTT,TetrazoliumSalt,,74.786,,54,10.1016/j.toxlet.2012.09.025
1680,2012,Au,I,Sphere,PAMAM,Chemical Reduction,Positive,10.9,7.2,12.1,41,-6.8,PBMC,100000,H,Human,Blood,Lymphoblast,Adult,P,24,,MTT,TetrazoliumSalt,,72.08,,54,10.1016/j.toxlet.2012.09.025
1681,2012,Au,I,Sphere,PAMAM,Chemical Reduction,Positive,10.9,7.2,12.1,41,-6.8,PBMC,100000,H,Human,Blood,Lymphoblast,Adult,P,24,,MTT,TetrazoliumSalt,,67.664,,54,10.1016/j.toxlet.2012.09.025
1682,2012,Au,I,Sphere,PAMAM,Chemical Reduction,Positive,10.9,7.2,12.1,41,-6.8,PBMC,100000,H,Human,Blood,Lymphoblast,Adult,P,24,,MTT,TetrazoliumSalt,,64.957,,54,10.1016/j.toxlet.2012.09.025
1683,2016,CuO,I,Sphere,None,Commercial,Positive,28.2,172,214,35.9,-10.5,A549,,H,Human,Lung,Epithelial,Adult,L,4,5,CellTiterBlue,AlamarBlue,,124.78,0.188,55,10.1186/s12989-016-0160-6
1684,2016,CuO,I,Sphere,None,Commercial,Positive,28.2,172,214,35.9,-10.5,A549,,H,Human,Lung,Epithelial,Adult,L,4,10,CellTiterBlue,AlamarBlue,,128.04,0.188,55,10.1186/s12989-016-0160-6
1685,2016,CuO,I,Sphere,None,Commercial,Positive,28.2,172,214,35.9,-10.5,A549,,H,Human,Lung,Epithelial,Adult,L,4,20,CellTiterBlue,AlamarBlue,,126.3,0.188,55,10.1186/s12989-016-0160-6
1686,2016,CuO,I,Sphere,None,Commercial,Positive,28.2,172,214,35.9,-10.5,A549,,H,Human,Lung,Epithelial,Adult,L,4,40,CellTiterBlue,AlamarBlue,,101.09,0.188,55,10.1186/s12989-016-0160-6
1687,2016,CuO,I,Sphere,None,Commercial,Positive,28.2,172,214,35.9,-10.5,A549,,H,Human,Lung,Epithelial,Adult,L,24,5,CellTiterBlue,AlamarBlue,,110.22,0.188,55,10.1186/s12989-016-0160-6
1688,2016,CuO,I,Sphere,None,Commercial,Positive,28.2,172,214,35.9,-10.5,A549,,H,Human,Lung,Epithelial,Adult,L,24,10,CellTiterBlue,AlamarBlue,,98.261,0.188,55,10.1186/s12989-016-0160-6
1689,2016,CuO,I,Sphere,None,Commercial,Positive,28.2,172,214,35.9,-10.5,A549,,H,Human,Lung,Epithelial,Adult,L,24,20,CellTiterBlue,AlamarBlue,,45.217,0.188,55,10.1186/s12989-016-0160-6
1690,2016,CuO,I,Sphere,None,Commercial,Positive,28.2,172,214,35.9,-10.5,A549,,H,Human,Lung,Epithelial,Adult,L,24,40,CellTiterBlue,AlamarBlue,,20,0.188,55,10.1186/s12989-016-0160-6
1691,2016,CuO,I,Sphere,None,Commercial,Positive,28.2,172,214,35.9,-10.5,A549,,H,Human,Lung,Epithelial,Adult,L,48,5,CellTiterBlue,AlamarBlue,,100,0.188,55,10.1186/s12989-016-0160-6
1692,2016,CuO,I,Sphere,None,Commercial,Positive,28.2,172,214,35.9,-10.5,A549,,H,Human,Lung,Epithelial,Adult,L,48,10,CellTiterBlue,AlamarBlue,,66.739,0.188,55,10.1186/s12989-016-0160-6
1693,2016,CuO,I,Sphere,None,Commercial,Positive,28.2,172,214,35.9,-10.5,A549,,H,Human,Lung,Epithelial,Adult,L,48,20,CellTiterBlue,AlamarBlue,,17.609,0.188,55,10.1186/s12989-016-0160-6
1694,2016,CuO,I,Sphere,None,Commercial,Positive,28.2,172,214,35.9,-10.5,A549,,H,Human,Lung,Epithelial,Adult,L,48,40,CellTiterBlue,AlamarBlue,,7.1739,0.188,55,10.1186/s12989-016-0160-6
1695,2019,Ag,I,Wire,None,Commercial,Negative,30,,,-4.23,-0.87,J774A.1,10000,A,Mouse,Ascites,Macrophage,Adult,L,24,2,MTS,TetrazoliumSalt,250,95.629,,56,10.1016/j.chemosphere.2019.124565
1696,2019,Ag,I,Wire,None,Commercial,Negative,30,,,-4.23,-0.87,J774A.1,10000,A,Mouse,Ascites,Macrophage,Adult,L,24,5,MTS,TetrazoliumSalt,250,86.713,,56,10.1016/j.chemosphere.2019.124565
1697,2019,Ag,I,Wire,None,Commercial,Negative,30,,,-4.23,-0.87,J774A.1,10000,A,Mouse,Ascites,Macrophage,Adult,L,24,10,MTS,TetrazoliumSalt,250,78.322,,56,10.1016/j.chemosphere.2019.124565
1698,2019,Ag,I,Wire,None,Commercial,Negative,30,,,-4.23,-0.87,J774A.1,10000,A,Mouse,Ascites,Macrophage,Adult,L,24,20,MTS,TetrazoliumSalt,250,67.308,,56,10.1016/j.chemosphere.2019.124565
1699,2019,Ag,I,Wire,None,Commercial,Negative,30,,,-4.23,-0.87,J774A.1,10000,A,Mouse,Ascites,Macrophage,Adult,L,24,50,MTS,TetrazoliumSalt,250,56.294,,56,10.1016/j.chemosphere.2019.124565
1700,2019,Ag,I,Wire,None,Commercial,Negative,30,,,-3.85,-0.87,J774A.1,10000,A,Mouse,Ascites,Macrophage,Adult,L,24,2,MTS,TetrazoliumSalt,833,98.776,,56,10.1016/j.chemosphere.2019.124565
1701,2019,Ag,I,Wire,None,Commercial,Negative,30,,,-3.85,-0.87,J774A.1,10000,A,Mouse,Ascites,Macrophage,Adult,L,24,5,MTS,TetrazoliumSalt,833,94.755,,56,10.1016/j.chemosphere.2019.124565
1702,2019,Ag,I,Wire,None,Commercial,Negative,30,,,-3.85,-0.87,J774A.1,10000,A,Mouse,Ascites,Macrophage,Adult,L,24,10,MTS,TetrazoliumSalt,833,88.462,,56,10.1016/j.chemosphere.2019.124565
1703,2019,Ag,I,Wire,None,Commercial,Negative,30,,,-3.85,-0.87,J774A.1,10000,A,Mouse,Ascites,Macrophage,Adult,L,24,20,MTS,TetrazoliumSalt,833,81.993,,56,10.1016/j.chemosphere.2019.124565
1704,2019,Ag,I,Wire,None,Commercial,Negative,30,,,-3.85,-0.87,J774A.1,10000,A,Mouse,Ascites,Macrophage,Adult,L,24,50,MTS,TetrazoliumSalt,833,67.133,,56,10.1016/j.chemosphere.2019.124565
1705,2019,Ag,I,Wire,None,Commercial,Negative,30,,,-3.36,-0.82,J774A.1,10000,A,Mouse,Ascites,Macrophage,Adult,L,24,2,MTS,TetrazoliumSalt,3333,100.7,,56,10.1016/j.chemosphere.2019.124565
1706,2019,Ag,I,Wire,None,Commercial,Negative,30,,,-3.36,-0.82,J774A.1,10000,A,Mouse,Ascites,Macrophage,Adult,L,24,5,MTS,TetrazoliumSalt,3333,97.727,,56,10.1016/j.chemosphere.2019.124565
1707,2019,Ag,I,Wire,None,Commercial,Negative,30,,,-3.36,-0.82,J774A.1,10000,A,Mouse,Ascites,Macrophage,Adult,L,24,10,MTS,TetrazoliumSalt,3333,88.462,,56,10.1016/j.chemosphere.2019.124565
1708,2019,Ag,I,Wire,None,Commercial,Negative,30,,,-3.36,-0.82,J774A.1,10000,A,Mouse,Ascites,Macrophage,Adult,L,24,20,MTS,TetrazoliumSalt,3333,83.042,,56,10.1016/j.chemosphere.2019.124565
1709,2019,Ag,I,Wire,None,Commercial,Negative,30,,,-3.36,-0.82,J774A.1,10000,A,Mouse,Ascites,Macrophage,Adult,L,24,50,MTS,TetrazoliumSalt,3333,73.427,,56,10.1016/j.chemosphere.2019.124565
1710,2019,Ag,I,Wire,None,Commercial,Negative,50,,,-2.49,-0.32,J774A.1,10000,A,Mouse,Ascites,Macrophage,Adult,L,24,2,MTS,TetrazoliumSalt,2000,98.427,,56,10.1016/j.chemosphere.2019.124565
1711,2019,Ag,I,Wire,None,Commercial,Negative,50,,,-2.49,-0.32,J774A.1,10000,A,Mouse,Ascites,Macrophage,Adult,L,24,5,MTS,TetrazoliumSalt,2000,97.028,,56,10.1016/j.chemosphere.2019.124565
1712,2019,Ag,I,Wire,None,Commercial,Negative,50,,,-2.49,-0.32,J774A.1,10000,A,Mouse,Ascites,Macrophage,Adult,L,24,10,MTS,TetrazoliumSalt,2000,90.385,,56,10.1016/j.chemosphere.2019.124565
1713,2019,Ag,I,Wire,None,Commercial,Negative,50,,,-2.49,-0.32,J774A.1,10000,A,Mouse,Ascites,Macrophage,Adult,L,24,20,MTS,TetrazoliumSalt,2000,88.986,,56,10.1016/j.chemosphere.2019.124565
1714,2019,Ag,I,Wire,None,Commercial,Negative,50,,,-2.49,-0.32,J774A.1,10000,A,Mouse,Ascites,Macrophage,Adult,L,24,50,MTS,TetrazoliumSalt,2000,76.224,,56,10.1016/j.chemosphere.2019.124565
1715,2019,Ag,I,Wire,None,Commercial,Negative,100,,,-1.46,-0.25,J774A.1,10000,A,Mouse,Ascites,Macrophage,Adult,L,24,2,MTS,TetrazoliumSalt,1000,102.1,,56,10.1016/j.chemosphere.2019.124565
1716,2019,Ag,I,Wire,None,Commercial,Negative,100,,,-1.46,-0.25,J774A.1,10000,A,Mouse,Ascites,Macrophage,Adult,L,24,5,MTS,TetrazoliumSalt,1000,103.67,,56,10.1016/j.chemosphere.2019.124565
1717,2019,Ag,I,Wire,None,Commercial,Negative,100,,,-1.46,-0.25,J774A.1,10000,A,Mouse,Ascites,Macrophage,Adult,L,24,10,MTS,TetrazoliumSalt,1000,102.8,,56,10.1016/j.chemosphere.2019.124565
1718,2019,Ag,I,Wire,None,Commercial,Negative,100,,,-1.46,-0.25,J774A.1,10000,A,Mouse,Ascites,Macrophage,Adult,L,24,20,MTS,TetrazoliumSalt,1000,99.65,,56,10.1016/j.chemosphere.2019.124565
1719,2019,Ag,I,Wire,None,Commercial,Negative,100,,,-1.46,-0.25,J774A.1,10000,A,Mouse,Ascites,Macrophage,Adult,L,24,50,MTS,TetrazoliumSalt,1000,76.399,,56,10.1016/j.chemosphere.2019.124565
1720,2019,SiO2,I,Sphere,None,Soft Templating Method,Negative,120,232.2,,-5.21,,A549,10000,H,Human,Lung,Epithelial,Adult,L,96,50,MTT,TetrazoliumSalt,,91.667,,57,10.1016/j.matdes.2019.108187
1721,2019,SiO2,I,Sphere,None,Soft Templating Method,Negative,120,232.2,,-5.21,,A549,10000,H,Human,Lung,Epithelial,Adult,L,96,100,MTT,TetrazoliumSalt,,91.27,,57,10.1016/j.matdes.2019.108187
1722,2019,SiO2,I,Sphere,None,Soft Templating Method,Negative,120,232.2,,-5.21,,A549,10000,H,Human,Lung,Epithelial,Adult,L,96,200,MTT,TetrazoliumSalt,,86.111,,57,10.1016/j.matdes.2019.108187
1723,2019,SiO2,I,Sphere,None,Soft Templating Method,Negative,120,232.2,,-5.21,,A549,10000,H,Human,Lung,Epithelial,Adult,L,96,500,MTT,TetrazoliumSalt,,83.333,,57,10.1016/j.matdes.2019.108187
1724,2019,SiO2,I,Sphere,COOH,Soft Templating Method,Negative,120,109.1,,-28.7,,A549,10000,H,Human,Lung,Epithelial,Adult,L,96,50,MTT,TetrazoliumSalt,,89.431,,57,10.1016/j.matdes.2019.108187
1725,2019,SiO2,I,Sphere,COOH,Soft Templating Method,Negative,120,109.1,,-28.7,,A549,10000,H,Human,Lung,Epithelial,Adult,L,96,100,MTT,TetrazoliumSalt,,81.707,,57,10.1016/j.matdes.2019.108187
1726,2019,SiO2,I,Sphere,COOH,Soft Templating Method,Negative,120,109.1,,-28.7,,A549,10000,H,Human,Lung,Epithelial,Adult,L,96,200,MTT,TetrazoliumSalt,,81.03,,57,10.1016/j.matdes.2019.108187
1727,2019,SiO2,I,Sphere,COOH,Soft Templating Method,Negative,120,109.1,,-28.7,,A549,10000,H,Human,Lung,Epithelial,Adult,L,96,500,MTT,TetrazoliumSalt,,84.959,,57,10.1016/j.matdes.2019.108187
1728,2019,SiO2,I,Sphere,None,Soft Templating Method,Negative,120,232.2,,-5.21,,A2780,10000,H,Human,Ovary,Epithelial,Adult,L,96,50,MTT,TetrazoliumSalt,,81.081,,57,10.1016/j.matdes.2019.108187
1729,2019,SiO2,I,Sphere,None,Soft Templating Method,Negative,120,232.2,,-5.21,,A2780,10000,H,Human,Ovary,Epithelial,Adult,L,96,100,MTT,TetrazoliumSalt,,83.499,,57,10.1016/j.matdes.2019.108187
1730,2019,SiO2,I,Sphere,None,Soft Templating Method,Negative,120,232.2,,-5.21,,A2780,10000,H,Human,Ovary,Epithelial,Adult,L,96,200,MTT,TetrazoliumSalt,,84.637,,57,10.1016/j.matdes.2019.108187
1731,2019,SiO2,I,Sphere,None,Soft Templating Method,Negative,120,232.2,,-5.21,,A2780,10000,H,Human,Ovary,Epithelial,Adult,L,96,500,MTT,TetrazoliumSalt,,82.646,,57,10.1016/j.matdes.2019.108187
1732,2019,SiO2,I,Sphere,COOH,Soft Templating Method,Negative,120,109.1,,-28.7,,A2780,10000,H,Human,Ovary,Epithelial,Adult,L,96,50,MTT,TetrazoliumSalt,,90.15,,57,10.1016/j.matdes.2019.108187
1733,2019,SiO2,I,Sphere,COOH,Soft Templating Method,Negative,120,109.1,,-28.7,,A2780,10000,H,Human,Ovary,Epithelial,Adult,L,96,100,MTT,TetrazoliumSalt,,89.33,,57,10.1016/j.matdes.2019.108187
1734,2019,SiO2,I,Sphere,COOH,Soft Templating Method,Negative,120,109.1,,-28.7,,A2780,10000,H,Human,Ovary,Epithelial,Adult,L,96,200,MTT,TetrazoliumSalt,,85.226,,57,10.1016/j.matdes.2019.108187
1735,2019,SiO2,I,Sphere,COOH,Soft Templating Method,Negative,120,109.1,,-28.7,,A2780,10000,H,Human,Ovary,Epithelial,Adult,L,96,500,MTT,TetrazoliumSalt,,82.216,,57,10.1016/j.matdes.2019.108187
1736,2019,SiO2,I,Sphere,None,Soft Templating Method,Negative,120,232.2,,-5.21,,MCF-7,10000,H,Human,Breast,Epithelial,Adult,L,96,50,MTT,TetrazoliumSalt,,88.514,,57,10.1016/j.matdes.2019.108187
1737,2019,SiO2,I,Sphere,None,Soft Templating Method,Negative,120,232.2,,-5.21,,MCF-7,10000,H,Human,Breast,Epithelial,Adult,L,96,100,MTT,TetrazoliumSalt,,86.892,,57,10.1016/j.matdes.2019.108187
1738,2019,SiO2,I,Sphere,None,Soft Templating Method,Negative,120,232.2,,-5.21,,MCF-7,10000,H,Human,Breast,Epithelial,Adult,L,96,200,MTT,TetrazoliumSalt,,83.378,,57,10.1016/j.matdes.2019.108187
1739,2019,SiO2,I,Sphere,None,Soft Templating Method,Negative,120,232.2,,-5.21,,MCF-7,10000,H,Human,Breast,Epithelial,Adult,L,96,500,MTT,TetrazoliumSalt,,82.973,,57,10.1016/j.matdes.2019.108187
1740,2019,SiO2,I,Sphere,COOH,Soft Templating Method,Negative,120,109.1,,-28.7,,MCF-7,10000,H,Human,Breast,Epithelial,Adult,L,96,50,MTT,TetrazoliumSalt,,96.138,,57,10.1016/j.matdes.2019.108187
1741,2019,SiO2,I,Sphere,COOH,Soft Templating Method,Negative,120,109.1,,-28.7,,MCF-7,10000,H,Human,Breast,Epithelial,Adult,L,96,100,MTT,TetrazoliumSalt,,90.013,,57,10.1016/j.matdes.2019.108187
1742,2019,SiO2,I,Sphere,COOH,Soft Templating Method,Negative,120,109.1,,-28.7,,MCF-7,10000,H,Human,Breast,Epithelial,Adult,L,96,200,MTT,TetrazoliumSalt,,90.679,,57,10.1016/j.matdes.2019.108187
1743,2019,SiO2,I,Sphere,COOH,Soft Templating Method,Negative,120,109.1,,-28.7,,MCF-7,10000,H,Human,Breast,Epithelial,Adult,L,96,500,MTT,TetrazoliumSalt,,82.157,,57,10.1016/j.matdes.2019.108187
1744,2017,PLGA,O,Sphere,PEG,Precipitation,Negative,90,,,,-22.46,HepG2,,H,Human,Liver,Epithelial,Adult,L,24,5,MTT,TetrazoliumSalt,,96.51,,58,10.1038/s41598-017-07588-9
1745,2017,PLGA,O,Sphere,PEG,Precipitation,Negative,90,,,,-22.46,HepG2,,H,Human,Liver,Epithelial,Adult,L,24,10,MTT,TetrazoliumSalt,,92.617,,58,10.1038/s41598-017-07588-9
1746,2017,PLGA,O,Sphere,PEG,Precipitation,Negative,90,,,,-22.46,HepG2,,H,Human,Liver,Epithelial,Adult,L,24,25,MTT,TetrazoliumSalt,,90,,58,10.1038/s41598-017-07588-9
1747,2017,PLGA,O,Sphere,PEG,Precipitation,Negative,90,,,,-22.46,HepG2,,H,Human,Liver,Epithelial,Adult,L,24,50,MTT,TetrazoliumSalt,,86.98,,58,10.1038/s41598-017-07588-9
1748,2017,PLGA,O,Sphere,PEG,Precipitation,Negative,90,,,,-22.46,HepG2,,H,Human,Liver,Epithelial,Adult,L,24,100,MTT,TetrazoliumSalt,,84.832,,58,10.1038/s41598-017-07588-9
1749,2017,PLGA,O,Sphere,PEG,Precipitation,Negative,90,,,,-22.46,HepG2,,H,Human,Liver,Epithelial,Adult,L,24,250,MTT,TetrazoliumSalt,,83.96,,58,10.1038/s41598-017-07588-9
1750,2017,PLGA,O,Needle,PEG,Precipitation,Negative,30,,,,-24.09,HepG2,,H,Human,Liver,Epithelial,Adult,L,24,5,MTT,TetrazoliumSalt,18,93.49,,58,10.1038/s41598-017-07588-9
1751,2017,PLGA,O,Needle,PEG,Precipitation,Negative,30,,,,-24.09,HepG2,,H,Human,Liver,Epithelial,Adult,L,24,10,MTT,TetrazoliumSalt,18,83.691,,58,10.1038/s41598-017-07588-9
1752,2017,PLGA,O,Needle,PEG,Precipitation,Negative,30,,,,-24.09,HepG2,,H,Human,Liver,Epithelial,Adult,L,24,25,MTT,TetrazoliumSalt,18,75.906,,58,10.1038/s41598-017-07588-9
1753,2017,PLGA,O,Needle,PEG,Precipitation,Negative,30,,,,-24.09,HepG2,,H,Human,Liver,Epithelial,Adult,L,24,50,MTT,TetrazoliumSalt,18,64.631,,58,10.1038/s41598-017-07588-9
1754,2017,PLGA,O,Needle,PEG,Precipitation,Negative,30,,,,-24.09,HepG2,,H,Human,Liver,Epithelial,Adult,L,24,100,MTT,TetrazoliumSalt,18,59.732,,58,10.1038/s41598-017-07588-9
1755,2017,PLGA,O,Needle,PEG,Precipitation,Negative,30,,,,-24.09,HepG2,,H,Human,Liver,Epithelial,Adult,L,24,250,MTT,TetrazoliumSalt,18,55.906,,58,10.1038/s41598-017-07588-9
1756,2017,PLGA,O,Sphere,PEG,Precipitation,Negative,90,,,,-22.46,HeLa,,H,Human,Cervix,Epithelial,Adult,L,24,5,MTT,TetrazoliumSalt,,100.69,,58,10.1038/s41598-017-07588-9
1757,2017,PLGA,O,Sphere,PEG,Precipitation,Negative,90,,,,-22.46,HeLa,,H,Human,Cervix,Epithelial,Adult,L,24,10,MTT,TetrazoliumSalt,,97.721,,58,10.1038/s41598-017-07588-9
1758,2017,PLGA,O,Sphere,PEG,Precipitation,Negative,90,,,,-22.46,HeLa,,H,Human,Cervix,Epithelial,Adult,L,24,25,MTT,TetrazoliumSalt,,95.866,,58,10.1038/s41598-017-07588-9
1759,2017,PLGA,O,Sphere,PEG,Precipitation,Negative,90,,,,-22.46,HeLa,,H,Human,Cervix,Epithelial,Adult,L,24,50,MTT,TetrazoliumSalt,,94.753,,58,10.1038/s41598-017-07588-9
1760,2017,PLGA,O,Sphere,PEG,Precipitation,Negative,90,,,,-22.46,HeLa,,H,Human,Cervix,Epithelial,Adult,L,24,100,MTT,TetrazoliumSalt,,93.64,,58,10.1038/s41598-017-07588-9
1761,2017,PLGA,O,Sphere,PEG,Precipitation,Negative,90,,,,-22.46,HeLa,,H,Human,Cervix,Epithelial,Adult,L,24,250,MTT,TetrazoliumSalt,,93.428,,58,10.1038/s41598-017-07588-9
1762,2017,PLGA,O,Needle,PEG,Precipitation,Negative,30,,,,-24.09,HeLa,,H,Human,Cervix,Epithelial,Adult,L,24,5,MTT,TetrazoliumSalt,18,94.064,,58,10.1038/s41598-017-07588-9
1763,2017,PLGA,O,Needle,PEG,Precipitation,Negative,30,,,,-24.09,HeLa,,H,Human,Cervix,Epithelial,Adult,L,24,10,MTT,TetrazoliumSalt,18,88.71,,58,10.1038/s41598-017-07588-9
1764,2017,PLGA,O,Needle,PEG,Precipitation,Negative,30,,,,-24.09,HeLa,,H,Human,Cervix,Epithelial,Adult,L,24,25,MTT,TetrazoliumSalt,18,81.979,,58,10.1038/s41598-017-07588-9
1765,2017,PLGA,O,Needle,PEG,Precipitation,Negative,30,,,,-24.09,HeLa,,H,Human,Cervix,Epithelial,Adult,L,24,50,MTT,TetrazoliumSalt,18,76.625,,58,10.1038/s41598-017-07588-9
1766,2017,PLGA,O,Needle,PEG,Precipitation,Negative,30,,,,-24.09,HeLa,,H,Human,Cervix,Epithelial,Adult,L,24,100,MTT,TetrazoliumSalt,18,74.134,,58,10.1038/s41598-017-07588-9
1767,2017,PLGA,O,Needle,PEG,Precipitation,Negative,30,,,,-24.09,HeLa,,H,Human,Cervix,Epithelial,Adult,L,24,250,MTT,TetrazoliumSalt,18,69.629,,58,10.1038/s41598-017-07588-9
1768,2015,IronOxide,I,Rod,Urea,Chemical Reduction,,150,,,,,L929,10000,A,Mouse,SubcutaneousConnectiveTissue,Fibroblast,Adult,L,24,200,MTT,TetrazoliumSalt,0.1,55.577,,59,10.1016/j.etp.2015.07.005
1769,2015,IronOxide,I,Rod,Urea,Chemical Reduction,,150,,,,,L929,10000,A,Mouse,SubcutaneousConnectiveTissue,Fibroblast,Adult,L,24,400,MTT,TetrazoliumSalt,0.1,72.401,,59,10.1016/j.etp.2015.07.005
1770,2017,IronOxide,I,Sphere,Dextran,Co-precipitation,Negative,7.5,,60,,-11,Monocytes,150000,H,Human,Blood,Monocyte,Adult,P,24,10,CCK-8,TetrazoliumSalt,,95,,60,10.2147/IJN.S135189
1771,2017,IronOxide,I,Sphere,Dextran,Co-precipitation,Negative,7.5,,60,,-11,Monocytes,150000,H,Human,Blood,Monocyte,Adult,P,24,20,CCK-8,TetrazoliumSalt,,93,,60,10.2147/IJN.S135189
1772,2017,IronOxide,I,Sphere,Dextran,Co-precipitation,Negative,7.5,,60,,-11,Monocytes,150000,H,Human,Blood,Monocyte,Adult,P,24,50,CCK-8,TetrazoliumSalt,,102.4,,60,10.2147/IJN.S135189
1773,2017,IronOxide,I,Sphere,Dextran,Co-precipitation,Negative,7.5,,60,,-11,Monocytes,150000,H,Human,Blood,Monocyte,Adult,P,24,100,CCK-8,TetrazoliumSalt,,99,,60,10.2147/IJN.S135189
1774,2017,IronOxide,I,Sphere,Dextran,Co-precipitation,Negative,7.5,,60,,-11,Monocytes,150000,H,Human,Blood,Monocyte,Adult,P,48,10,CCK-8,TetrazoliumSalt,,184.82,,60,10.2147/IJN.S135189
1775,2017,IronOxide,I,Sphere,Dextran,Co-precipitation,Negative,7.5,,60,,-11,Monocytes,150000,H,Human,Blood,Monocyte,Adult,P,48,20,CCK-8,TetrazoliumSalt,,221.01,,60,10.2147/IJN.S135189
1776,2017,IronOxide,I,Sphere,Dextran,Co-precipitation,Negative,7.5,,60,,-11,Monocytes,150000,H,Human,Blood,Monocyte,Adult,P,48,50,CCK-8,TetrazoliumSalt,,234.63,,60,10.2147/IJN.S135189
1777,2017,IronOxide,I,Sphere,Dextran,Co-precipitation,Negative,7.5,,60,,-11,Monocytes,150000,H,Human,Blood,Monocyte,Adult,P,48,100,CCK-8,TetrazoliumSalt,,230.74,,60,10.2147/IJN.S135189
1778,2013,SiO2,I,Sphere,None,Soft Templating Method,Negative,55.6,,61.8,,-25.4,HeLa,6000,H,Human,Cervix,Epithelial,Adult,L,48,10,MTT,TetrazoliumSalt,,98.63,,61,10.1016/j.talanta.2013.01.037
1779,2013,SiO2,I,Sphere,None,Soft Templating Method,Negative,55.6,,61.8,,-25.4,HeLa,6000,H,Human,Cervix,Epithelial,Adult,L,48,100,MTT,TetrazoliumSalt,,94.894,,61,10.1016/j.talanta.2013.01.037
1780,2013,SiO2,I,Sphere,None,Soft Templating Method,Negative,167.8,,164.2,,-24,HeLa,6000,H,Human,Cervix,Epithelial,Adult,L,48,10,MTT,TetrazoliumSalt,,95.641,,61,10.1016/j.talanta.2013.01.037
1781,2013,SiO2,I,Sphere,None,Soft Templating Method,Negative,167.8,,164.2,,-24,HeLa,6000,H,Human,Cervix,Epithelial,Adult,L,48,100,MTT,TetrazoliumSalt,,96.887,,61,10.1016/j.talanta.2013.01.037
1782,2013,SiO2,I,Sphere,None,Soft Templating Method,Negative,307.6,,342,,-27.3,HeLa,6000,H,Human,Cervix,Epithelial,Adult,L,48,10,MTT,TetrazoliumSalt,,94.894,,61,10.1016/j.talanta.2013.01.037
1783,2013,SiO2,I,Sphere,None,Soft Templating Method,Negative,307.6,,342,,-27.3,HeLa,6000,H,Human,Cervix,Epithelial,Adult,L,48,100,MTT,TetrazoliumSalt,,94.894,,61,10.1016/j.talanta.2013.01.037
1784,2019,SiO2,I,Sphere,None,Sol-Gel Method,Negative,19.4,229.5,,-21.77,,A549,40000,H,Human,Lung,Epithelial,Adult,L,24,8,CCK-8,TetrazoliumSalt,,101.67,0.196,62,10.1016/j.ecoenv.2019.109770
1785,2019,SiO2,I,Sphere,None,Sol-Gel Method,Negative,19.4,229.5,,-21.77,,A549,40000,H,Human,Lung,Epithelial,Adult,L,24,16,CCK-8,TetrazoliumSalt,,103.04,0.196,62,10.1016/j.ecoenv.2019.109770
1786,2019,SiO2,I,Sphere,None,Sol-Gel Method,Negative,19.4,229.5,,-21.77,,A549,40000,H,Human,Lung,Epithelial,Adult,L,24,32,CCK-8,TetrazoliumSalt,,103.04,0.196,62,10.1016/j.ecoenv.2019.109770
1787,2019,SiO2,I,Sphere,None,Sol-Gel Method,Negative,19.4,229.5,,-21.77,,A549,40000,H,Human,Lung,Epithelial,Adult,L,24,64,CCK-8,TetrazoliumSalt,,104.41,0.196,62,10.1016/j.ecoenv.2019.109770
1788,2019,SiO2,I,Sphere,None,Sol-Gel Method,Negative,19.4,229.5,,-21.77,,A549,40000,H,Human,Lung,Epithelial,Adult,L,24,128,CCK-8,TetrazoliumSalt,,101.67,0.196,62,10.1016/j.ecoenv.2019.109770
1789,2019,SiO2,I,Sphere,None,Sol-Gel Method,Negative,19.4,229.5,,-21.77,,A549,40000,H,Human,Lung,Epithelial,Adult,L,24,256,CCK-8,TetrazoliumSalt,,79.62,0.196,62,10.1016/j.ecoenv.2019.109770
1790,2019,SiO2,I,Sphere,None,Sol-Gel Method,Negative,19.4,229.5,,-21.77,,16HBE,40000,H,Human,RespiratoryTract,Epithelial,Adult,P,24,8,CCK-8,TetrazoliumSalt,,101.06,0.196,62,10.1016/j.ecoenv.2019.109770
1791,2019,SiO2,I,Sphere,None,Sol-Gel Method,Negative,19.4,229.5,,-21.77,,16HBE,40000,H,Human,RespiratoryTract,Epithelial,Adult,P,24,16,CCK-8,TetrazoliumSalt,,102.73,0.196,62,10.1016/j.ecoenv.2019.109770
1792,2019,SiO2,I,Sphere,None,Sol-Gel Method,Negative,19.4,229.5,,-21.77,,16HBE,40000,H,Human,RespiratoryTract,Epithelial,Adult,P,24,32,CCK-8,TetrazoliumSalt,,103.64,0.196,62,10.1016/j.ecoenv.2019.109770
