Repository: TorinK2/ml-for-nanocytotoxicity

This reposity stores the code for Torin Kovach's NanoBioTech project, "Towards a More General, Better Understood in 
silico Model of Nanoparticle Cytotoxicity."

File: raw_datasets/gul_2021.csv (part 9 of 19)
No,Year,Material,Type,Shape,Coat/Functional Group,Synthesis_Method,Surface_Charge,Diameter (nm),Size_in_Water (nm),Size_in_Medium (nm),Zeta_in_Water (mV),Zeta_in_Medium (mV),Cell_Type,No_of_Cells (cells/well),Human_Animal,Cell_Source,Cell_Tissue,Cell_Morphology,Cell_Age,Cell Line_Primary Cell,Time (hr),Concentration (ug/ml),Test,Test_Indicator,Aspect_Ratio,Cell_Viability (%),PDI,Article_ID,DOI
1793,2019,SiO2,I,Sphere,None,Sol-Gel Method,Negative,19.4,229.5,,-21.77,,16HBE,40000,H,Human,RespiratoryTract,Epithelial,Adult,P,24,64,CCK-8,TetrazoliumSalt,,106.22,0.196,62,10.1016/j.ecoenv.2019.109770
1794,2019,SiO2,I,Sphere,None,Sol-Gel Method,Negative,19.4,229.5,,-21.77,,16HBE,40000,H,Human,RespiratoryTract,Epithelial,Adult,P,24,128,CCK-8,TetrazoliumSalt,,72.989,0.196,62,10.1016/j.ecoenv.2019.109770
1795,2019,SiO2,I,Sphere,None,Sol-Gel Method,Negative,19.4,229.5,,-21.77,,16HBE,40000,H,Human,RespiratoryTract,Epithelial,Adult,P,24,256,CCK-8,TetrazoliumSalt,,20.822,0.196,62,10.1016/j.ecoenv.2019.109770
1796,2019,SiO2,I,Sphere,DPPC,Sol-Gel Method,Negative,19.4,889.03,,-13.5,,A549,40000,H,Human,Lung,Epithelial,Adult,L,24,8,CCK-8,TetrazoliumSalt,,98.928,0.895,62,10.1016/j.ecoenv.2019.109770
1797,2019,SiO2,I,Sphere,DPPC,Sol-Gel Method,Negative,19.4,889.03,,-13.5,,A549,40000,H,Human,Lung,Epithelial,Adult,L,24,16,CCK-8,TetrazoliumSalt,,98.622,0.895,62,10.1016/j.ecoenv.2019.109770
1798,2019,SiO2,I,Sphere,DPPC,Sol-Gel Method,Negative,19.4,889.03,,-13.5,,A549,40000,H,Human,Lung,Epithelial,Adult,L,24,32,CCK-8,TetrazoliumSalt,,97.243,0.895,62,10.1016/j.ecoenv.2019.109770
1799,2019,SiO2,I,Sphere,DPPC,Sol-Gel Method,Negative,19.4,889.03,,-13.5,,A549,40000,H,Human,Lung,Epithelial,Adult,L,24,64,CCK-8,TetrazoliumSalt,,98.315,0.895,62,10.1016/j.ecoenv.2019.109770
1800,2019,SiO2,I,Sphere,DPPC,Sol-Gel Method,Negative,19.4,889.03,,-13.5,,A549,40000,H,Human,Lung,Epithelial,Adult,L,24,128,CCK-8,TetrazoliumSalt,,98.622,0.895,62,10.1016/j.ecoenv.2019.109770
1801,2019,SiO2,I,Sphere,DPPC,Sol-Gel Method,Negative,19.4,889.03,,-13.5,,16HBE,40000,H,Human,RespiratoryTract,Epithelial,Adult,P,24,8,CCK-8,TetrazoliumSalt,,93.539,0.895,62,10.1016/j.ecoenv.2019.109770
1802,2019,SiO2,I,Sphere,DPPC,Sol-Gel Method,Negative,19.4,889.03,,-13.5,,16HBE,40000,H,Human,RespiratoryTract,Epithelial,Adult,P,24,16,CCK-8,TetrazoliumSalt,,94.86,0.895,62,10.1016/j.ecoenv.2019.109770
1803,2019,SiO2,I,Sphere,DPPC,Sol-Gel Method,Negative,19.4,889.03,,-13.5,,16HBE,40000,H,Human,RespiratoryTract,Epithelial,Adult,P,24,32,CCK-8,TetrazoliumSalt,,95.448,0.895,62,10.1016/j.ecoenv.2019.109770
1804,2019,SiO2,I,Sphere,DPPC,Sol-Gel Method,Negative,19.4,889.03,,-13.5,,16HBE,40000,H,Human,RespiratoryTract,Epithelial,Adult,P,24,64,CCK-8,TetrazoliumSalt,,98.385,0.895,62,10.1016/j.ecoenv.2019.109770
1805,2019,SiO2,I,Sphere,DPPC,Sol-Gel Method,Negative,19.4,889.03,,-13.5,,16HBE,40000,H,Human,RespiratoryTract,Epithelial,Adult,P,24,128,CCK-8,TetrazoliumSalt,,92.364,0.895,62,10.1016/j.ecoenv.2019.109770
1806,2016,Au,I,Sphere,Citrate,Commercial,Negative,13,21,48,-60.7,-7.7,BALB/c3T3,2000,A,Mouse,Embryo,Fibroblast,Embryonic,L,24,0.028,WST-1,TetrazoliumSalt,,83.921,,63,10.1016/j.tiv.2016.09.012
1807,2016,Au,I,Sphere,Citrate,Commercial,Negative,13,21,48,-60.7,-7.7,BALB/c3T3,2000,A,Mouse,Embryo,Fibroblast,Embryonic,L,24,0.061,WST-1,TetrazoliumSalt,,83.357,,63,10.1016/j.tiv.2016.09.012
1808,2016,Au,I,Sphere,Citrate,Commercial,Negative,13,21,48,-60.7,-7.7,BALB/c3T3,2000,A,Mouse,Embryo,Fibroblast,Embryonic,L,24,0.131,WST-1,TetrazoliumSalt,,88.011,,63,10.1016/j.tiv.2016.09.012
1809,2016,Au,I,Sphere,Citrate,Commercial,Negative,13,21,48,-60.7,-7.7,BALB/c3T3,2000,A,Mouse,Embryo,Fibroblast,Embryonic,L,24,0.281,WST-1,TetrazoliumSalt,,91.537,,63,10.1016/j.tiv.2016.09.012
1810,2016,Au,I,Sphere,Citrate,Commercial,Negative,13,21,48,-60.7,-7.7,BALB/c3T3,2000,A,Mouse,Embryo,Fibroblast,Embryonic,L,24,0.604,WST-1,TetrazoliumSalt,,92.102,,63,10.1016/j.tiv.2016.09.012
1811,2016,Au,I,Sphere,Citrate,Commercial,Negative,13,21,48,-60.7,-7.7,BALB/c3T3,2000,A,Mouse,Embryo,Fibroblast,Embryonic,L,24,1.298,WST-1,TetrazoliumSalt,,93.371,,63,10.1016/j.tiv.2016.09.012
1812,2016,Au,I,Sphere,Citrate,Commercial,Negative,13,21,48,-60.7,-7.7,BALB/c3T3,2000,A,Mouse,Embryo,Fibroblast,Embryonic,L,24,2.791,WST-1,TetrazoliumSalt,,95.769,,63,10.1016/j.tiv.2016.09.012
1813,2016,Au,I,Sphere,Citrate,Commercial,Negative,13,21,48,-60.7,-7.7,BALB/c3T3,2000,A,Mouse,Embryo,Fibroblast,Embryonic,L,24,6,WST-1,TetrazoliumSalt,,71.227,,63,10.1016/j.tiv.2016.09.012
1814,2016,Au,I,Sphere,Citrate,Commercial,Negative,13,21,48,-60.7,-7.7,BALB/c3T3,2000,A,Mouse,Embryo,Fibroblast,Embryonic,L,48,0.028,NRU,NeutralRed,,99.577,,63,10.1016/j.tiv.2016.09.012
1815,2016,Au,I,Sphere,Citrate,Commercial,Negative,13,21,48,-60.7,-7.7,BALB/c3T3,2000,A,Mouse,Embryo,Fibroblast,Embryonic,L,48,0.061,NRU,NeutralRed,,96.897,,63,10.1016/j.tiv.2016.09.012
1816,2016,Au,I,Sphere,Citrate,Commercial,Negative,13,21,48,-60.7,-7.7,BALB/c3T3,2000,A,Mouse,Embryo,Fibroblast,Embryonic,L,48,0.131,NRU,NeutralRed,,95.769,,63,10.1016/j.tiv.2016.09.012
1817,2016,Au,I,Sphere,Citrate,Commercial,Negative,13,21,48,-60.7,-7.7,BALB/c3T3,2000,A,Mouse,Embryo,Fibroblast,Embryonic,L,48,0.281,NRU,NeutralRed,,97.884,,63,10.1016/j.tiv.2016.09.012
1818,2016,Au,I,Sphere,Citrate,Commercial,Negative,13,21,48,-60.7,-7.7,BALB/c3T3,2000,A,Mouse,Embryo,Fibroblast,Embryonic,L,48,0.604,NRU,NeutralRed,,95.346,,63,10.1016/j.tiv.2016.09.012
1819,2016,Au,I,Sphere,Citrate,Commercial,Negative,13,21,48,-60.7,-7.7,BALB/c3T3,2000,A,Mouse,Embryo,Fibroblast,Embryonic,L,48,1.298,NRU,NeutralRed,,97.461,,63,10.1016/j.tiv.2016.09.012
1820,2016,Au,I,Sphere,Citrate,Commercial,Negative,13,21,48,-60.7,-7.7,BALB/c3T3,2000,A,Mouse,Embryo,Fibroblast,Embryonic,L,48,2.791,NRU,NeutralRed,,95.769,,63,10.1016/j.tiv.2016.09.012
1821,2016,Au,I,Sphere,Citrate,Commercial,Negative,13,21,48,-60.7,-7.7,BALB/c3T3,2000,A,Mouse,Embryo,Fibroblast,Embryonic,L,48,6,NRU,NeutralRed,,100.71,,63,10.1016/j.tiv.2016.09.012
1822,2016,Au,I,Sphere,Citrate,Commercial,Negative,13,21,52,-60.7,-9.3,NR8383,12000,A,Rat,Lung,Macrophage,Adult,L,24,0.028,WST-1,TetrazoliumSalt,,86.46,,63,10.1016/j.tiv.2016.09.012
1823,2016,Au,I,Sphere,Citrate,Commercial,Negative,13,21,52,-60.7,-9.3,NR8383,12000,A,Rat,Lung,Macrophage,Adult,L,24,0.061,WST-1,TetrazoliumSalt,,80.395,,63,10.1016/j.tiv.2016.09.012
1824,2016,Au,I,Sphere,Citrate,Commercial,Negative,13,21,52,-60.7,-9.3,NR8383,12000,A,Rat,Lung,Macrophage,Adult,L,24,0.131,WST-1,TetrazoliumSalt,,82.37,,63,10.1016/j.tiv.2016.09.012
1825,2016,Au,I,Sphere,Citrate,Commercial,Negative,13,21,52,-60.7,-9.3,NR8383,12000,A,Rat,Lung,Macrophage,Adult,L,24,0.281,WST-1,TetrazoliumSalt,,87.729,,63,10.1016/j.tiv.2016.09.012
1826,2016,Au,I,Sphere,Citrate,Commercial,Negative,13,21,52,-60.7,-9.3,NR8383,12000,A,Rat,Lung,Macrophage,Adult,L,24,0.604,WST-1,TetrazoliumSalt,,82.793,,63,10.1016/j.tiv.2016.09.012
1827,2016,Au,I,Sphere,Citrate,Commercial,Negative,13,21,52,-60.7,-9.3,NR8383,12000,A,Rat,Lung,Macrophage,Adult,L,24,1.298,WST-1,TetrazoliumSalt,,82.087,,63,10.1016/j.tiv.2016.09.012
1828,2016,Au,I,Sphere,Citrate,Commercial,Negative,13,21,52,-60.7,-9.3,NR8383,12000,A,Rat,Lung,Macrophage,Adult,L,24,2.791,WST-1,TetrazoliumSalt,,77.715,,63,10.1016/j.tiv.2016.09.012
1829,2016,Au,I,Sphere,Citrate,Commercial,Negative,13,21,52,-60.7,-9.3,NR8383,12000,A,Rat,Lung,Macrophage,Adult,L,24,6,WST-1,TetrazoliumSalt,,74.189,,63,10.1016/j.tiv.2016.09.012
1830,2016,Ag,I,Irregular,PVP,Commercial,Negative,20,148,121,-17.1,-9,BALB/c3T3,2000,A,Mouse,Embryo,Fibroblast,Embryonic,L,24,0.67,WST-1,TetrazoliumSalt,,102.69,,63,10.1016/j.tiv.2016.09.012
1831,2016,Ag,I,Irregular,PVP,Commercial,Negative,20,148,121,-17.1,-9,BALB/c3T3,2000,A,Mouse,Embryo,Fibroblast,Embryonic,L,24,1,WST-1,TetrazoliumSalt,,94.215,,63,10.1016/j.tiv.2016.09.012
1832,2016,Ag,I,Irregular,PVP,Commercial,Negative,20,148,121,-17.1,-9,BALB/c3T3,2000,A,Mouse,Embryo,Fibroblast,Embryonic,L,24,1.5,WST-1,TetrazoliumSalt,,98.967,,63,10.1016/j.tiv.2016.09.012
1833,2016,Ag,I,Irregular,PVP,Commercial,Negative,20,148,121,-17.1,-9,BALB/c3T3,2000,A,Mouse,Embryo,Fibroblast,Embryonic,L,24,2.1,WST-1,TetrazoliumSalt,,152.69,,63,10.1016/j.tiv.2016.09.012
1834,2016,Ag,I,Irregular,PVP,Commercial,Negative,20,148,121,-17.1,-9,BALB/c3T3,2000,A,Mouse,Embryo,Fibroblast,Embryonic,L,24,3.1,WST-1,TetrazoliumSalt,,29.752,,63,10.1016/j.tiv.2016.09.012
1835,2016,Ag,I,Irregular,PVP,Commercial,Negative,20,148,121,-17.1,-9,BALB/c3T3,2000,A,Mouse,Embryo,Fibroblast,Embryonic,L,24,4.6,WST-1,TetrazoliumSalt,,2.0661,,63,10.1016/j.tiv.2016.09.012
1836,2016,Ag,I,Irregular,PVP,Commercial,Negative,20,148,121,-17.1,-9,BALB/c3T3,2000,A,Mouse,Embryo,Fibroblast,Embryonic,L,24,6.8,WST-1,TetrazoliumSalt,,2.2727,,63,10.1016/j.tiv.2016.09.012
1837,2016,Ag,I,Irregular,PVP,Commercial,Negative,20,148,121,-17.1,-9,BALB/c3T3,2000,A,Mouse,Embryo,Fibroblast,Embryonic,L,24,10,WST-1,TetrazoliumSalt,,3.0992,,63,10.1016/j.tiv.2016.09.012
1838,2016,Ag,I,Irregular,PVP,Commercial,Negative,20,148,121,-17.1,-9,BALB/c3T3,2000,A,Mouse,Embryo,Fibroblast,Embryonic,L,48,0.67,NRU,NeutralRed,,93.388,,63,10.1016/j.tiv.2016.09.012
1839,2016,Ag,I,Irregular,PVP,Commercial,Negative,20,148,121,-17.1,-9,BALB/c3T3,2000,A,Mouse,Embryo,Fibroblast,Embryonic,L,48,1,NRU,NeutralRed,,92.562,,63,10.1016/j.tiv.2016.09.012
1840,2016,Ag,I,Irregular,PVP,Commercial,Negative,20,148,121,-17.1,-9,BALB/c3T3,2000,A,Mouse,Embryo,Fibroblast,Embryonic,L,48,1.5,NRU,NeutralRed,,90.702,,63,10.1016/j.tiv.2016.09.012
1841,2016,Ag,I,Irregular,PVP,Commercial,Negative,20,148,121,-17.1,-9,BALB/c3T3,2000,A,Mouse,Embryo,Fibroblast,Embryonic,L,48,2.1,NRU,NeutralRed,,89.463,,63,10.1016/j.tiv.2016.09.012
1842,2016,Ag,I,Irregular,PVP,Commercial,Negative,20,148,121,-17.1,-9,BALB/c3T3,2000,A,Mouse,Embryo,Fibroblast,Embryonic,L,48,3.1,NRU,NeutralRed,,24.587,,63,10.1016/j.tiv.2016.09.012
1843,2016,Ag,I,Irregular,PVP,Commercial,Negative,20,148,121,-17.1,-9,BALB/c3T3,2000,A,Mouse,Embryo,Fibroblast,Embryonic,L,48,4.6,NRU,NeutralRed,,0.61983,,63,10.1016/j.tiv.2016.09.012
1844,2016,Ag,I,Irregular,PVP,Commercial,Negative,20,148,121,-17.1,-9,BALB/c3T3,2000,A,Mouse,Embryo,Fibroblast,Embryonic,L,48,6.8,NRU,NeutralRed,,0.20661,,63,10.1016/j.tiv.2016.09.012
1845,2016,Ag,I,Irregular,PVP,Commercial,Negative,20,148,121,-17.1,-9,BALB/c3T3,2000,A,Mouse,Embryo,Fibroblast,Embryonic,L,48,10,NRU,NeutralRed,,0.41322,,63,10.1016/j.tiv.2016.09.012
1846,2016,Ag,I,Irregular,PVP,Commercial,Negative,20,148,,-17.1,-11.3,NR8383,12000,A,Rat,Lung,Macrophage,Adult,L,24,0.67,WST-1,TetrazoliumSalt,,97.107,,63,10.1016/j.tiv.2016.09.012
1847,2016,Ag,I,Irregular,PVP,Commercial,Negative,20,148,,-17.1,-11.3,NR8383,12000,A,Rat,Lung,Macrophage,Adult,L,24,1,WST-1,TetrazoliumSalt,,98.967,,63,10.1016/j.tiv.2016.09.012
1848,2016,Ag,I,Irregular,PVP,Commercial,Negative,20,148,,-17.1,-11.3,NR8383,12000,A,Rat,Lung,Macrophage,Adult,L,24,1.5,WST-1,TetrazoliumSalt,,104.75,,63,10.1016/j.tiv.2016.09.012
1849,2016,Ag,I,Irregular,PVP,Commercial,Negative,20,148,,-17.1,-11.3,NR8383,12000,A,Rat,Lung,Macrophage,Adult,L,24,2.1,WST-1,TetrazoliumSalt,,102.89,,63,10.1016/j.tiv.2016.09.012
1850,2016,Ag,I,Irregular,PVP,Commercial,Negative,20,148,,-17.1,-11.3,NR8383,12000,A,Rat,Lung,Macrophage,Adult,L,24,3.1,WST-1,TetrazoliumSalt,,106.2,,63,10.1016/j.tiv.2016.09.012
1851,2016,Ag,I,Irregular,PVP,Commercial,Negative,20,148,,-17.1,-11.3,NR8383,12000,A,Rat,Lung,Macrophage,Adult,L,24,4.6,WST-1,TetrazoliumSalt,,95.455,,63,10.1016/j.tiv.2016.09.012
1852,2016,Ag,I,Irregular,PVP,Commercial,Negative,20,148,,-17.1,-11.3,NR8383,12000,A,Rat,Lung,Macrophage,Adult,L,24,6.8,WST-1,TetrazoliumSalt,,83.058,,63,10.1016/j.tiv.2016.09.012
1853,2016,Ag,I,Irregular,PVP,Commercial,Negative,20,148,,-17.1,-11.3,NR8383,12000,A,Rat,Lung,Macrophage,Adult,L,24,10,WST-1,TetrazoliumSalt,,48.76,,63,10.1016/j.tiv.2016.09.012
1854,2013,SiO2,I,Sphere,None,Sol-Gel Method,,50,,,,,HaCat,,H,Human,Skin,Keratinocyte,Adult,L,4,25,MTT,TetrazoliumSalt,,99.588,,64,10.1002/jat.2953
1855,2013,SiO2,I,Sphere,None,Sol-Gel Method,,50,,,,,HaCat,,H,Human,Skin,Keratinocyte,Adult,L,4,75,MTT,TetrazoliumSalt,,94.643,,64,10.1002/jat.2953
1856,2013,SiO2,I,Sphere,None,Sol-Gel Method,,50,,,,,HaCat,,H,Human,Skin,Keratinocyte,Adult,L,4,100,MTT,TetrazoliumSalt,,52.473,,64,10.1002/jat.2953
1857,2013,SiO2,I,Sphere,None,Sol-Gel Method,,50,,,,,HaCat,,H,Human,Skin,Keratinocyte,Adult,L,4,200,MTT,TetrazoliumSalt,,36.126,,64,10.1002/jat.2953
1858,2013,SiO2,I,Sphere,None,Sol-Gel Method,,50,,,,,HaCat,,H,Human,Skin,Keratinocyte,Adult,L,4,400,MTT,TetrazoliumSalt,,22.253,,64,10.1002/jat.2953
1859,2013,SiO2,I,Sphere,None,Sol-Gel Method,,50,,,,,HaCat,,H,Human,Skin,Keratinocyte,Adult,L,4,500,MTT,TetrazoliumSalt,,19.643,,64,10.1002/jat.2953
1860,2012,Ag,I,Sphere,None,Chemical Reduction,Negative,,,43.9,,-16.2,RAW264.7,10000,A,Mouse,Ascites,Monocyte/Macrophage,Adult,L,72,1,MTT,TetrazoliumSalt,,91.262,0.4,65,10.1016/j.toxlet.2012.07.009
1861,2012,Ag,I,Sphere,None,Chemical Reduction,Negative,,,43.9,,-16.2,RAW264.7,10000,A,Mouse,Ascites,Monocyte/Macrophage,Adult,L,72,3,MTT,TetrazoliumSalt,,87.5,0.4,65,10.1016/j.toxlet.2012.07.009
1862,2012,Ag,I,Sphere,None,Chemical Reduction,Negative,,,43.9,,-16.2,RAW264.7,10000,A,Mouse,Ascites,Monocyte/Macrophage,Adult,L,72,10,MTT,TetrazoliumSalt,,81.553,0.4,65,10.1016/j.toxlet.2012.07.009
1863,2012,Ag,I,Sphere,None,Chemical Reduction,Negative,,,43.9,,-16.2,RAW264.7,10000,A,Mouse,Ascites,Monocyte/Macrophage,Adult,L,72,30,MTT,TetrazoliumSalt,,52.306,0.4,65,10.1016/j.toxlet.2012.07.009
1864,2012,Ag,I,Sphere,None,Chemical Reduction,Negative,,,43.9,,-16.2,RAW264.7,10000,A,Mouse,Ascites,Monocyte/Macrophage,Adult,L,72,100,MTT,TetrazoliumSalt,,30.097,0.4,65,10.1016/j.toxlet.2012.07.009
1865,2012,Ag,I,Sphere,None,Chemical Reduction,Negative,,,43.9,,-16.2,J774A.1,10000,A,Mouse,Ascites,Macrophage,Adult,L,72,1,MTT,TetrazoliumSalt,,108.01,0.4,65,10.1016/j.toxlet.2012.07.009
1866,2012,Ag,I,Sphere,None,Chemical Reduction,Negative,,,43.9,,-16.2,J774A.1,10000,A,Mouse,Ascites,Macrophage,Adult,L,72,3,MTT,TetrazoliumSalt,,107.14,0.4,65,10.1016/j.toxlet.2012.07.009
1867,2012,Ag,I,Sphere,None,Chemical Reduction,Negative,,,43.9,,-16.2,J774A.1,10000,A,Mouse,Ascites,Macrophage,Adult,L,72,10,MTT,TetrazoliumSalt,,106.26,0.4,65,10.1016/j.toxlet.2012.07.009
1868,2012,Ag,I,Sphere,None,Chemical Reduction,Negative,,,43.9,,-16.2,J774A.1,10000,A,Mouse,Ascites,Macrophage,Adult,L,72,30,MTT,TetrazoliumSalt,,94.072,0.4,65,10.1016/j.toxlet.2012.07.009
1869,2012,Ag,I,Sphere,None,Chemical Reduction,Negative,,,43.9,,-16.2,J774A.1,10000,A,Mouse,Ascites,Macrophage,Adult,L,72,100,MTT,TetrazoliumSalt,,64.764,0.4,65,10.1016/j.toxlet.2012.07.009
1870,2012,Ag,I,Sphere,None,Commercial,,20,,,,,EBF,10000,H,Human,Embryo,Fibroblast,Embryonic,P,24,0.5,CCK-8,TetrazoliumSalt,,88.021,,66,10.1155/2012/160145
1871,2012,Ag,I,Sphere,None,Commercial,,20,,,,,EBF,10000,H,Human,Embryo,Fibroblast,Embryonic,P,24,5,CCK-8,TetrazoliumSalt,,85.069,,66,10.1155/2012/160145
1872,2012,Ag,I,Sphere,None,Commercial,,20,,,,,EBF,10000,H,Human,Embryo,Fibroblast,Embryonic,P,24,50,CCK-8,TetrazoliumSalt,,55.556,,66,10.1155/2012/160145
1873,2012,Ag,I,Sphere,None,Commercial,,20,,,,,EBF,10000,H,Human,Embryo,Fibroblast,Embryonic,P,24,500,CCK-8,TetrazoliumSalt,,12.5,,66,10.1155/2012/160145
1874,2012,Ag,I,Sphere,None,Commercial,,20,,,,,L929,10000,A,Mouse,SubcutaneousConnectiveTissue,Fibroblast,Adult,L,24,0.5,CCK-8,TetrazoliumSalt,,97.049,,66,10.1155/2012/160145
1875,2012,Ag,I,Sphere,None,Commercial,,20,,,,,L929,10000,A,Mouse,SubcutaneousConnectiveTissue,Fibroblast,Adult,L,24,5,CCK-8,TetrazoliumSalt,,94.444,,66,10.1155/2012/160145
1876,2012,Ag,I,Sphere,None,Commercial,,20,,,,,L929,10000,A,Mouse,SubcutaneousConnectiveTissue,Fibroblast,Adult,L,24,50,CCK-8,TetrazoliumSalt,,92.014,,66,10.1155/2012/160145
1877,2012,Ag,I,Sphere,None,Commercial,,20,,,,,L929,10000,A,Mouse,SubcutaneousConnectiveTissue,Fibroblast,Adult,L,24,500,CCK-8,TetrazoliumSalt,,5.9028,,66,10.1155/2012/160145
1878,2012,Ag,I,Sphere,None,Commercial,,20,,,,,EBF,10000,H,Human,Embryo,Fibroblast,Embryonic,P,48,0.5,CCK-8,TetrazoliumSalt,,83.505,,66,10.1155/2012/160145
1879,2012,Ag,I,Sphere,None,Commercial,,20,,,,,EBF,10000,H,Human,Embryo,Fibroblast,Embryonic,P,48,5,CCK-8,TetrazoliumSalt,,69.931,,66,10.1155/2012/160145
1880,2012,Ag,I,Sphere,None,Commercial,,20,,,,,EBF,10000,H,Human,Embryo,Fibroblast,Embryonic,P,48,50,CCK-8,TetrazoliumSalt,,49.485,,66,10.1155/2012/160145
1881,2012,Ag,I,Sphere,None,Commercial,,20,,,,,EBF,10000,H,Human,Embryo,Fibroblast,Embryonic,P,48,500,CCK-8,TetrazoliumSalt,,-3.7801,,66,10.1155/2012/160145
1882,2012,Ag,I,Sphere,None,Commercial,,20,,,,,L929,10000,A,Mouse,SubcutaneousConnectiveTissue,Fibroblast,Adult,L,48,0.5,CCK-8,TetrazoliumSalt,,99.485,,66,10.1155/2012/160145
1883,2012,Ag,I,Sphere,None,Commercial,,20,,,,,L929,10000,A,Mouse,SubcutaneousConnectiveTissue,Fibroblast,Adult,L,48,5,CCK-8,TetrazoliumSalt,,89.519,,66,10.1155/2012/160145
1884,2012,Ag,I,Sphere,None,Commercial,,20,,,,,L929,10000,A,Mouse,SubcutaneousConnectiveTissue,Fibroblast,Adult,L,48,50,CCK-8,TetrazoliumSalt,,85.911,,66,10.1155/2012/160145
1885,2012,Ag,I,Sphere,None,Commercial,,20,,,,,L929,10000,A,Mouse,SubcutaneousConnectiveTissue,Fibroblast,Adult,L,48,500,CCK-8,TetrazoliumSalt,,3.9519,,66,10.1155/2012/160145
1886,2012,Ag,I,Sphere,None,Commercial,,20,,,,,EBF,10000,H,Human,Embryo,Fibroblast,Embryonic,P,72,0.5,CCK-8,TetrazoliumSalt,,82.847,,66,10.1155/2012/160145
1887,2012,Ag,I,Sphere,None,Commercial,,20,,,,,EBF,10000,H,Human,Embryo,Fibroblast,Embryonic,P,72,5,CCK-8,TetrazoliumSalt,,59.691,,66,10.1155/2012/160145
1888,2012,Ag,I,Sphere,None,Commercial,,20,,,,,EBF,10000,H,Human,Embryo,Fibroblast,Embryonic,P,72,50,CCK-8,TetrazoliumSalt,,39.108,,66,10.1155/2012/160145
1889,2012,Ag,I,Sphere,None,Commercial,,20,,,,,EBF,10000,H,Human,Embryo,Fibroblast,Embryonic,P,72,500,CCK-8,TetrazoliumSalt,,1.5437,,66,10.1155/2012/160145
1890,2012,Ag,I,Sphere,None,Commercial,,20,,,,,L929,10000,A,Mouse,SubcutaneousConnectiveTissue,Fibroblast,Adult,L,72,0.5,CCK-8,TetrazoliumSalt,,83.877,,66,10.1155/2012/160145
1891,2012,Ag,I,Sphere,None,Commercial,,20,,,,,L929,10000,A,Mouse,SubcutaneousConnectiveTissue,Fibroblast,Adult,L,72,5,CCK-8,TetrazoliumSalt,,81.818,,66,10.1155/2012/160145
1892,2012,Ag,I,Sphere,None,Commercial,,20,,,,,L929,10000,A,Mouse,SubcutaneousConnectiveTissue,Fibroblast,Adult,L,72,50,CCK-8,TetrazoliumSalt,,58.834,,66,10.1155/2012/160145
1893,2012,Ag,I,Sphere,None,Commercial,,20,,,,,L929,10000,A,Mouse,SubcutaneousConnectiveTissue,Fibroblast,Adult,L,72,500,CCK-8,TetrazoliumSalt,,2.4014,,66,10.1155/2012/160145
1894,2012,Ag,I,Sphere,None,Commercial,,100,,,,,EBF,10000,H,Human,Embryo,Fibroblast,Embryonic,P,24,0.5,CCK-8,TetrazoliumSalt,,87.13,,66,10.1155/2012/160145
1895,2012,Ag,I,Sphere,None,Commercial,,100,,,,,EBF,10000,H,Human,Embryo,Fibroblast,Embryonic,P,24,5,CCK-8,TetrazoliumSalt,,78.609,,66,10.1155/2012/160145
1896,2012,Ag,I,Sphere,None,Commercial,,100,,,,,EBF,10000,H,Human,Embryo,Fibroblast,Embryonic,P,24,50,CCK-8,TetrazoliumSalt,,55.13,,66,10.1155/2012/160145
1897,2012,Ag,I,Sphere,None,Commercial,,100,,,,,EBF,10000,H,Human,Embryo,Fibroblast,Embryonic,P,24,500,CCK-8,TetrazoliumSalt,,9.913,,66,10.1155/2012/160145
1898,2012,Ag,I,Sphere,None,Commercial,,100,,,,,L929,10000,A,Mouse,SubcutaneousConnectiveTissue,Fibroblast,Adult,L,24,0.5,CCK-8,TetrazoliumSalt,,98.087,,66,10.1155/2012/160145
1899,2012,Ag,I,Sphere,None,Commercial,,100,,,,,L929,10000,A,Mouse,SubcutaneousConnectiveTissue,Fibroblast,Adult,L,24,5,CCK-8,TetrazoliumSalt,,95.652,,66,10.1155/2012/160145
1900,2012,Ag,I,Sphere,None,Commercial,,100,,,,,L929,10000,A,Mouse,SubcutaneousConnectiveTissue,Fibroblast,Adult,L,24,50,CCK-8,TetrazoliumSalt,,96.522,,66,10.1155/2012/160145
1901,2012,Ag,I,Sphere,None,Commercial,,100,,,,,L929,10000,A,Mouse,SubcutaneousConnectiveTissue,Fibroblast,Adult,L,24,500,CCK-8,TetrazoliumSalt,,1.0435,,66,10.1155/2012/160145
1902,2012,Ag,I,Sphere,None,Commercial,,100,,,,,EBF,10000,H,Human,Embryo,Fibroblast,Embryonic,P,48,0.5,CCK-8,TetrazoliumSalt,,88.644,,66,10.1155/2012/160145
1903,2012,Ag,I,Sphere,None,Commercial,,100,,,,,EBF,10000,H,Human,Embryo,Fibroblast,Embryonic,P,48,5,CCK-8,TetrazoliumSalt,,90.169,,66,10.1155/2012/160145
1904,2012,Ag,I,Sphere,None,Commercial,,100,,,,,EBF,10000,H,Human,Embryo,Fibroblast,Embryonic,P,48,50,CCK-8,TetrazoliumSalt,,63.39,,66,10.1155/2012/160145
1905,2012,Ag,I,Sphere,None,Commercial,,100,,,,,EBF,10000,H,Human,Embryo,Fibroblast,Embryonic,P,48,500,CCK-8,TetrazoliumSalt,,-1.5254,,66,10.1155/2012/160145
1906,2012,Ag,I,Sphere,None,Commercial,,100,,,,,L929,10000,A,Mouse,SubcutaneousConnectiveTissue,Fibroblast,Adult,L,48,0.5,CCK-8,TetrazoliumSalt,,92.542,,66,10.1155/2012/160145
1907,2012,Ag,I,Sphere,None,Commercial,,100,,,,,L929,10000,A,Mouse,SubcutaneousConnectiveTissue,Fibroblast,Adult,L,48,5,CCK-8,TetrazoliumSalt,,96.61,,66,10.1155/2012/160145
1908,2012,Ag,I,Sphere,None,Commercial,,100,,,,,L929,10000,A,Mouse,SubcutaneousConnectiveTissue,Fibroblast,Adult,L,48,50,CCK-8,TetrazoliumSalt,,96.102,,66,10.1155/2012/160145
1909,2012,Ag,I,Sphere,None,Commercial,,100,,,,,L929,10000,A,Mouse,SubcutaneousConnectiveTissue,Fibroblast,Adult,L,48,500,CCK-8,TetrazoliumSalt,,2.3729,,66,10.1155/2012/160145
1910,2012,Ag,I,Sphere,None,Commercial,,100,,,,,EBF,10000,H,Human,Embryo,Fibroblast,Embryonic,P,72,0.5,CCK-8,TetrazoliumSalt,,77.108,,66,10.1155/2012/160145
1911,2012,Ag,I,Sphere,None,Commercial,,100,,,,,EBF,10000,H,Human,Embryo,Fibroblast,Embryonic,P,72,5,CCK-8,TetrazoliumSalt,,75.559,,66,10.1155/2012/160145
1912,2012,Ag,I,Sphere,None,Commercial,,100,,,,,EBF,10000,H,Human,Embryo,Fibroblast,Embryonic,P,72,50,CCK-8,TetrazoliumSalt,,55.25,,66,10.1155/2012/160145
1913,2012,Ag,I,Sphere,None,Commercial,,100,,,,,EBF,10000,H,Human,Embryo,Fibroblast,Embryonic,P,72,500,CCK-8,TetrazoliumSalt,,-1.3769,,66,10.1155/2012/160145
1914,2012,Ag,I,Sphere,None,Commercial,,100,,,,,L929,10000,A,Mouse,SubcutaneousConnectiveTissue,Fibroblast,Adult,L,72,0.5,CCK-8,TetrazoliumSalt,,91.05,,66,10.1155/2012/160145
1915,2012,Ag,I,Sphere,None,Commercial,,100,,,,,L929,10000,A,Mouse,SubcutaneousConnectiveTissue,Fibroblast,Adult,L,72,5,CCK-8,TetrazoliumSalt,,91.91,,66,10.1155/2012/160145
1916,2012,Ag,I,Sphere,None,Commercial,,100,,,,,L929,10000,A,Mouse,SubcutaneousConnectiveTissue,Fibroblast,Adult,L,72,50,CCK-8,TetrazoliumSalt,,91.566,,66,10.1155/2012/160145
1917,2012,Ag,I,Sphere,None,Commercial,,100,,,,,L929,10000,A,Mouse,SubcutaneousConnectiveTissue,Fibroblast,Adult,L,72,500,CCK-8,TetrazoliumSalt,,11.876,,66,10.1155/2012/160145
1918,2018,HAP,I,Rod,None,Precipitation,,,,567.86,,,hMSC,,H,Human,BoneMarrow,Spindle,Adult,P,24,5,CCK-8,TetrazoliumSalt,6.25,98.864,,67,10.1155/2018/2036176
1919,2018,HAP,I,Rod,None,Precipitation,,,,567.86,,,hMSC,,H,Human,BoneMarrow,Spindle,Adult,P,24,10,CCK-8,TetrazoliumSalt,6.25,100,,67,10.1155/2018/2036176
1920,2018,HAP,I,Rod,None,Precipitation,,,,567.86,,,hMSC,,H,Human,BoneMarrow,Spindle,Adult,P,24,50,CCK-8,TetrazoliumSalt,6.25,91.136,,67,10.1155/2018/2036176
1921,2018,HAP,I,Rod,None,Precipitation,,,,626.1,,,hMSC,,H,Human,BoneMarrow,Spindle,Adult,P,24,5,CCK-8,TetrazoliumSalt,6.67,100,,67,10.1155/2018/2036176
1922,2018,HAP,I,Rod,None,Precipitation,,,,626.1,,,hMSC,,H,Human,BoneMarrow,Spindle,Adult,P,24,10,CCK-8,TetrazoliumSalt,6.67,99.318,,67,10.1155/2018/2036176
1923,2018,HAP,I,Rod,None,Precipitation,,,,626.1,,,hMSC,,H,Human,BoneMarrow,Spindle,Adult,P,24,50,CCK-8,TetrazoliumSalt,6.67,89.318,,67,10.1155/2018/2036176
1924,2018,HAP,I,Rod,None,Precipitation,,,,1262.33,,,hMSC,,H,Human,BoneMarrow,Spindle,Adult,P,24,5,CCK-8,TetrazoliumSalt,7.5,99.318,,67,10.1155/2018/2036176
1925,2018,HAP,I,Rod,None,Precipitation,,,,1262.33,,,hMSC,,H,Human,BoneMarrow,Spindle,Adult,P,24,10,CCK-8,TetrazoliumSalt,7.5,99.318,,67,10.1155/2018/2036176
1926,2018,HAP,I,Rod,None,Precipitation,,,,1262.33,,,hMSC,,H,Human,BoneMarrow,Spindle,Adult,P,24,50,CCK-8,TetrazoliumSalt,7.5,85.227,,67,10.1155/2018/2036176
1927,2018,HAP,I,Rod,None,Precipitation,,,,567.86,,,hMSC,,H,Human,BoneMarrow,Spindle,Adult,P,72,5,CCK-8,TetrazoliumSalt,6.25,100.45,,67,10.1155/2018/2036176
1928,2018,HAP,I,Rod,None,Precipitation,,,,567.86,,,hMSC,,H,Human,BoneMarrow,Spindle,Adult,P,72,10,CCK-8,TetrazoliumSalt,6.25,99.324,,67,10.1155/2018/2036176
1929,2018,HAP,I,Rod,None,Precipitation,,,,567.86,,,hMSC,,H,Human,BoneMarrow,Spindle,Adult,P,72,50,CCK-8,TetrazoliumSalt,6.25,90.541,,67,10.1155/2018/2036176
1930,2018,HAP,I,Rod,None,Precipitation,,,,626.1,,,hMSC,,H,Human,BoneMarrow,Spindle,Adult,P,72,5,CCK-8,TetrazoliumSalt,6.67,99.324,,67,10.1155/2018/2036176
1931,2018,HAP,I,Rod,None,Precipitation,,,,626.1,,,hMSC,,H,Human,BoneMarrow,Spindle,Adult,P,72,10,CCK-8,TetrazoliumSalt,6.67,99.324,,67,10.1155/2018/2036176
1932,2018,HAP,I,Rod,None,Precipitation,,,,626.1,,,hMSC,,H,Human,BoneMarrow,Spindle,Adult,P,72,50,CCK-8,TetrazoliumSalt,6.67,93.468,,67,10.1155/2018/2036176
1933,2018,HAP,I,Rod,None,Precipitation,,,,1262.33,,,hMSC,,H,Human,BoneMarrow,Spindle,Adult,P,72,5,CCK-8,TetrazoliumSalt,7.5,98.649,,67,10.1155/2018/2036176
1934,2018,HAP,I,Rod,None,Precipitation,,,,1262.33,,,hMSC,,H,Human,BoneMarrow,Spindle,Adult,P,72,10,CCK-8,TetrazoliumSalt,7.5,98.649,,67,10.1155/2018/2036176
1935,2018,HAP,I,Rod,None,Precipitation,,,,1262.33,,,hMSC,,H,Human,BoneMarrow,Spindle,Adult,P,72,50,CCK-8,TetrazoliumSalt,7.5,92.342,,67,10.1155/2018/2036176
1936,2010,HAP,I,Sphere,None,Sol-Gel Method,,,26,,,,HepG2,100000,H,Human,Liver,Epithelial,Adult,L,48,200,MTT,TetrazoliumSalt,,53.263,,68,10.1016/j.biomaterials.2009.09.088
1937,2010,HAP,I,Sphere,None,Sol-Gel Method,,,45,,,,HepG2,100000,H,Human,Liver,Epithelial,Adult,L,48,200,MTT,TetrazoliumSalt,,22.458,,68,10.1016/j.biomaterials.2009.09.088
1938,2010,HAP,I,Sphere,None,Sol-Gel Method,,,78,,,,HepG2,100000,H,Human,Liver,Epithelial,Adult,L,48,200,MTT,TetrazoliumSalt,,65.554,,68,10.1016/j.biomaterials.2009.09.088
1939,2010,HAP,I,Sphere,None,Sol-Gel Method,,,175,,,,HepG2,100000,H,Human,Liver,Epithelial,Adult,L,48,200,MTT,TetrazoliumSalt,,91.047,,68,10.1016/j.biomaterials.2009.09.088
1940,2010,HAP,I,Sphere,None,Sol-Gel Method,,,26,,,,L-02,100000,H,Human,Liver,Epithelial,Embryonic,L,48,200,MTT,TetrazoliumSalt,,96.662,,68,10.1016/j.biomaterials.2009.09.088
1941,2010,HAP,I,Sphere,None,Sol-Gel Method,,,45,,,,L-02,100000,H,Human,Liver,Epithelial,Embryonic,L,48,200,MTT,TetrazoliumSalt,,95.144,,68,10.1016/j.biomaterials.2009.09.088
1942,2010,HAP,I,Sphere,None,Sol-Gel Method,,,78,,,,L-02,100000,H,Human,Liver,Epithelial,Embryonic,L,48,200,MTT,TetrazoliumSalt,,94.537,,68,10.1016/j.biomaterials.2009.09.088
1943,2010,HAP,I,Sphere,None,Sol-Gel Method,,,175,,,,L-02,100000,H,Human,Liver,Epithelial,Embryonic,L,48,200,MTT,TetrazoliumSalt,,94.841,,68,10.1016/j.biomaterials.2009.09.088
1944,2010,HAP,I,Sphere,None,Sol-Gel Method,,,26,,,,HepG2,100000,H,Human,Liver,Epithelial,Adult,L,24,200,MTT,TetrazoliumSalt,,73.149,,68,10.1016/j.biomaterials.2009.09.088
1945,2010,HAP,I,Sphere,None,Sol-Gel Method,,,45,,,,HepG2,100000,H,Human,Liver,Epithelial,Adult,L,24,200,MTT,TetrazoliumSalt,,52.044,,68,10.1016/j.biomaterials.2009.09.088
1946,2010,HAP,I,Sphere,None,Sol-Gel Method,,,78,,,,HepG2,100000,H,Human,Liver,Epithelial,Adult,L,24,200,MTT,TetrazoliumSalt,,82.541,,68,10.1016/j.biomaterials.2009.09.088
1947,2010,HAP,I,Sphere,None,Sol-Gel Method,,,175,,,,HepG2,100000,H,Human,Liver,Epithelial,Adult,L,24,200,MTT,TetrazoliumSalt,,94.917,,68,10.1016/j.biomaterials.2009.09.088
1948,2010,HAP,I,Sphere,None,Sol-Gel Method,,,26,,,,HepG2,100000,H,Human,Liver,Epithelial,Adult,L,48,200,MTT,TetrazoliumSalt,,53.37,,68,10.1016/j.biomaterials.2009.09.088
1949,2010,HAP,I,Sphere,None,Sol-Gel Method,,,45,,,,HepG2,100000,H,Human,Liver,Epithelial,Adult,L,48,200,MTT,TetrazoliumSalt,,22.32,,68,10.1016/j.biomaterials.2009.09.088
1950,2010,HAP,I,Sphere,None,Sol-Gel Method,,,78,,,,HepG2,100000,H,Human,Liver,Epithelial,Adult,L,48,200,MTT,TetrazoliumSalt,,73.481,,68,10.1016/j.biomaterials.2009.09.088
1951,2010,HAP,I,Sphere,None,Sol-Gel Method,,,175,,,,HepG2,100000,H,Human,Liver,Epithelial,Adult,L,48,200,MTT,TetrazoliumSalt,,89.945,,68,10.1016/j.biomaterials.2009.09.088
1952,2010,HAP,I,Sphere,None,Sol-Gel Method,,,26,,,,HepG2,100000,H,Human,Liver,Epithelial,Adult,L,72,200,MTT,TetrazoliumSalt,,48.066,,68,10.1016/j.biomaterials.2009.09.088
1953,2010,HAP,I,Sphere,None,Sol-Gel Method,,,45,,,,HepG2,100000,H,Human,Liver,Epithelial,Adult,L,72,200,MTT,TetrazoliumSalt,,20.994,,68,10.1016/j.biomaterials.2009.09.088
1954,2010,HAP,I,Sphere,None,Sol-Gel Method,,,78,,,,HepG2,100000,H,Human,Liver,Epithelial,Adult,L,72,200,MTT,TetrazoliumSalt,,70.718,,68,10.1016/j.biomaterials.2009.09.088
1955,2010,HAP,I,Sphere,None,Sol-Gel Method,,,175,,,,HepG2,100000,H,Human,Liver,Epithelial,Adult,L,72,200,MTT,TetrazoliumSalt,,86.961,,68,10.1016/j.biomaterials.2009.09.088
1956,2010,CuO,I,Sphere,None,Commercial,Negative,52.51,,65.59,,-39.67,A549,10000,H,Human,Lung,Epithelial,Adult,L,24,10,MTT,TetrazoliumSalt,,75,,69,10.1016/j.bbrc.2010.04.156
1957,2010,CuO,I,Sphere,None,Commercial,Negative,52.51,,65.59,,-39.67,A549,10000,H,Human,Lung,Epithelial,Adult,L,24,25,MTT,TetrazoliumSalt,,66,,69,10.1016/j.bbrc.2010.04.156
1958,2010,CuO,I,Sphere,None,Commercial,Negative,52.51,,65.59,,-39.67,A549,10000,H,Human,Lung,Epithelial,Adult,L,24,50,MTT,TetrazoliumSalt,,48,,69,10.1016/j.bbrc.2010.04.156
1959,2010,CuO,I,Sphere,None,Commercial,Negative,52.51,,65.59,,-39.67,A549,10000,H,Human,Lung,Epithelial,Adult,L,24,10,NRU,NeutralRed,,85,,69,10.1016/j.bbrc.2010.04.156
1960,2010,CuO,I,Sphere,None,Commercial,Negative,52.51,,65.59,,-39.67,A549,10000,H,Human,Lung,Epithelial,Adult,L,24,25,NRU,NeutralRed,,69,,69,10.1016/j.bbrc.2010.04.156
1961,2010,CuO,I,Sphere,None,Commercial,Negative,52.51,,65.59,,-39.67,A549,10000,H,Human,Lung,Epithelial,Adult,L,24,50,NRU,NeutralRed,,46,,69,10.1016/j.bbrc.2010.04.156
1962,2014,CuO,I,Sphere,None,Commercial,Negative,30.09,403,310,-20,-12.1,hMSC,4500,H,Human,BoneMarrow,Spindle,Adult,P,48,1.78,NRU,NeutralRed,,78.035,0.37,70,10.3109/15376516.2014.928920
1963,2014,CuO,I,Sphere,None,Commercial,Negative,30.09,403,310,-20,-12.1,hMSC,4500,H,Human,BoneMarrow,Spindle,Adult,P,48,3.16,NRU,NeutralRed,,31.985,0.37,70,10.3109/15376516.2014.928920
1964,2014,CuO,I,Sphere,None,Commercial,Negative,30.09,403,310,-20,-12.1,hMSC,4500,H,Human,BoneMarrow,Spindle,Adult,P,48,5.62,NRU,NeutralRed,,10.405,0.37,70,10.3109/15376516.2014.928920
1965,2014,CuO,I,Sphere,None,Commercial,Negative,30.09,403,310,-20,-12.1,hMSC,4500,H,Human,BoneMarrow,Spindle,Adult,P,48,10,NRU,NeutralRed,,4.2389,0.37,70,10.3109/15376516.2014.928920
1966,2014,CuO,I,Sphere,None,Commercial,Negative,30.09,403,310,-20,-12.1,hMSC,4500,H,Human,BoneMarrow,Spindle,Adult,P,48,17.8,NRU,NeutralRed,,2.1195,0.37,70,10.3109/15376516.2014.928920
1967,2014,CuO,I,Sphere,None,Commercial,Negative,30.09,403,310,-20,-12.1,hMSC,4500,H,Human,BoneMarrow,Spindle,Adult,P,48,31.6,NRU,NeutralRed,,1.1561,0.37,70,10.3109/15376516.2014.928920
1968,2014,CuO,I,Sphere,None,Commercial,Negative,30.09,403,310,-20,-12.1,hMSC,4500,H,Human,BoneMarrow,Spindle,Adult,P,48,56.2,NRU,NeutralRed,,0.385,0.37,70,10.3109/15376516.2014.928920
1969,2014,CuO,I,Sphere,None,Commercial,Negative,30.09,403,310,-20,-12.1,hMSC,4500,H,Human,BoneMarrow,Spindle,Adult,P,48,100,NRU,NeutralRed,,0.385,0.37,70,10.3109/15376516.2014.928920
1970,2016,CuO,I,Sphere,None,Solvothermal Process,Negative,23,,87,,-25,A549,1000,H,Human,Lung,Epithelial,Adult,L,24,5,MTT,TetrazoliumSalt,,81.514,,71,10.1177/0748233713511512
1971,2016,CuO,I,Sphere,None,Solvothermal Process,Negative,23,,87,,-25,A549,1000,H,Human,Lung,Epithelial,Adult,L,24,10,MTT,TetrazoliumSalt,,56.477,,71,10.1177/0748233713511512
1972,2016,CuO,I,Sphere,None,Solvothermal Process,Negative,23,,87,,-25,A549,1000,H,Human,Lung,Epithelial,Adult,L,24,15,MTT,TetrazoliumSalt,,31.441,,71,10.1177/0748233713511512
1973,2012,CuO,I,Sphere,None,Commercial,,40,,644,,,Caco-2,50000,H,Human,Colon,Epithelial,Adult,L,24,25,MTS,TetrazoliumSalt,,114.06,,72,10.3109/17435390.2011.625127
1974,2012,CuO,I,Sphere,None,Commercial,,40,,644,,,Caco-2,50000,H,Human,Colon,Epithelial,Adult,L,48,25,MTS,TetrazoliumSalt,,75.332,,72,10.3109/17435390.2011.625127
1975,2012,CuO,I,Rod,None,Commercial,,10,,527,,,Caco-2,50000,H,Human,Colon,Epithelial,Adult,L,24,25,MTS,TetrazoliumSalt,7.4,75.862,,72,10.3109/17435390.2011.625127
1976,2012,CuO,I,Rod,None,Commercial,,10,,527,,,Caco-2,50000,H,Human,Colon,Epithelial,Adult,L,48,25,MTS,TetrazoliumSalt,7.4,64.721,,72,10.3109/17435390.2011.625127
1977,2012,CuO,I,Sphere,None,Commercial,,40,,644,,,A549,,H,Human,Lung,Epithelial,Adult,L,24,5,MTS,TetrazoliumSalt,,100,,72,10.3109/17435390.2011.625127
1978,2012,CuO,I,Sphere,None,Commercial,,40,,644,,,A549,,H,Human,Lung,Epithelial,Adult,L,24,10,MTS,TetrazoliumSalt,,102.87,,72,10.3109/17435390.2011.625127
1979,2012,CuO,I,Sphere,None,Commercial,,40,,644,,,A549,,H,Human,Lung,Epithelial,Adult,L,24,25,MTS,TetrazoliumSalt,,94.702,,72,10.3109/17435390.2011.625127
1980,2012,CuO,I,Sphere,None,Commercial,,40,,644,,,A549,,H,Human,Lung,Epithelial,Adult,L,24,50,MTS,TetrazoliumSalt,,85.872,,72,10.3109/17435390.2011.625127
1981,2012,CuO,I,Sphere,None,Commercial,,40,,644,,,A549,,H,Human,Lung,Epithelial,Adult,L,24,100,MTS,TetrazoliumSalt,,52.759,,72,10.3109/17435390.2011.625127
1982,2012,CuO,I,Rod,None,Commercial,,10,,527,,,A549,,H,Human,Lung,Epithelial,Adult,L,24,5,MTS,TetrazoliumSalt,7.4,103.31,,72,10.3109/17435390.2011.625127
1983,2012,CuO,I,Rod,None,Commercial,,10,,527,,,A549,,H,Human,Lung,Epithelial,Adult,L,24,10,MTS,TetrazoliumSalt,7.4,98.455,,72,10.3109/17435390.2011.625127
1984,2012,CuO,I,Rod,None,Commercial,,10,,527,,,A549,,H,Human,Lung,Epithelial,Adult,L,24,25,MTS,TetrazoliumSalt,7.4,84.768,,72,10.3109/17435390.2011.625127
1985,2012,CuO,I,Rod,None,Commercial,,10,,527,,,A549,,H,Human,Lung,Epithelial,Adult,L,24,50,MTS,TetrazoliumSalt,7.4,56.291,,72,10.3109/17435390.2011.625127
1986,2012,CuO,I,Rod,None,Commercial,,10,,527,,,A549,,H,Human,Lung,Epithelial,Adult,L,24,100,MTS,TetrazoliumSalt,7.4,15.011,,72,10.3109/17435390.2011.625127
1987,2015,CeO2,I,Sphere,None,Sol-Gel Method,,20.3,,,,,L929,5000,A,Mouse,SubcutaneousConnectiveTissue,Fibroblast,Adult,L,24,50,MTT,TetrazoliumSalt,,105.86,,73,10.1016/j.ceramint.2014.09.095
1988,2015,CeO2,I,Sphere,None,Sol-Gel Method,,20.3,,,,,L929,5000,A,Mouse,SubcutaneousConnectiveTissue,Fibroblast,Adult,L,24,100,MTT,TetrazoliumSalt,,103.06,,73,10.1016/j.ceramint.2014.09.095
1989,2015,CeO2,I,Sphere,None,Sol-Gel Method,,20.3,,,,,L929,5000,A,Mouse,SubcutaneousConnectiveTissue,Fibroblast,Adult,L,24,200,MTT,TetrazoliumSalt,,104.97,,73,10.1016/j.ceramint.2014.09.095
1990,2015,CeO2,I,Sphere,None,Sol-Gel Method,,20.3,,,,,L929,5000,A,Mouse,SubcutaneousConnectiveTissue,Fibroblast,Adult,L,24,400,MTT,TetrazoliumSalt,,100,,73,10.1016/j.ceramint.2014.09.095
1991,2015,CeO2,I,Sphere,None,Sol-Gel Method,,20.3,,,,,L929,5000,A,Mouse,SubcutaneousConnectiveTissue,Fibroblast,Adult,L,24,800,MTT,TetrazoliumSalt,,96.943,,73,10.1016/j.ceramint.2014.09.095
1992,2013,CeO2,I,Sphere,None,Sol-Gel Method,,4.7,,,,,neuro2A,10000,A,Mouse,Brain,Neuronal,Adult,L,24,5.46,MTT,TetrazoliumSalt,,82.4,,74,10.1016/j.ceramint.2013.02.026
1993,2013,CeO2,I,Sphere,None,Sol-Gel Method,,4.7,,,,,neuro2A,10000,A,Mouse,Brain,Neuronal,Adult,L,24,10.93,MTT,TetrazoliumSalt,,84.667,,74,10.1016/j.ceramint.2013.02.026
1994,2013,CeO2,I,Sphere,None,Sol-Gel Method,,4.7,,,,,neuro2A,10000,A,Mouse,Brain,Neuronal,Adult,L,24,21.87,MTT,TetrazoliumSalt,,74.933,,74,10.1016/j.ceramint.2013.02.026
1995,2013,CeO2,I,Sphere,None,Sol-Gel Method,,4.7,,,,,neuro2A,10000,A,Mouse,Brain,Neuronal,Adult,L,24,43.75,MTT,TetrazoliumSalt,,75.467,,74,10.1016/j.ceramint.2013.02.026
1996,2013,CeO2,I,Sphere,None,Sol-Gel Method,,4.7,,,,,neuro2A,10000,A,Mouse,Brain,Neuronal,Adult,L,24,87.5,MTT,TetrazoliumSalt,,67.733,,74,10.1016/j.ceramint.2013.02.026
1997,2013,CeO2,I,Sphere,None,Sol-Gel Method,,4.7,,,,,neuro2A,10000,A,Mouse,Brain,Neuronal,Adult,L,24,175,MTT,TetrazoliumSalt,,66.8,,74,10.1016/j.ceramint.2013.02.026
1998,2018,ZnO,I,Sphere,None,Commercial,,30,0.04,54.17,,,A549,5000,H,Human,Lung,Epithelial,Adult,L,24,1,CCK-8,TetrazoliumSalt,,96.943,0.17,75,10.1007/s11051-018-4333-0
1999,2018,ZnO,I,Sphere,None,Commercial,,30,180.55,55.74,,,A549,5000,H,Human,Lung,Epithelial,Adult,L,24,2.5,CCK-8,TetrazoliumSalt,,98.69,0.35,75,10.1007/s11051-018-4333-0
2000,2018,ZnO,I,Sphere,None,Commercial,,30,226.59,56.53,,,A549,5000,H,Human,Lung,Epithelial,Adult,L,24,5,CCK-8,TetrazoliumSalt,,101.16,0.31,75,10.1007/s11051-018-4333-0
2001,2018,ZnO,I,Sphere,None,Commercial,,30,237.4,78.53,,,A549,5000,H,Human,Lung,Epithelial,Adult,L,24,10,CCK-8,TetrazoliumSalt,,89.52,0.15,75,10.1007/s11051-018-4333-0
2002,2018,ZnO,I,Sphere,None,Commercial,,30,232.99,164.98,,,A549,5000,H,Human,Lung,Epithelial,Adult,L,24,25,CCK-8,TetrazoliumSalt,,63.901,0.09,75,10.1007/s11051-018-4333-0
2003,2018,ZnO,I,Sphere,None,Commercial,,30,285,270.46,,,A549,5000,H,Human,Lung,Epithelial,Adult,L,24,50,CCK-8,TetrazoliumSalt,,59.971,0.15,75,10.1007/s11051-018-4333-0
2004,2011,ZnO,I,Sphere,None,Commercial,Negative,,,245,,-15.8,HEK,10000,H,Human,Skin,Keratinocyte,Adult,P,6,0.8,MTT,TetrazoliumSalt,,99.051,,76,10.1166/jnn.2011.4250
2005,2011,ZnO,I,Sphere,None,Commercial,Negative,,,245,,-15.8,HEK,10000,H,Human,Skin,Keratinocyte,Adult,P,6,4,MTT,TetrazoliumSalt,,94.146,,76,10.1166/jnn.2011.4250
2006,2011,ZnO,I,Sphere,None,Commercial,Negative,,,245,,-15.8,HEK,10000,H,Human,Skin,Keratinocyte,Adult,P,6,8,MTT,TetrazoliumSalt,,103.16,,76,10.1166/jnn.2011.4250
2007,2011,ZnO,I,Sphere,None,Commercial,Negative,,,245,,-15.8,HEK,10000,H,Human,Skin,Keratinocyte,Adult,P,6,14,MTT,TetrazoliumSalt,,93.513,,76,10.1166/jnn.2011.4250
2008,2011,ZnO,I,Sphere,None,Commercial,Negative,,,245,,-15.8,HEK,10000,H,Human,Skin,Keratinocyte,Adult,P,6,20,MTT,TetrazoliumSalt,,75.949,,76,10.1166/jnn.2011.4250
2009,2011,ZnO,I,Sphere,None,Commercial,Negative,,,245,,-15.8,HEK,10000,H,Human,Skin,Keratinocyte,Adult,P,12,0.8,MTT,TetrazoliumSalt,,98.101,,76,10.1166/jnn.2011.4250
2010,2011,ZnO,I,Sphere,None,Commercial,Negative,,,245,,-15.8,HEK,10000,H,Human,Skin,Keratinocyte,Adult,P,12,4,MTT,TetrazoliumSalt,,104.43,,76,10.1166/jnn.2011.4250
2011,2011,ZnO,I,Sphere,None,Commercial,Negative,,,245,,-15.8,HEK,10000,H,Human,Skin,Keratinocyte,Adult,P,12,8,MTT,TetrazoliumSalt,,84.335,,76,10.1166/jnn.2011.4250
2012,2011,ZnO,I,Sphere,None,Commercial,Negative,,,245,,-15.8,HEK,10000,H,Human,Skin,Keratinocyte,Adult,P,12,14,MTT,TetrazoliumSalt,,72.31,,76,10.1166/jnn.2011.4250
2013,2011,ZnO,I,Sphere,None,Commercial,Negative,,,245,,-15.8,HEK,10000,H,Human,Skin,Keratinocyte,Adult,P,12,20,MTT,TetrazoliumSalt,,69.146,,76,10.1166/jnn.2011.4250
2014,2011,ZnO,I,Sphere,None,Commercial,Negative,,,245,,-15.8,HEK,10000,H,Human,Skin,Keratinocyte,Adult,P,24,0.8,MTT,TetrazoliumSalt,,103.64,,76,10.1166/jnn.2011.4250
2015,2011,ZnO,I,Sphere,None,Commercial,Negative,,,245,,-15.8,HEK,10000,H,Human,Skin,Keratinocyte,Adult,P,24,4,MTT,TetrazoliumSalt,,105.22,,76,10.1166/jnn.2011.4250
2016,2011,ZnO,I,Sphere,None,Commercial,Negative,,,245,,-15.8,HEK,10000,H,Human,Skin,Keratinocyte,Adult,P,24,8,MTT,TetrazoliumSalt,,59.335,,76,10.1166/jnn.2011.4250
2017,2011,ZnO,I,Sphere,None,Commercial,Negative,,,245,,-15.8,HEK,10000,H,Human,Skin,Keratinocyte,Adult,P,24,14,MTT,TetrazoliumSalt,,51.582,,76,10.1166/jnn.2011.4250
2018,2011,ZnO,I,Sphere,None,Commercial,Negative,,,245,,-15.8,HEK,10000,H,Human,Skin,Keratinocyte,Adult,P,24,20,MTT,TetrazoliumSalt,,31.962,,76,10.1166/jnn.2011.4250
2019,2014,TiO2,I,Sphere,None,Commercial,Negative,25,420.7,,-9.96,,AGS,10000,H,Human,Stomach,Epithelial,Adult,L,3,20,MTS,TetrazoliumSalt,,120.46,,77,10.1016/j.biopha.2013.08.006
2020,2014,TiO2,I,Sphere,None,Commercial,Negative,25,420.7,,-9.96,,AGS,10000,H,Human,Stomach,Epithelial,Adult,L,3,40,MTS,TetrazoliumSalt,,121.74,,77,10.1016/j.biopha.2013.08.006
2021,2014,TiO2,I,Sphere,None,Commercial,Negative,25,420.7,,-9.96,,AGS,10000,H,Human,Stomach,Epithelial,Adult,L,3,60,MTS,TetrazoliumSalt,,117.14,,77,10.1016/j.biopha.2013.08.006
2022,2014,TiO2,I,Sphere,None,Commercial,Negative,25,420.7,,-9.96,,AGS,10000,H,Human,Stomach,Epithelial,Adult,L,3,80,MTS,TetrazoliumSalt,,121.74,,77,10.1016/j.biopha.2013.08.006
2023,2014,TiO2,I,Sphere,None,Commercial,Negative,25,420.7,,-9.96,,AGS,10000,H,Human,Stomach,Epithelial,Adult,L,3,100,MTS,TetrazoliumSalt,,116.62,,77,10.1016/j.biopha.2013.08.006
