Repository: TorinK2/ml-for-nanocytotoxicity

This reposity stores the code for Torin Kovach's NanoBioTech project, "Towards a More General, Better Understood in 
silico Model of Nanoparticle Cytotoxicity."

File: raw_datasets/gul_2021.csv (part 10 of 19)
No,Year,Material,Type,Shape,Coat/Functional Group,Synthesis_Method,Surface_Charge,Diameter (nm),Size_in_Water (nm),Size_in_Medium (nm),Zeta_in_Water (mV),Zeta_in_Medium (mV),Cell_Type,No_of_Cells (cells/well),Human_Animal,Cell_Source,Cell_Tissue,Cell_Morphology,Cell_Age,Cell Line_Primary Cell,Time (hr),Concentration (ug/ml),Test,Test_Indicator,Aspect_Ratio,Cell_Viability (%),PDI,Article_ID,DOI
2024,2014,TiO2,I,Sphere,None,Commercial,Negative,25,420.7,,-9.96,,AGS,10000,H,Human,Stomach,Epithelial,Adult,L,3,120,MTS,TetrazoliumSalt,,125.32,,77,10.1016/j.biopha.2013.08.006
2025,2014,TiO2,I,Sphere,None,Commercial,Negative,25,420.7,,-9.96,,AGS,10000,H,Human,Stomach,Epithelial,Adult,L,3,150,MTS,TetrazoliumSalt,,108.95,,77,10.1016/j.biopha.2013.08.006
2026,2014,TiO2,I,Sphere,None,Commercial,Negative,25,420.7,,-9.96,,AGS,10000,H,Human,Stomach,Epithelial,Adult,L,6,20,MTS,TetrazoliumSalt,,98.465,,77,10.1016/j.biopha.2013.08.006
2027,2014,TiO2,I,Sphere,None,Commercial,Negative,25,420.7,,-9.96,,AGS,10000,H,Human,Stomach,Epithelial,Adult,L,6,40,MTS,TetrazoliumSalt,,103.32,,77,10.1016/j.biopha.2013.08.006
2028,2014,TiO2,I,Sphere,None,Commercial,Negative,25,420.7,,-9.96,,AGS,10000,H,Human,Stomach,Epithelial,Adult,L,6,60,MTS,TetrazoliumSalt,,106.65,,77,10.1016/j.biopha.2013.08.006
2029,2014,TiO2,I,Sphere,None,Commercial,Negative,25,420.7,,-9.96,,AGS,10000,H,Human,Stomach,Epithelial,Adult,L,6,80,MTS,TetrazoliumSalt,,108.95,,77,10.1016/j.biopha.2013.08.006
2030,2014,TiO2,I,Sphere,None,Commercial,Negative,25,420.7,,-9.96,,AGS,10000,H,Human,Stomach,Epithelial,Adult,L,6,100,MTS,TetrazoliumSalt,,116.11,,77,10.1016/j.biopha.2013.08.006
2031,2014,TiO2,I,Sphere,None,Commercial,Negative,25,420.7,,-9.96,,AGS,10000,H,Human,Stomach,Epithelial,Adult,L,6,120,MTS,TetrazoliumSalt,,119.44,,77,10.1016/j.biopha.2013.08.006
2032,2014,TiO2,I,Sphere,None,Commercial,Negative,25,420.7,,-9.96,,AGS,10000,H,Human,Stomach,Epithelial,Adult,L,6,150,MTS,TetrazoliumSalt,,127.62,,77,10.1016/j.biopha.2013.08.006
2033,2014,TiO2,I,Sphere,None,Commercial,Negative,25,420.7,,-9.96,,AGS,10000,H,Human,Stomach,Epithelial,Adult,L,24,20,MTS,TetrazoliumSalt,,112.79,,77,10.1016/j.biopha.2013.08.006
2034,2014,TiO2,I,Sphere,None,Commercial,Negative,25,420.7,,-9.96,,AGS,10000,H,Human,Stomach,Epithelial,Adult,L,24,40,MTS,TetrazoliumSalt,,113.81,,77,10.1016/j.biopha.2013.08.006
2035,2014,TiO2,I,Sphere,None,Commercial,Negative,25,420.7,,-9.96,,AGS,10000,H,Human,Stomach,Epithelial,Adult,L,24,60,MTS,TetrazoliumSalt,,108.95,,77,10.1016/j.biopha.2013.08.006
2036,2014,TiO2,I,Sphere,None,Commercial,Negative,25,420.7,,-9.96,,AGS,10000,H,Human,Stomach,Epithelial,Adult,L,24,80,MTS,TetrazoliumSalt,,113.81,,77,10.1016/j.biopha.2013.08.006
2037,2014,TiO2,I,Sphere,None,Commercial,Negative,25,420.7,,-9.96,,AGS,10000,H,Human,Stomach,Epithelial,Adult,L,24,100,MTS,TetrazoliumSalt,,121.48,,77,10.1016/j.biopha.2013.08.006
2038,2014,TiO2,I,Sphere,None,Commercial,Negative,25,420.7,,-9.96,,AGS,10000,H,Human,Stomach,Epithelial,Adult,L,24,120,MTS,TetrazoliumSalt,,124.3,,77,10.1016/j.biopha.2013.08.006
2039,2014,TiO2,I,Sphere,None,Commercial,Negative,25,420.7,,-9.96,,AGS,10000,H,Human,Stomach,Epithelial,Adult,L,24,150,MTS,TetrazoliumSalt,,100.51,,77,10.1016/j.biopha.2013.08.006
2040,2014,TiO2,I,Sphere,None,Commercial,Negative,21,160.5,,-27.8,,AGS,10000,H,Human,Stomach,Epithelial,Adult,L,3,20,MTS,TetrazoliumSalt,,105.23,,77,10.1016/j.biopha.2013.08.006
2041,2014,TiO2,I,Sphere,None,Commercial,Negative,21,160.5,,-27.8,,AGS,10000,H,Human,Stomach,Epithelial,Adult,L,3,40,MTS,TetrazoliumSalt,,103.08,,77,10.1016/j.biopha.2013.08.006
2042,2014,TiO2,I,Sphere,None,Commercial,Negative,21,160.5,,-27.8,,AGS,10000,H,Human,Stomach,Epithelial,Adult,L,3,60,MTS,TetrazoliumSalt,,103.69,,77,10.1016/j.biopha.2013.08.006
2043,2014,TiO2,I,Sphere,None,Commercial,Negative,21,160.5,,-27.8,,AGS,10000,H,Human,Stomach,Epithelial,Adult,L,3,80,MTS,TetrazoliumSalt,,106.15,,77,10.1016/j.biopha.2013.08.006
2044,2014,TiO2,I,Sphere,None,Commercial,Negative,21,160.5,,-27.8,,AGS,10000,H,Human,Stomach,Epithelial,Adult,L,3,100,MTS,TetrazoliumSalt,,98.462,,77,10.1016/j.biopha.2013.08.006
2045,2014,TiO2,I,Sphere,None,Commercial,Negative,21,160.5,,-27.8,,AGS,10000,H,Human,Stomach,Epithelial,Adult,L,3,120,MTS,TetrazoliumSalt,,95.077,,77,10.1016/j.biopha.2013.08.006
2046,2014,TiO2,I,Sphere,None,Commercial,Negative,21,160.5,,-27.8,,AGS,10000,H,Human,Stomach,Epithelial,Adult,L,3,150,MTS,TetrazoliumSalt,,100.62,,77,10.1016/j.biopha.2013.08.006
2047,2014,TiO2,I,Sphere,None,Commercial,Negative,21,160.5,,-27.8,,AGS,10000,H,Human,Stomach,Epithelial,Adult,L,6,20,MTS,TetrazoliumSalt,,133.85,,77,10.1016/j.biopha.2013.08.006
2048,2014,TiO2,I,Sphere,None,Commercial,Negative,21,160.5,,-27.8,,AGS,10000,H,Human,Stomach,Epithelial,Adult,L,6,40,MTS,TetrazoliumSalt,,132,,77,10.1016/j.biopha.2013.08.006
2049,2014,TiO2,I,Sphere,None,Commercial,Negative,21,160.5,,-27.8,,AGS,10000,H,Human,Stomach,Epithelial,Adult,L,6,60,MTS,TetrazoliumSalt,,134.15,,77,10.1016/j.biopha.2013.08.006
2050,2014,TiO2,I,Sphere,None,Commercial,Negative,21,160.5,,-27.8,,AGS,10000,H,Human,Stomach,Epithelial,Adult,L,6,80,MTS,TetrazoliumSalt,,128.31,,77,10.1016/j.biopha.2013.08.006
2051,2014,TiO2,I,Sphere,None,Commercial,Negative,21,160.5,,-27.8,,AGS,10000,H,Human,Stomach,Epithelial,Adult,L,6,100,MTS,TetrazoliumSalt,,139.08,,77,10.1016/j.biopha.2013.08.006
2052,2014,TiO2,I,Sphere,None,Commercial,Negative,21,160.5,,-27.8,,AGS,10000,H,Human,Stomach,Epithelial,Adult,L,6,120,MTS,TetrazoliumSalt,,135.38,,77,10.1016/j.biopha.2013.08.006
2053,2014,TiO2,I,Sphere,None,Commercial,Negative,21,160.5,,-27.8,,AGS,10000,H,Human,Stomach,Epithelial,Adult,L,6,150,MTS,TetrazoliumSalt,,128,,77,10.1016/j.biopha.2013.08.006
2054,2014,TiO2,I,Sphere,None,Commercial,Negative,21,160.5,,-27.8,,AGS,10000,H,Human,Stomach,Epithelial,Adult,L,24,20,MTS,TetrazoliumSalt,,107.08,,77,10.1016/j.biopha.2013.08.006
2055,2014,TiO2,I,Sphere,None,Commercial,Negative,21,160.5,,-27.8,,AGS,10000,H,Human,Stomach,Epithelial,Adult,L,24,40,MTS,TetrazoliumSalt,,110.15,,77,10.1016/j.biopha.2013.08.006
2056,2014,TiO2,I,Sphere,None,Commercial,Negative,21,160.5,,-27.8,,AGS,10000,H,Human,Stomach,Epithelial,Adult,L,24,60,MTS,TetrazoliumSalt,,109.54,,77,10.1016/j.biopha.2013.08.006
2057,2014,TiO2,I,Sphere,None,Commercial,Negative,21,160.5,,-27.8,,AGS,10000,H,Human,Stomach,Epithelial,Adult,L,24,80,MTS,TetrazoliumSalt,,118.15,,77,10.1016/j.biopha.2013.08.006
2058,2014,TiO2,I,Sphere,None,Commercial,Negative,21,160.5,,-27.8,,AGS,10000,H,Human,Stomach,Epithelial,Adult,L,24,100,MTS,TetrazoliumSalt,,118.46,,77,10.1016/j.biopha.2013.08.006
2059,2014,TiO2,I,Sphere,None,Commercial,Negative,21,160.5,,-27.8,,AGS,10000,H,Human,Stomach,Epithelial,Adult,L,24,120,MTS,TetrazoliumSalt,,124,,77,10.1016/j.biopha.2013.08.006
2060,2014,TiO2,I,Sphere,None,Commercial,Negative,21,160.5,,-27.8,,AGS,10000,H,Human,Stomach,Epithelial,Adult,L,24,150,MTS,TetrazoliumSalt,,110.77,,77,10.1016/j.biopha.2013.08.006
2061,2015,Ag,I,Sphere,None,Commercial,Negative,21.8,37.04,31.89,-16.8,-7.06,HepG2,,H,Human,Liver,Epithelial,Adult,L,24,93.64,MTT,TetrazoliumSalt,,92.676,,78,10.1002/jat.3199
2062,2015,Ag,I,Sphere,None,Commercial,Negative,21.8,37.04,31.89,-16.8,-7.06,HepG2,,H,Human,Liver,Epithelial,Adult,L,24,140.5,MTT,TetrazoliumSalt,,90.986,,78,10.1002/jat.3199
2063,2015,Ag,I,Sphere,None,Commercial,Negative,21.8,37.04,31.89,-16.8,-7.06,HepG2,,H,Human,Liver,Epithelial,Adult,L,24,210.7,MTT,TetrazoliumSalt,,90.141,,78,10.1002/jat.3199
2064,2015,Ag,I,Sphere,None,Commercial,Negative,21.8,37.04,31.89,-16.8,-7.06,HepG2,,H,Human,Liver,Epithelial,Adult,L,24,316.1,MTT,TetrazoliumSalt,,89.296,,78,10.1002/jat.3199
2065,2015,Ag,I,Sphere,None,Commercial,Negative,21.8,37.04,31.89,-16.8,-7.06,HepG2,,H,Human,Liver,Epithelial,Adult,L,24,474.1,MTT,TetrazoliumSalt,,88.451,,78,10.1002/jat.3199
2066,2015,Ag,I,Sphere,None,Commercial,Negative,21.8,37.04,31.89,-16.8,-7.06,HepG2,,H,Human,Liver,Epithelial,Adult,L,24,711.1,MTT,TetrazoliumSalt,,87.606,,78,10.1002/jat.3199
2067,2015,Ag,I,Sphere,None,Commercial,Negative,21.8,37.04,31.89,-16.8,-7.06,HepG2,,H,Human,Liver,Epithelial,Adult,L,24,1067,MTT,TetrazoliumSalt,,85.07,,78,10.1002/jat.3199
2068,2015,Ag,I,Sphere,None,Commercial,Negative,21.8,37.04,31.89,-16.8,-7.06,HepG2,,H,Human,Liver,Epithelial,Adult,L,24,1600,MTT,TetrazoliumSalt,,79.437,,78,10.1002/jat.3199
2069,2020,MgO,I,Sphere,None,Sol-Gel Method,Negative,,47.9,,-7.01,,3T3-L1,100000,A,Mouse,Embryo,Fibroblast,Embryonic,L,24,200,MTT,TetrazoliumSalt,,64.13,0.706,79,10.1007/s12010-019-03166-z
2070,2020,MgO,I,Sphere,None,Sol-Gel Method,Negative,,47.9,,-7.01,,3T3-L1,100000,A,Mouse,Embryo,Fibroblast,Embryonic,L,24,400,MTT,TetrazoliumSalt,,56.96,0.706,79,10.1007/s12010-019-03166-z
2071,2020,MgO,I,Sphere,None,Sol-Gel Method,Negative,,47.9,,-7.01,,3T3-L1,100000,A,Mouse,Embryo,Fibroblast,Embryonic,L,24,600,MTT,TetrazoliumSalt,,49.38,0.706,79,10.1007/s12010-019-03166-z
2072,2020,MgO,I,Sphere,None,Sol-Gel Method,Negative,,47.9,,-7.01,,3T3-L1,100000,A,Mouse,Embryo,Fibroblast,Embryonic,L,24,800,MTT,TetrazoliumSalt,,37.09,0.706,79,10.1007/s12010-019-03166-z
2073,2020,MgO,I,Sphere,None,Sol-Gel Method,Negative,,47.9,,-7.01,,3T3-L1,100000,A,Mouse,Embryo,Fibroblast,Embryonic,L,24,1000,MTT,TetrazoliumSalt,,28.27,0.706,79,10.1007/s12010-019-03166-z
2074,2020,MgO,I,Hexagon,None,Sol-Gel Method,Negative,,43.8,,-7.21,,3T3-L1,100000,A,Mouse,Embryo,Fibroblast,Embryonic,L,24,200,MTT,TetrazoliumSalt,,61.47,0.615,79,10.1007/s12010-019-03166-z
2075,2020,MgO,I,Hexagon,None,Sol-Gel Method,Negative,,43.8,,-7.21,,3T3-L1,100000,A,Mouse,Embryo,Fibroblast,Embryonic,L,24,400,MTT,TetrazoliumSalt,,54.71,0.615,79,10.1007/s12010-019-03166-z
2076,2020,MgO,I,Hexagon,None,Sol-Gel Method,Negative,,43.8,,-7.21,,3T3-L1,100000,A,Mouse,Embryo,Fibroblast,Embryonic,L,24,600,MTT,TetrazoliumSalt,,48.15,0.615,79,10.1007/s12010-019-03166-z
2077,2020,MgO,I,Hexagon,None,Sol-Gel Method,Negative,,43.8,,-7.21,,3T3-L1,100000,A,Mouse,Embryo,Fibroblast,Embryonic,L,24,800,MTT,TetrazoliumSalt,,43.85,0.615,79,10.1007/s12010-019-03166-z
2078,2020,MgO,I,Hexagon,None,Sol-Gel Method,Negative,,43.8,,-7.21,,3T3-L1,100000,A,Mouse,Embryo,Fibroblast,Embryonic,L,24,1000,MTT,TetrazoliumSalt,,39.75,0.615,79,10.1007/s12010-019-03166-z
2079,2020,MgO,I,Rod,None,Sol-Gel Method,Negative,12,91.2,,-9.83,,3T3-L1,100000,A,Mouse,Embryo,Fibroblast,Embryonic,L,24,200,MTT,TetrazoliumSalt,,53.07,0.547,79,10.1007/s12010-019-03166-z
2080,2020,MgO,I,Rod,None,Sol-Gel Method,Negative,12,91.2,,-9.83,,3T3-L1,100000,A,Mouse,Embryo,Fibroblast,Embryonic,L,24,400,MTT,TetrazoliumSalt,,45.69,0.547,79,10.1007/s12010-019-03166-z
2081,2020,MgO,I,Rod,None,Sol-Gel Method,Negative,12,91.2,,-9.83,,3T3-L1,100000,A,Mouse,Embryo,Fibroblast,Embryonic,L,24,600,MTT,TetrazoliumSalt,,38.93,0.547,79,10.1007/s12010-019-03166-z
2082,2020,MgO,I,Rod,None,Sol-Gel Method,Negative,12,91.2,,-9.83,,3T3-L1,100000,A,Mouse,Embryo,Fibroblast,Embryonic,L,24,800,MTT,TetrazoliumSalt,,32.17,0.547,79,10.1007/s12010-019-03166-z
2083,2020,MgO,I,Rod,None,Sol-Gel Method,Negative,12,91.2,,-9.83,,3T3-L1,100000,A,Mouse,Embryo,Fibroblast,Embryonic,L,24,1000,MTT,TetrazoliumSalt,,22.13,0.547,79,10.1007/s12010-019-03166-z
2084,2020,MgO,I,Hexagon,None,Sol-Gel Method,Negative,,43.8,,-7.21,,VERO,100000,A,Monkey,Kidney,Epithelial,Adult,L,24,200,MTT,TetrazoliumSalt,,77.52,0.615,79,10.1007/s12010-019-03166-z
2085,2020,MgO,I,Hexagon,None,Sol-Gel Method,Negative,,43.8,,-7.21,,VERO,100000,A,Monkey,Kidney,Epithelial,Adult,L,24,400,MTT,TetrazoliumSalt,,70.96,0.615,79,10.1007/s12010-019-03166-z
2086,2020,MgO,I,Hexagon,None,Sol-Gel Method,Negative,,43.8,,-7.21,,VERO,100000,A,Monkey,Kidney,Epithelial,Adult,L,24,600,MTT,TetrazoliumSalt,,62.54,0.615,79,10.1007/s12010-019-03166-z
2087,2020,MgO,I,Hexagon,None,Sol-Gel Method,Negative,,43.8,,-7.21,,VERO,100000,A,Monkey,Kidney,Epithelial,Adult,L,24,800,MTT,TetrazoliumSalt,,57.93,0.615,79,10.1007/s12010-019-03166-z
2088,2020,MgO,I,Hexagon,None,Sol-Gel Method,Negative,,43.8,,-7.21,,VERO,100000,A,Monkey,Kidney,Epithelial,Adult,L,24,1000,MTT,TetrazoliumSalt,,54.61,0.615,79,10.1007/s12010-019-03166-z
2089,2020,Polystyrene,O,Sphere,None,Commercial,,50,,,,,HepG2,8000,H,Human,Liver,Epithelial,Adult,L,24,10,MTT,TetrazoliumSalt,,97.06,,80,10.1016/j.scitotenv.2020.138180
2090,2020,Polystyrene,O,Sphere,None,Commercial,,50,,,,,HepG2,8000,H,Human,Liver,Epithelial,Adult,L,24,50,MTT,TetrazoliumSalt,,83.56,,80,10.1016/j.scitotenv.2020.138180
2091,2020,Polystyrene,O,Sphere,None,Commercial,,50,,,,,HepG2,8000,H,Human,Liver,Epithelial,Adult,L,24,100,MTT,TetrazoliumSalt,,75.18,,80,10.1016/j.scitotenv.2020.138180
2092,2020,Polystyrene,O,Sphere,COOH,Commercial,,50,,,,,HepG2,8000,H,Human,Liver,Epithelial,Adult,L,24,10,MTT,TetrazoliumSalt,,91.8,,80,10.1016/j.scitotenv.2020.138180
2093,2020,Polystyrene,O,Sphere,COOH,Commercial,,50,,,,,HepG2,8000,H,Human,Liver,Epithelial,Adult,L,24,50,MTT,TetrazoliumSalt,,65.31,,80,10.1016/j.scitotenv.2020.138180
2094,2020,Polystyrene,O,Sphere,COOH,Commercial,,50,,,,,HepG2,8000,H,Human,Liver,Epithelial,Adult,L,24,100,MTT,TetrazoliumSalt,,54.58,,80,10.1016/j.scitotenv.2020.138180
2095,2020,Polystyrene,O,Sphere,NH2,Commercial,,50,,,,,HepG2,8000,H,Human,Liver,Epithelial,Adult,L,24,10,MTT,TetrazoliumSalt,,92.88,,80,10.1016/j.scitotenv.2020.138180
2096,2020,Polystyrene,O,Sphere,NH2,Commercial,,50,,,,,HepG2,8000,H,Human,Liver,Epithelial,Adult,L,24,50,MTT,TetrazoliumSalt,,73.34,,80,10.1016/j.scitotenv.2020.138180
2097,2020,Polystyrene,O,Sphere,NH2,Commercial,,50,,,,,HepG2,8000,H,Human,Liver,Epithelial,Adult,L,24,100,MTT,TetrazoliumSalt,,53.83,,80,10.1016/j.scitotenv.2020.138180
2098,2016,Polystyrene,O,Sphere,None,Commercial,Negative,44,49.04,54.55,-35.87,-37.57,AGS,100000,H,Human,Stomach,Epithelial,Adult,L,24,1,MTT,TetrazoliumSalt,,93.358,0.106,81,10.1016/j.tiv.2015.11.006
2099,2016,Polystyrene,O,Sphere,None,Commercial,Negative,44,49.04,54.55,-35.87,-37.57,AGS,100000,H,Human,Stomach,Epithelial,Adult,L,24,2,MTT,TetrazoliumSalt,,100,0.106,81,10.1016/j.tiv.2015.11.006
2100,2016,Polystyrene,O,Sphere,None,Commercial,Negative,44,49.04,54.55,-35.87,-37.57,AGS,100000,H,Human,Stomach,Epithelial,Adult,L,24,10,MTT,TetrazoliumSalt,,83.948,0.106,81,10.1016/j.tiv.2015.11.006
2101,2016,Polystyrene,O,Sphere,None,Commercial,Negative,100,76.31,87.23,-36.33,-34.97,AGS,100000,H,Human,Stomach,Epithelial,Adult,L,24,1,MTT,TetrazoliumSalt,,95.767,0.185,81,10.1016/j.tiv.2015.11.006
2102,2016,Polystyrene,O,Sphere,None,Commercial,Negative,100,76.31,87.23,-36.33,-34.97,AGS,100000,H,Human,Stomach,Epithelial,Adult,L,24,2,MTT,TetrazoliumSalt,,104.59,0.185,81,10.1016/j.tiv.2015.11.006
2103,2016,Polystyrene,O,Sphere,None,Commercial,Negative,100,76.31,87.23,-36.33,-34.97,AGS,100000,H,Human,Stomach,Epithelial,Adult,L,24,10,MTT,TetrazoliumSalt,,116.4,0.185,81,10.1016/j.tiv.2015.11.006
2104,2019,Polystyrene,O,Sphere,None,Commercial,,25,,,,,A549,5000,H,Human,Lung,Epithelial,Adult,L,24,2.5,MTS,TetrazoliumSalt,,113.48,,82,10.1016/j.scitotenv.2019.133794
2105,2019,Polystyrene,O,Sphere,None,Commercial,,25,,,,,A549,5000,H,Human,Lung,Epithelial,Adult,L,24,5,MTS,TetrazoliumSalt,,115.99,,82,10.1016/j.scitotenv.2019.133794
2106,2019,Polystyrene,O,Sphere,None,Commercial,,25,,,,,A549,5000,H,Human,Lung,Epithelial,Adult,L,24,10,MTS,TetrazoliumSalt,,121,,82,10.1016/j.scitotenv.2019.133794
2107,2019,Polystyrene,O,Sphere,None,Commercial,,25,,,,,A549,5000,H,Human,Lung,Epithelial,Adult,L,24,15,MTS,TetrazoliumSalt,,130.09,,82,10.1016/j.scitotenv.2019.133794
2108,2019,Polystyrene,O,Sphere,None,Commercial,,25,,,,,A549,5000,H,Human,Lung,Epithelial,Adult,L,24,20,MTS,TetrazoliumSalt,,100,,82,10.1016/j.scitotenv.2019.133794
2109,2019,Polystyrene,O,Sphere,None,Commercial,,25,,,,,A549,5000,H,Human,Lung,Epithelial,Adult,L,24,25,MTS,TetrazoliumSalt,,57.68,,82,10.1016/j.scitotenv.2019.133794
2110,2019,Polystyrene,O,Sphere,None,Commercial,,25,,,,,A549,5000,H,Human,Lung,Epithelial,Adult,L,24,30,MTS,TetrazoliumSalt,,40.752,,82,10.1016/j.scitotenv.2019.133794
2111,2019,Polystyrene,O,Sphere,None,Commercial,,70,,,,,A549,5000,H,Human,Lung,Epithelial,Adult,L,24,10,MTS,TetrazoliumSalt,,109.71,,82,10.1016/j.scitotenv.2019.133794
2112,2019,Polystyrene,O,Sphere,None,Commercial,,70,,,,,A549,5000,H,Human,Lung,Epithelial,Adult,L,24,30,MTS,TetrazoliumSalt,,98.058,,82,10.1016/j.scitotenv.2019.133794
2113,2019,Polystyrene,O,Sphere,None,Commercial,,70,,,,,A549,5000,H,Human,Lung,Epithelial,Adult,L,24,60,MTS,TetrazoliumSalt,,102.91,,82,10.1016/j.scitotenv.2019.133794
2114,2019,Polystyrene,O,Sphere,None,Commercial,,70,,,,,A549,5000,H,Human,Lung,Epithelial,Adult,L,24,100,MTS,TetrazoliumSalt,,101.94,,82,10.1016/j.scitotenv.2019.133794
2115,2019,Polystyrene,O,Sphere,None,Commercial,,70,,,,,A549,5000,H,Human,Lung,Epithelial,Adult,L,24,160,MTS,TetrazoliumSalt,,70.388,,82,10.1016/j.scitotenv.2019.133794
2116,2019,Polystyrene,O,Sphere,None,Commercial,,70,,,,,A549,5000,H,Human,Lung,Epithelial,Adult,L,24,220,MTS,TetrazoliumSalt,,33.252,,82,10.1016/j.scitotenv.2019.133794
2117,2019,Polystyrene,O,Sphere,None,Commercial,,70,,,,,A549,5000,H,Human,Lung,Epithelial,Adult,L,24,300,MTS,TetrazoliumSalt,,8.7379,,82,10.1016/j.scitotenv.2019.133794
2118,2011,Polystyrene,O,Sphere,NH2,Commercial,Positive,50,61.45,,36.6,3.6,HeLa,5000,H,Human,Cervix,Epithelial,Adult,L,24,5,CCK-8,TetrazoliumSalt,,95.144,0.199,83,10.1016/j.biomaterials.2011.07.037
2119,2011,Polystyrene,O,Sphere,NH2,Commercial,Positive,100,99.33,,45.8,4.2,HeLa,5000,H,Human,Cervix,Epithelial,Adult,L,24,5,CCK-8,TetrazoliumSalt,,92.716,0.122,83,10.1016/j.biomaterials.2011.07.037
2120,2011,Polystyrene,O,Sphere,NH2,Commercial,Positive,500,450.2,,37.9,5.6,HeLa,5000,H,Human,Cervix,Epithelial,Adult,L,24,5,CCK-8,TetrazoliumSalt,,97.572,0.079,83,10.1016/j.biomaterials.2011.07.037
2121,2011,Polystyrene,O,Sphere,NH2,Commercial,Positive,50,61.45,,36.6,3.6,HeLa,5000,H,Human,Cervix,Epithelial,Adult,L,48,5,CCK-8,TetrazoliumSalt,,78.756,0.199,83,10.1016/j.biomaterials.2011.07.037
2122,2011,Polystyrene,O,Sphere,NH2,Commercial,Positive,100,99.33,,45.8,4.2,HeLa,5000,H,Human,Cervix,Epithelial,Adult,L,48,5,CCK-8,TetrazoliumSalt,,83.612,0.122,83,10.1016/j.biomaterials.2011.07.037
2123,2011,Polystyrene,O,Sphere,NH2,Commercial,Positive,500,450.2,,37.9,5.6,HeLa,5000,H,Human,Cervix,Epithelial,Adult,L,48,5,CCK-8,TetrazoliumSalt,,86.343,0.079,83,10.1016/j.biomaterials.2011.07.037
2124,2011,Polystyrene,O,Sphere,NH2,Commercial,Positive,50,61.45,,36.6,3.6,HeLa,5000,H,Human,Cervix,Epithelial,Adult,L,72,5,CCK-8,TetrazoliumSalt,,19.575,0.199,83,10.1016/j.biomaterials.2011.07.037
2125,2011,Polystyrene,O,Sphere,NH2,Commercial,Positive,100,99.33,,45.8,4.2,HeLa,5000,H,Human,Cervix,Epithelial,Adult,L,72,5,CCK-8,TetrazoliumSalt,,36.571,0.122,83,10.1016/j.biomaterials.2011.07.037
2126,2011,Polystyrene,O,Sphere,NH2,Commercial,Positive,500,450.2,,37.9,5.6,HeLa,5000,H,Human,Cervix,Epithelial,Adult,L,72,5,CCK-8,TetrazoliumSalt,,61.76,0.079,83,10.1016/j.biomaterials.2011.07.037
2127,2011,Polystyrene,O,Sphere,NH2,Commercial,Positive,50,61.45,,36.6,3.6,HeLa,5000,H,Human,Cervix,Epithelial,Adult,L,24,50,CCK-8,TetrazoliumSalt,,59.781,0.199,83,10.1016/j.biomaterials.2011.07.037
2128,2011,Polystyrene,O,Sphere,NH2,Commercial,Positive,100,99.33,,45.8,4.2,HeLa,5000,H,Human,Cervix,Epithelial,Adult,L,24,50,CCK-8,TetrazoliumSalt,,51.017,0.122,83,10.1016/j.biomaterials.2011.07.037
2129,2011,Polystyrene,O,Sphere,NH2,Commercial,Positive,500,450.2,,37.9,5.6,HeLa,5000,H,Human,Cervix,Epithelial,Adult,L,24,50,CCK-8,TetrazoliumSalt,,80.125,0.079,83,10.1016/j.biomaterials.2011.07.037
2130,2011,Polystyrene,O,Sphere,NH2,Commercial,Positive,50,61.45,,36.6,3.6,HeLa,5000,H,Human,Cervix,Epithelial,Adult,L,48,50,CCK-8,TetrazoliumSalt,,10.016,0.199,83,10.1016/j.biomaterials.2011.07.037
2131,2011,Polystyrene,O,Sphere,NH2,Commercial,Positive,100,99.33,,45.8,4.2,HeLa,5000,H,Human,Cervix,Epithelial,Adult,L,48,50,CCK-8,TetrazoliumSalt,,21.127,0.122,83,10.1016/j.biomaterials.2011.07.037
2132,2011,Polystyrene,O,Sphere,NH2,Commercial,Positive,500,450.2,,37.9,5.6,HeLa,5000,H,Human,Cervix,Epithelial,Adult,L,48,50,CCK-8,TetrazoliumSalt,,38.654,0.079,83,10.1016/j.biomaterials.2011.07.037
2133,2011,Polystyrene,O,Sphere,NH2,Commercial,Positive,50,61.45,,36.6,3.6,HeLa,5000,H,Human,Cervix,Epithelial,Adult,L,72,50,CCK-8,TetrazoliumSalt,,1.5649,0.199,83,10.1016/j.biomaterials.2011.07.037
2134,2011,Polystyrene,O,Sphere,NH2,Commercial,Positive,100,99.33,,45.8,4.2,HeLa,5000,H,Human,Cervix,Epithelial,Adult,L,72,50,CCK-8,TetrazoliumSalt,,10.016,0.122,83,10.1016/j.biomaterials.2011.07.037
2135,2011,Polystyrene,O,Sphere,NH2,Commercial,Positive,500,450.2,,37.9,5.6,HeLa,5000,H,Human,Cervix,Epithelial,Adult,L,72,50,CCK-8,TetrazoliumSalt,,6.4163,0.079,83,10.1016/j.biomaterials.2011.07.037
2136,2011,Polystyrene,O,Sphere,COOH,Commercial,Negative,50,57.14,,-9,-23.6,HeLa,5000,H,Human,Cervix,Epithelial,Adult,L,24,5,CCK-8,TetrazoliumSalt,,99.055,0.084,83,10.1016/j.biomaterials.2011.07.037
2137,2011,Polystyrene,O,Sphere,COOH,Commercial,Negative,100,124.4,,-34,-23.7,HeLa,5000,H,Human,Cervix,Epithelial,Adult,L,24,5,CCK-8,TetrazoliumSalt,,97.165,0.093,83,10.1016/j.biomaterials.2011.07.037
2138,2011,Polystyrene,O,Sphere,COOH,Commercial,Negative,500,465.3,,-38.5,-21.9,HeLa,5000,H,Human,Cervix,Epithelial,Adult,L,24,5,CCK-8,TetrazoliumSalt,,97.165,0.038,83,10.1016/j.biomaterials.2011.07.037
2139,2011,Polystyrene,O,Sphere,COOH,Commercial,Negative,50,57.14,,-9,-23.6,HeLa,5000,H,Human,Cervix,Epithelial,Adult,L,48,5,CCK-8,TetrazoliumSalt,,105.98,0.084,83,10.1016/j.biomaterials.2011.07.037
2140,2011,Polystyrene,O,Sphere,COOH,Commercial,Negative,100,124.4,,-34,-23.7,HeLa,5000,H,Human,Cervix,Epithelial,Adult,L,48,5,CCK-8,TetrazoliumSalt,,102.2,0.093,83,10.1016/j.biomaterials.2011.07.037
2141,2011,Polystyrene,O,Sphere,COOH,Commercial,Negative,500,465.3,,-38.5,-21.9,HeLa,5000,H,Human,Cervix,Epithelial,Adult,L,48,5,CCK-8,TetrazoliumSalt,,105.35,0.038,83,10.1016/j.biomaterials.2011.07.037
2142,2011,Polystyrene,O,Sphere,COOH,Commercial,Negative,50,57.14,,-9,-23.6,HeLa,5000,H,Human,Cervix,Epithelial,Adult,L,72,5,CCK-8,TetrazoliumSalt,,102.52,0.084,83,10.1016/j.biomaterials.2011.07.037
2143,2011,Polystyrene,O,Sphere,COOH,Commercial,Negative,100,124.4,,-34,-23.7,HeLa,5000,H,Human,Cervix,Epithelial,Adult,L,72,5,CCK-8,TetrazoliumSalt,,103.31,0.093,83,10.1016/j.biomaterials.2011.07.037
2144,2011,Polystyrene,O,Sphere,COOH,Commercial,Negative,500,465.3,,-38.5,-21.9,HeLa,5000,H,Human,Cervix,Epithelial,Adult,L,72,5,CCK-8,TetrazoliumSalt,,105.35,0.038,83,10.1016/j.biomaterials.2011.07.037
2145,2011,Polystyrene,O,Sphere,COOH,Commercial,Negative,50,57.14,,-9,-23.6,HeLa,5000,H,Human,Cervix,Epithelial,Adult,L,24,50,CCK-8,TetrazoliumSalt,,99.073,0.084,83,10.1016/j.biomaterials.2011.07.037
2146,2011,Polystyrene,O,Sphere,COOH,Commercial,Negative,100,124.4,,-34,-23.7,HeLa,5000,H,Human,Cervix,Epithelial,Adult,L,24,50,CCK-8,TetrazoliumSalt,,99.536,0.093,83,10.1016/j.biomaterials.2011.07.037
2147,2011,Polystyrene,O,Sphere,COOH,Commercial,Negative,500,465.3,,-38.5,-21.9,HeLa,5000,H,Human,Cervix,Epithelial,Adult,L,24,50,CCK-8,TetrazoliumSalt,,97.527,0.038,83,10.1016/j.biomaterials.2011.07.037
2148,2011,Polystyrene,O,Sphere,COOH,Commercial,Negative,50,57.14,,-9,-23.6,HeLa,5000,H,Human,Cervix,Epithelial,Adult,L,48,50,CCK-8,TetrazoliumSalt,,97.836,0.084,83,10.1016/j.biomaterials.2011.07.037
2149,2011,Polystyrene,O,Sphere,COOH,Commercial,Negative,100,124.4,,-34,-23.7,HeLa,5000,H,Human,Cervix,Epithelial,Adult,L,48,50,CCK-8,TetrazoliumSalt,,99.073,0.093,83,10.1016/j.biomaterials.2011.07.037
2150,2011,Polystyrene,O,Sphere,COOH,Commercial,Negative,500,465.3,,-38.5,-21.9,HeLa,5000,H,Human,Cervix,Epithelial,Adult,L,48,50,CCK-8,TetrazoliumSalt,,96.291,0.038,83,10.1016/j.biomaterials.2011.07.037
2151,2011,Polystyrene,O,Sphere,COOH,Commercial,Negative,50,57.14,,-9,-23.6,HeLa,5000,H,Human,Cervix,Epithelial,Adult,L,72,50,CCK-8,TetrazoliumSalt,,98.609,0.084,83,10.1016/j.biomaterials.2011.07.037
2152,2011,Polystyrene,O,Sphere,COOH,Commercial,Negative,100,124.4,,-34,-23.7,HeLa,5000,H,Human,Cervix,Epithelial,Adult,L,72,50,CCK-8,TetrazoliumSalt,,102.16,0.093,83,10.1016/j.biomaterials.2011.07.037
2153,2011,Polystyrene,O,Sphere,COOH,Commercial,Negative,500,465.3,,-38.5,-21.9,HeLa,5000,H,Human,Cervix,Epithelial,Adult,L,72,50,CCK-8,TetrazoliumSalt,,99.845,0.038,83,10.1016/j.biomaterials.2011.07.037
2154,2011,Polystyrene,O,Sphere,NH2,Commercial,Positive,50,61.45,,36.6,3.7,NIH3T3,5000,A,Mouse,Embryo,Fibroblast,Embryonic,L,24,5,CCK-8,TetrazoliumSalt,,77.165,0.199,83,10.1016/j.biomaterials.2011.07.037
2155,2011,Polystyrene,O,Sphere,NH2,Commercial,Positive,100,99.33,,45.8,4.2,NIH3T3,5000,A,Mouse,Embryo,Fibroblast,Embryonic,L,24,5,CCK-8,TetrazoliumSalt,,90.551,0.122,83,10.1016/j.biomaterials.2011.07.037
2156,2011,Polystyrene,O,Sphere,NH2,Commercial,Positive,500,450.2,,37.9,5.6,NIH3T3,5000,A,Mouse,Embryo,Fibroblast,Embryonic,L,24,5,CCK-8,TetrazoliumSalt,,109.13,0.079,83,10.1016/j.biomaterials.2011.07.037
2157,2011,Polystyrene,O,Sphere,NH2,Commercial,Positive,50,61.45,,36.6,3.7,NIH3T3,5000,A,Mouse,Embryo,Fibroblast,Embryonic,L,48,5,CCK-8,TetrazoliumSalt,,43.937,0.199,83,10.1016/j.biomaterials.2011.07.037
2158,2011,Polystyrene,O,Sphere,NH2,Commercial,Positive,100,99.33,,45.8,4.2,NIH3T3,5000,A,Mouse,Embryo,Fibroblast,Embryonic,L,48,5,CCK-8,TetrazoliumSalt,,61.417,0.122,83,10.1016/j.biomaterials.2011.07.037
2159,2011,Polystyrene,O,Sphere,NH2,Commercial,Positive,500,450.2,,37.9,5.6,NIH3T3,5000,A,Mouse,Embryo,Fibroblast,Embryonic,L,48,5,CCK-8,TetrazoliumSalt,,58.268,0.079,83,10.1016/j.biomaterials.2011.07.037
2160,2011,Polystyrene,O,Sphere,NH2,Commercial,Positive,50,61.45,,36.6,3.7,NIH3T3,5000,A,Mouse,Embryo,Fibroblast,Embryonic,L,72,5,CCK-8,TetrazoliumSalt,,7.4016,0.199,83,10.1016/j.biomaterials.2011.07.037
2161,2011,Polystyrene,O,Sphere,NH2,Commercial,Positive,100,99.33,,45.8,4.2,NIH3T3,5000,A,Mouse,Embryo,Fibroblast,Embryonic,L,72,5,CCK-8,TetrazoliumSalt,,20.315,0.122,83,10.1016/j.biomaterials.2011.07.037
2162,2011,Polystyrene,O,Sphere,NH2,Commercial,Positive,500,450.2,,37.9,5.6,NIH3T3,5000,A,Mouse,Embryo,Fibroblast,Embryonic,L,72,5,CCK-8,TetrazoliumSalt,,20.787,0.079,83,10.1016/j.biomaterials.2011.07.037
2163,2011,Polystyrene,O,Sphere,NH2,Commercial,Positive,50,61.45,,36.6,3.7,NIH3T3,5000,A,Mouse,Embryo,Fibroblast,Embryonic,L,24,50,CCK-8,TetrazoliumSalt,,0,0.199,83,10.1016/j.biomaterials.2011.07.037
2164,2011,Polystyrene,O,Sphere,NH2,Commercial,Positive,100,99.33,,45.8,4.2,NIH3T3,5000,A,Mouse,Embryo,Fibroblast,Embryonic,L,24,50,CCK-8,TetrazoliumSalt,,17.638,0.122,83,10.1016/j.biomaterials.2011.07.037
2165,2011,Polystyrene,O,Sphere,NH2,Commercial,Positive,500,450.2,,37.9,5.6,NIH3T3,5000,A,Mouse,Embryo,Fibroblast,Embryonic,L,24,50,CCK-8,TetrazoliumSalt,,3.8344,0.079,83,10.1016/j.biomaterials.2011.07.037
2166,2011,Polystyrene,O,Sphere,NH2,Commercial,Positive,50,61.45,,36.6,3.7,NIH3T3,5000,A,Mouse,Embryo,Fibroblast,Embryonic,L,48,50,CCK-8,TetrazoliumSalt,,0,0.199,83,10.1016/j.biomaterials.2011.07.037
2167,2011,Polystyrene,O,Sphere,NH2,Commercial,Positive,100,99.33,,45.8,4.2,NIH3T3,5000,A,Mouse,Embryo,Fibroblast,Embryonic,L,48,50,CCK-8,TetrazoliumSalt,,3.0675,0.122,83,10.1016/j.biomaterials.2011.07.037
2168,2011,Polystyrene,O,Sphere,NH2,Commercial,Positive,500,450.2,,37.9,5.6,NIH3T3,5000,A,Mouse,Embryo,Fibroblast,Embryonic,L,48,50,CCK-8,TetrazoliumSalt,,6.7485,0.079,83,10.1016/j.biomaterials.2011.07.037
2169,2011,Polystyrene,O,Sphere,NH2,Commercial,Positive,50,61.45,,36.6,3.7,NIH3T3,5000,A,Mouse,Embryo,Fibroblast,Embryonic,L,72,50,CCK-8,TetrazoliumSalt,,0,0.199,83,10.1016/j.biomaterials.2011.07.037
2170,2011,Polystyrene,O,Sphere,NH2,Commercial,Positive,100,99.33,,45.8,4.2,NIH3T3,5000,A,Mouse,Embryo,Fibroblast,Embryonic,L,72,50,CCK-8,TetrazoliumSalt,,0.46012,0.122,83,10.1016/j.biomaterials.2011.07.037
2171,2011,Polystyrene,O,Sphere,NH2,Commercial,Positive,500,450.2,,37.9,5.6,NIH3T3,5000,A,Mouse,Embryo,Fibroblast,Embryonic,L,72,50,CCK-8,TetrazoliumSalt,,0.92025,0.079,83,10.1016/j.biomaterials.2011.07.037
2172,2011,Polystyrene,O,Sphere,COOH,Commercial,Negative,50,57.14,,-9,-23.6,NIH3T3,5000,A,Mouse,Embryo,Fibroblast,Embryonic,L,24,5,CCK-8,TetrazoliumSalt,,102.43,0.084,83,10.1016/j.biomaterials.2011.07.037
2173,2011,Polystyrene,O,Sphere,COOH,Commercial,Negative,100,124.4,,-34,-23.7,NIH3T3,5000,A,Mouse,Embryo,Fibroblast,Embryonic,L,24,5,CCK-8,TetrazoliumSalt,,97.568,0.093,83,10.1016/j.biomaterials.2011.07.037
2174,2011,Polystyrene,O,Sphere,COOH,Commercial,Negative,500,465.3,,-38.5,-21.9,NIH3T3,5000,A,Mouse,Embryo,Fibroblast,Embryonic,L,24,5,CCK-8,TetrazoliumSalt,,110.49,0.038,83,10.1016/j.biomaterials.2011.07.037
2175,2011,Polystyrene,O,Sphere,COOH,Commercial,Negative,50,57.14,,-9,-23.6,NIH3T3,5000,A,Mouse,Embryo,Fibroblast,Embryonic,L,48,5,CCK-8,TetrazoliumSalt,,89.818,0.084,83,10.1016/j.biomaterials.2011.07.037
2176,2011,Polystyrene,O,Sphere,COOH,Commercial,Negative,100,124.4,,-34,-23.7,NIH3T3,5000,A,Mouse,Embryo,Fibroblast,Embryonic,L,48,5,CCK-8,TetrazoliumSalt,,84.498,0.093,83,10.1016/j.biomaterials.2011.07.037
2177,2011,Polystyrene,O,Sphere,COOH,Commercial,Negative,500,465.3,,-38.5,-21.9,NIH3T3,5000,A,Mouse,Embryo,Fibroblast,Embryonic,L,48,5,CCK-8,TetrazoliumSalt,,86.93,0.038,83,10.1016/j.biomaterials.2011.07.037
2178,2011,Polystyrene,O,Sphere,COOH,Commercial,Negative,50,57.14,,-9,-23.6,NIH3T3,5000,A,Mouse,Embryo,Fibroblast,Embryonic,L,72,5,CCK-8,TetrazoliumSalt,,113.83,0.084,83,10.1016/j.biomaterials.2011.07.037
2179,2011,Polystyrene,O,Sphere,COOH,Commercial,Negative,100,124.4,,-34,-23.7,NIH3T3,5000,A,Mouse,Embryo,Fibroblast,Embryonic,L,72,5,CCK-8,TetrazoliumSalt,,91.033,0.093,83,10.1016/j.biomaterials.2011.07.037
2180,2011,Polystyrene,O,Sphere,COOH,Commercial,Negative,500,465.3,,-38.5,-21.9,NIH3T3,5000,A,Mouse,Embryo,Fibroblast,Embryonic,L,72,5,CCK-8,TetrazoliumSalt,,99.088,0.038,83,10.1016/j.biomaterials.2011.07.037
2181,2011,Polystyrene,O,Sphere,COOH,Commercial,Negative,50,57.14,,-9,-23.6,NIH3T3,5000,A,Mouse,Embryo,Fibroblast,Embryonic,L,24,50,CCK-8,TetrazoliumSalt,,117.37,0.084,83,10.1016/j.biomaterials.2011.07.037
2182,2011,Polystyrene,O,Sphere,COOH,Commercial,Negative,100,124.4,,-34,-23.7,NIH3T3,5000,A,Mouse,Embryo,Fibroblast,Embryonic,L,24,50,CCK-8,TetrazoliumSalt,,83.234,0.093,83,10.1016/j.biomaterials.2011.07.037
2183,2011,Polystyrene,O,Sphere,COOH,Commercial,Negative,500,465.3,,-38.5,-21.9,NIH3T3,5000,A,Mouse,Embryo,Fibroblast,Embryonic,L,24,50,CCK-8,TetrazoliumSalt,,85.629,0.038,83,10.1016/j.biomaterials.2011.07.037
2184,2011,Polystyrene,O,Sphere,COOH,Commercial,Negative,50,57.14,,-9,-23.6,NIH3T3,5000,A,Mouse,Embryo,Fibroblast,Embryonic,L,48,50,CCK-8,TetrazoliumSalt,,106.89,0.084,83,10.1016/j.biomaterials.2011.07.037
2185,2011,Polystyrene,O,Sphere,COOH,Commercial,Negative,100,124.4,,-34,-23.7,NIH3T3,5000,A,Mouse,Embryo,Fibroblast,Embryonic,L,48,50,CCK-8,TetrazoliumSalt,,66.467,0.093,83,10.1016/j.biomaterials.2011.07.037
2186,2011,Polystyrene,O,Sphere,COOH,Commercial,Negative,500,465.3,,-38.5,-21.9,NIH3T3,5000,A,Mouse,Embryo,Fibroblast,Embryonic,L,48,50,CCK-8,TetrazoliumSalt,,66.916,0.038,83,10.1016/j.biomaterials.2011.07.037
2187,2011,Polystyrene,O,Sphere,COOH,Commercial,Negative,50,57.14,,-9,-23.6,NIH3T3,5000,A,Mouse,Embryo,Fibroblast,Embryonic,L,72,50,CCK-8,TetrazoliumSalt,,110.03,0.084,83,10.1016/j.biomaterials.2011.07.037
2188,2011,Polystyrene,O,Sphere,COOH,Commercial,Negative,100,124.4,,-34,-23.7,NIH3T3,5000,A,Mouse,Embryo,Fibroblast,Embryonic,L,72,50,CCK-8,TetrazoliumSalt,,54.641,0.093,83,10.1016/j.biomaterials.2011.07.037
2189,2011,Polystyrene,O,Sphere,COOH,Commercial,Negative,500,465.3,,-38.5,-21.9,NIH3T3,5000,A,Mouse,Embryo,Fibroblast,Embryonic,L,72,50,CCK-8,TetrazoliumSalt,,57.036,0.038,83,10.1016/j.biomaterials.2011.07.037
2190,2019,ZnO,I,Sphere,None,Commercial,,20,,37.77,,,HepG2,10000,H,Human,Liver,Epithelial,Adult,L,24,4,MTT,TetrazoliumSalt,,98.097,,84,10.1016/j.ecoenv.2018.12.096
2191,2019,ZnO,I,Sphere,None,Commercial,,20,,37.77,,,HepG2,10000,H,Human,Liver,Epithelial,Adult,L,24,8,MTT,TetrazoliumSalt,,87.408,,84,10.1016/j.ecoenv.2018.12.096
2192,2019,ZnO,I,Sphere,None,Commercial,,20,,37.77,,,HepG2,10000,H,Human,Liver,Epithelial,Adult,L,24,16,MTT,TetrazoliumSalt,,68.96,,84,10.1016/j.ecoenv.2018.12.096
2193,2019,ZnO,I,Sphere,None,Commercial,,20,,37.77,,,HepG2,10000,H,Human,Liver,Epithelial,Adult,L,24,40,MTT,TetrazoliumSalt,,40.556,,84,10.1016/j.ecoenv.2018.12.096
2194,2019,ZnO,I,Sphere,None,Commercial,,20,,37.77,,,HepG2,10000,H,Human,Liver,Epithelial,Adult,L,24,80,MTT,TetrazoliumSalt,,24.89,,84,10.1016/j.ecoenv.2018.12.096
2195,2019,ZnO,I,Sphere,None,Commercial,,20,,37.77,,,HepG2,10000,H,Human,Liver,Epithelial,Adult,L,24,160,MTT,TetrazoliumSalt,,21.669,,84,10.1016/j.ecoenv.2018.12.096
2196,2019,ZnO,I,Sphere,None,Commercial,,90,,102.2,,,HepG2,10000,H,Human,Liver,Epithelial,Adult,L,24,4,MTT,TetrazoliumSalt,,99.56,,84,10.1016/j.ecoenv.2018.12.096
2197,2019,ZnO,I,Sphere,None,Commercial,,90,,102.2,,,HepG2,10000,H,Human,Liver,Epithelial,Adult,L,24,8,MTT,TetrazoliumSalt,,95.748,,84,10.1016/j.ecoenv.2018.12.096
2198,2019,ZnO,I,Sphere,None,Commercial,,90,,102.2,,,HepG2,10000,H,Human,Liver,Epithelial,Adult,L,24,16,MTT,TetrazoliumSalt,,79.912,,84,10.1016/j.ecoenv.2018.12.096
2199,2019,ZnO,I,Sphere,None,Commercial,,90,,102.2,,,HepG2,10000,H,Human,Liver,Epithelial,Adult,L,24,40,MTT,TetrazoliumSalt,,48.68,,84,10.1016/j.ecoenv.2018.12.096
2200,2019,ZnO,I,Sphere,None,Commercial,,90,,102.2,,,HepG2,10000,H,Human,Liver,Epithelial,Adult,L,24,80,MTT,TetrazoliumSalt,,29.472,,84,10.1016/j.ecoenv.2018.12.096
2201,2019,ZnO,I,Sphere,None,Commercial,,90,,102.2,,,HepG2,10000,H,Human,Liver,Epithelial,Adult,L,24,160,MTT,TetrazoliumSalt,,23.607,,84,10.1016/j.ecoenv.2018.12.096
2202,2019,ZnO,I,Sphere,None,Commercial,,200,,222,,,HepG2,10000,H,Human,Liver,Epithelial,Adult,L,24,4,MTT,TetrazoliumSalt,,99.854,,84,10.1016/j.ecoenv.2018.12.096
2203,2019,ZnO,I,Sphere,None,Commercial,,200,,222,,,HepG2,10000,H,Human,Liver,Epithelial,Adult,L,24,8,MTT,TetrazoliumSalt,,92.982,,84,10.1016/j.ecoenv.2018.12.096
2204,2019,ZnO,I,Sphere,None,Commercial,,200,,222,,,HepG2,10000,H,Human,Liver,Epithelial,Adult,L,24,16,MTT,TetrazoliumSalt,,80.994,,84,10.1016/j.ecoenv.2018.12.096
2205,2019,ZnO,I,Sphere,None,Commercial,,200,,222,,,HepG2,10000,H,Human,Liver,Epithelial,Adult,L,24,40,MTT,TetrazoliumSalt,,63.596,,84,10.1016/j.ecoenv.2018.12.096
2206,2019,ZnO,I,Sphere,None,Commercial,,200,,222,,,HepG2,10000,H,Human,Liver,Epithelial,Adult,L,24,80,MTT,TetrazoliumSalt,,60.234,,84,10.1016/j.ecoenv.2018.12.096
2207,2019,ZnO,I,Sphere,None,Commercial,,200,,222,,,HepG2,10000,H,Human,Liver,Epithelial,Adult,L,24,160,MTT,TetrazoliumSalt,,57.018,,84,10.1016/j.ecoenv.2018.12.096
2208,2012,SiO2,I,Sphere,None,Commercial,Negative,15,,14.6,,-59.7,HaCat,,H,Human,Skin,Keratinocyte,Adult,L,24,5,CCK-8,TetrazoliumSalt,,89.58,,85,10.1007/s11033-011-1287-z
2209,2012,SiO2,I,Sphere,None,Commercial,Negative,30,,20.4,,-63.31,HaCat,,H,Human,Skin,Keratinocyte,Adult,L,24,5,CCK-8,TetrazoliumSalt,,94.698,,85,10.1007/s11033-011-1287-z
2210,2012,SiO2,I,Sphere,None,Commercial,Negative,100,,169.2,,-14.37,HaCat,,H,Human,Skin,Keratinocyte,Adult,L,24,5,CCK-8,TetrazoliumSalt,,98.355,,85,10.1007/s11033-011-1287-z
2211,2012,SiO2,I,Sphere,None,Commercial,Negative,15,,14.6,,-59.7,HaCat,,H,Human,Skin,Keratinocyte,Adult,L,24,10,CCK-8,TetrazoliumSalt,,85.192,,85,10.1007/s11033-011-1287-z
2212,2012,SiO2,I,Sphere,None,Commercial,Negative,30,,20.4,,-63.31,HaCat,,H,Human,Skin,Keratinocyte,Adult,L,24,10,CCK-8,TetrazoliumSalt,,91.59,,85,10.1007/s11033-011-1287-z
2213,2012,SiO2,I,Sphere,None,Commercial,Negative,100,,169.2,,-14.37,HaCat,,H,Human,Skin,Keratinocyte,Adult,L,24,10,CCK-8,TetrazoliumSalt,,94.15,,85,10.1007/s11033-011-1287-z
2214,2012,SiO2,I,Sphere,None,Commercial,Negative,15,,14.6,,-59.7,HaCat,,H,Human,Skin,Keratinocyte,Adult,L,24,20,CCK-8,TetrazoliumSalt,,30.713,,85,10.1007/s11033-011-1287-z
2215,2012,SiO2,I,Sphere,None,Commercial,Negative,30,,20.4,,-63.31,HaCat,,H,Human,Skin,Keratinocyte,Adult,L,24,20,CCK-8,TetrazoliumSalt,,74.771,,85,10.1007/s11033-011-1287-z
2216,2012,SiO2,I,Sphere,None,Commercial,Negative,100,,169.2,,-14.37,HaCat,,H,Human,Skin,Keratinocyte,Adult,L,24,20,CCK-8,TetrazoliumSalt,,93.967,,85,10.1007/s11033-011-1287-z
2217,2012,SiO2,I,Sphere,None,Commercial,Negative,15,,14.6,,-59.7,HaCat,,H,Human,Skin,Keratinocyte,Adult,L,24,40,CCK-8,TetrazoliumSalt,,20.841,,85,10.1007/s11033-011-1287-z
2218,2012,SiO2,I,Sphere,None,Commercial,Negative,30,,20.4,,-63.31,HaCat,,H,Human,Skin,Keratinocyte,Adult,L,24,40,CCK-8,TetrazoliumSalt,,22.121,,85,10.1007/s11033-011-1287-z
2219,2012,SiO2,I,Sphere,None,Commercial,Negative,100,,169.2,,-14.37,HaCat,,H,Human,Skin,Keratinocyte,Adult,L,24,40,CCK-8,TetrazoliumSalt,,28.702,,85,10.1007/s11033-011-1287-z
2220,2012,SiO2,I,Sphere,None,Commercial,Negative,15,,14.6,,-59.7,HaCat,,H,Human,Skin,Keratinocyte,Adult,L,24,50,CCK-8,TetrazoliumSalt,,10.238,,85,10.1007/s11033-011-1287-z
2221,2012,SiO2,I,Sphere,None,Commercial,Negative,30,,20.4,,-63.31,HaCat,,H,Human,Skin,Keratinocyte,Adult,L,24,50,CCK-8,TetrazoliumSalt,,19.927,,85,10.1007/s11033-011-1287-z
2222,2012,SiO2,I,Sphere,None,Commercial,Negative,100,,169.2,,-14.37,HaCat,,H,Human,Skin,Keratinocyte,Adult,L,24,50,CCK-8,TetrazoliumSalt,,20.841,,85,10.1007/s11033-011-1287-z
2223,2012,SiO2,I,Sphere,None,Commercial,Negative,15,,14.6,,-59.7,HaCat,,H,Human,Skin,Keratinocyte,Adult,L,24,60,CCK-8,TetrazoliumSalt,,7.8611,,85,10.1007/s11033-011-1287-z
2224,2012,SiO2,I,Sphere,None,Commercial,Negative,30,,20.4,,-63.31,HaCat,,H,Human,Skin,Keratinocyte,Adult,L,24,60,CCK-8,TetrazoliumSalt,,16.453,,85,10.1007/s11033-011-1287-z
2225,2012,SiO2,I,Sphere,None,Commercial,Negative,100,,169.2,,-14.37,HaCat,,H,Human,Skin,Keratinocyte,Adult,L,24,60,CCK-8,TetrazoliumSalt,,17.185,,85,10.1007/s11033-011-1287-z
2226,2012,SiO2,I,Sphere,None,Commercial,Negative,15,,14.6,,-59.7,HaCat,,H,Human,Skin,Keratinocyte,Adult,L,24,80,CCK-8,TetrazoliumSalt,,7.6782,,85,10.1007/s11033-011-1287-z
2227,2012,SiO2,I,Sphere,None,Commercial,Negative,30,,20.4,,-63.31,HaCat,,H,Human,Skin,Keratinocyte,Adult,L,24,80,CCK-8,TetrazoliumSalt,,10.969,,85,10.1007/s11033-011-1287-z
2228,2012,SiO2,I,Sphere,None,Commercial,Negative,100,,169.2,,-14.37,HaCat,,H,Human,Skin,Keratinocyte,Adult,L,24,80,CCK-8,TetrazoliumSalt,,11.335,,85,10.1007/s11033-011-1287-z
2229,2012,SiO2,I,Sphere,None,Commercial,Negative,15,,14.6,,-59.7,HaCat,,H,Human,Skin,Keratinocyte,Adult,L,24,100,CCK-8,TetrazoliumSalt,,7.4954,,85,10.1007/s11033-011-1287-z
2230,2012,SiO2,I,Sphere,None,Commercial,Negative,30,,20.4,,-63.31,HaCat,,H,Human,Skin,Keratinocyte,Adult,L,24,100,CCK-8,TetrazoliumSalt,,7.6782,,85,10.1007/s11033-011-1287-z
2231,2012,SiO2,I,Sphere,None,Commercial,Negative,100,,169.2,,-14.37,HaCat,,H,Human,Skin,Keratinocyte,Adult,L,24,100,CCK-8,TetrazoliumSalt,,9.5064,,85,10.1007/s11033-011-1287-z
2232,2018,Au,I,Sphere,Citrate,Chemical Reduction,Negative,14.5,4.9,,-158,,PBMC,500000,H,Human,Blood,Lymphoblast,Adult,P,24,15,MTT,TetrazoliumSalt,,71.03,,86,10.1007/s11051-018-4406-0
2233,2018,Au,I,Sphere,CyA,Chemical Reduction,Positive,6.5,8,,88,,PBMC,500000,H,Human,Blood,Lymphoblast,Adult,P,24,15,MTT,TetrazoliumSalt,,75.567,,86,10.1007/s11051-018-4406-0
2234,2018,Au,I,Sphere,GSH,Chemical Reduction,Negative,3.8,3.6,,-140,,PBMC,500000,H,Human,Blood,Lymphoblast,Adult,P,24,15,MTT,TetrazoliumSalt,,72.251,,86,10.1007/s11051-018-4406-0
2235,2018,Au,I,Sphere,Citrate,Chemical Reduction,Negative,7,6.9,,-99,,PBMC,500000,H,Human,Blood,Lymphoblast,Adult,P,24,15,MTT,TetrazoliumSalt,,83.072,,86,10.1007/s11051-018-4406-0
2236,2018,Au,I,Sphere,Citrate,Chemical Reduction,Negative,14.5,4.9,,-158,,PBMC,500000,H,Human,Blood,Lymphoblast,Adult,P,24,1.5,MTT,TetrazoliumSalt,,87.053,,86,10.1007/s11051-018-4406-0
2237,2018,Au,I,Sphere,CyA,Chemical Reduction,Positive,6.5,8,,88,,PBMC,500000,H,Human,Blood,Lymphoblast,Adult,P,24,1.5,MTT,TetrazoliumSalt,,99.319,,86,10.1007/s11051-018-4406-0
2238,2018,Au,I,Sphere,GSH,Chemical Reduction,Negative,3.8,3.6,,-140,,PBMC,500000,H,Human,Blood,Lymphoblast,Adult,P,24,1.5,MTT,TetrazoliumSalt,,102.21,,86,10.1007/s11051-018-4406-0
2239,2018,Au,I,Sphere,Citrate,Chemical Reduction,Negative,7,6.9,,-99,,PBMC,500000,H,Human,Blood,Lymphoblast,Adult,P,24,1.5,MTT,TetrazoliumSalt,,85.349,,86,10.1007/s11051-018-4406-0
