Repository: TorinK2/ml-for-nanocytotoxicity

This reposity stores the code for Torin Kovach's NanoBioTech project, "Towards a More General, Better Understood in 
silico Model of Nanoparticle Cytotoxicity."

File: raw_datasets/gul_2021.csv (part 11 of 19)
No,Year,Material,Type,Shape,Coat/Functional Group,Synthesis_Method,Surface_Charge,Diameter (nm),Size_in_Water (nm),Size_in_Medium (nm),Zeta_in_Water (mV),Zeta_in_Medium (mV),Cell_Type,No_of_Cells (cells/well),Human_Animal,Cell_Source,Cell_Tissue,Cell_Morphology,Cell_Age,Cell Line_Primary Cell,Time (hr),Concentration (ug/ml),Test,Test_Indicator,Aspect_Ratio,Cell_Viability (%),PDI,Article_ID,DOI
2240,2018,Au,I,Sphere,Citrate,Chemical Reduction,Negative,14.5,4.9,,-158,,Jurkat,500000,H,Human,Blood,Lymphoblast,Adult,L,24,15,MTT,TetrazoliumSalt,,93.309,,86,10.1007/s11051-018-4406-0
2241,2018,Au,I,Sphere,CyA,Chemical Reduction,Positive,6.5,8,,88,,Jurkat,500000,H,Human,Blood,Lymphoblast,Adult,L,24,15,MTT,TetrazoliumSalt,,83.457,,86,10.1007/s11051-018-4406-0
2242,2018,Au,I,Sphere,GSH,Chemical Reduction,Negative,3.8,3.6,,-140,,Jurkat,500000,H,Human,Blood,Lymphoblast,Adult,L,24,15,MTT,TetrazoliumSalt,,47.026,,86,10.1007/s11051-018-4406-0
2243,2018,Au,I,Sphere,Citrate,Chemical Reduction,Negative,7,6.9,,-99,,Jurkat,500000,H,Human,Blood,Lymphoblast,Adult,L,24,15,MTT,TetrazoliumSalt,,56.506,,86,10.1007/s11051-018-4406-0
2244,2018,Au,I,Sphere,Citrate,Chemical Reduction,Negative,14.5,4.9,,-158,,Jurkat,500000,H,Human,Blood,Lymphoblast,Adult,L,24,1.5,MTT,TetrazoliumSalt,,99.13,,86,10.1007/s11051-018-4406-0
2245,2018,Au,I,Sphere,CyA,Chemical Reduction,Positive,6.5,8,,88,,Jurkat,500000,H,Human,Blood,Lymphoblast,Adult,L,24,1.5,MTT,TetrazoliumSalt,,94.261,,86,10.1007/s11051-018-4406-0
2246,2018,Au,I,Sphere,GSH,Chemical Reduction,Negative,3.8,3.6,,-140,,Jurkat,500000,H,Human,Blood,Lymphoblast,Adult,L,24,1.5,MTT,TetrazoliumSalt,,89.391,,86,10.1007/s11051-018-4406-0
2247,2018,Au,I,Sphere,Citrate,Chemical Reduction,Negative,7,6.9,,-99,,Jurkat,500000,H,Human,Blood,Lymphoblast,Adult,L,24,1.5,MTT,TetrazoliumSalt,,89.391,,86,10.1007/s11051-018-4406-0
2248,2019,Au,I,Sphere,None,Commercial,Negative,5,,13.5,-10.33,-5.88,HepG2,,H,Human,Liver,Epithelial,Adult,L,72,1.67,MTT,TetrazoliumSalt,,102.43,,87,10.2147/IJN.S214008
2249,2019,Au,I,Sphere,None,Commercial,Negative,5,,13.5,-10.33,-5.88,HepG2,,H,Human,Liver,Epithelial,Adult,L,72,2.5,MTT,TetrazoliumSalt,,109.53,,87,10.2147/IJN.S214008
2250,2019,Au,I,Sphere,None,Commercial,Negative,5,,13.5,-10.33,-5.88,HepG2,,H,Human,Liver,Epithelial,Adult,L,72,5,MTT,TetrazoliumSalt,,116.63,,87,10.2147/IJN.S214008
2251,2019,Au,I,Sphere,None,Commercial,Negative,5,,13.5,-10.33,-5.88,HepG2,,H,Human,Liver,Epithelial,Adult,L,72,6.25,MTT,TetrazoliumSalt,,106.09,,87,10.2147/IJN.S214008
2252,2019,Au,I,Sphere,None,Commercial,Negative,5,,13.5,-10.33,-5.88,HepG2,,H,Human,Liver,Epithelial,Adult,L,72,12.5,MTT,TetrazoliumSalt,,81.47,,87,10.2147/IJN.S214008
2253,2019,Au,I,Sphere,None,Commercial,Negative,20,,26.5,-4.58,-4.46,HepG2,,H,Human,Liver,Epithelial,Adult,L,72,1.67,MTT,TetrazoliumSalt,,98.377,,87,10.2147/IJN.S214008
2254,2019,Au,I,Sphere,None,Commercial,Negative,20,,26.5,-4.58,-4.46,HepG2,,H,Human,Liver,Epithelial,Adult,L,72,2.5,MTT,TetrazoliumSalt,,101.01,,87,10.2147/IJN.S214008
2255,2019,Au,I,Sphere,None,Commercial,Negative,20,,26.5,-4.58,-4.46,HepG2,,H,Human,Liver,Epithelial,Adult,L,72,5,MTT,TetrazoliumSalt,,106.49,,87,10.2147/IJN.S214008
2256,2019,Au,I,Sphere,None,Commercial,Negative,20,,26.5,-4.58,-4.46,HepG2,,H,Human,Liver,Epithelial,Adult,L,72,6.25,MTT,TetrazoliumSalt,,107.91,,87,10.2147/IJN.S214008
2257,2019,Au,I,Sphere,None,Commercial,Negative,20,,26.5,-4.58,-4.46,HepG2,,H,Human,Liver,Epithelial,Adult,L,72,12.5,MTT,TetrazoliumSalt,,98.377,,87,10.2147/IJN.S214008
2258,2019,Au,I,Sphere,None,Commercial,Negative,50,,57,-12.32,-9.84,HepG2,,H,Human,Liver,Epithelial,Adult,L,72,1.67,MTT,TetrazoliumSalt,,102.43,,87,10.2147/IJN.S214008
2259,2019,Au,I,Sphere,None,Commercial,Negative,50,,57,-12.32,-9.84,HepG2,,H,Human,Liver,Epithelial,Adult,L,72,2.5,MTT,TetrazoliumSalt,,102.43,,87,10.2147/IJN.S214008
2260,2019,Au,I,Sphere,None,Commercial,Negative,50,,57,-12.32,-9.84,HepG2,,H,Human,Liver,Epithelial,Adult,L,72,5,MTT,TetrazoliumSalt,,102.03,,87,10.2147/IJN.S214008
2261,2019,Au,I,Sphere,None,Commercial,Negative,50,,57,-12.32,-9.84,HepG2,,H,Human,Liver,Epithelial,Adult,L,72,6.25,MTT,TetrazoliumSalt,,98.377,,87,10.2147/IJN.S214008
2262,2019,Au,I,Sphere,None,Commercial,Negative,50,,57,-12.32,-9.84,HepG2,,H,Human,Liver,Epithelial,Adult,L,72,12.5,MTT,TetrazoliumSalt,,96.349,,87,10.2147/IJN.S214008
2263,2019,Au,I,Sphere,None,Commercial,Negative,5,,13.5,-10.33,-5.88,L-02,,H,Human,Liver,Epithelial,Embryonic,L,72,1.67,MTT,TetrazoliumSalt,,73.333,,87,10.2147/IJN.S214008
2264,2019,Au,I,Sphere,None,Commercial,Negative,5,,13.5,-10.33,-5.88,L-02,,H,Human,Liver,Epithelial,Embryonic,L,72,2.5,MTT,TetrazoliumSalt,,33.725,,87,10.2147/IJN.S214008
2265,2019,Au,I,Sphere,None,Commercial,Negative,5,,13.5,-10.33,-5.88,L-02,,H,Human,Liver,Epithelial,Embryonic,L,72,5,MTT,TetrazoliumSalt,,20.784,,87,10.2147/IJN.S214008
2266,2019,Au,I,Sphere,None,Commercial,Negative,5,,13.5,-10.33,-5.88,L-02,,H,Human,Liver,Epithelial,Embryonic,L,72,6.25,MTT,TetrazoliumSalt,,10,,87,10.2147/IJN.S214008
2267,2019,Au,I,Sphere,None,Commercial,Negative,5,,13.5,-10.33,-5.88,L-02,,H,Human,Liver,Epithelial,Embryonic,L,72,12.5,MTT,TetrazoliumSalt,,6.6667,,87,10.2147/IJN.S214008
2268,2019,Au,I,Sphere,None,Commercial,Negative,20,,26.5,-4.58,-4.46,L-02,,H,Human,Liver,Epithelial,Embryonic,L,72,1.67,MTT,TetrazoliumSalt,,92.745,,87,10.2147/IJN.S214008
2269,2019,Au,I,Sphere,None,Commercial,Negative,20,,26.5,-4.58,-4.46,L-02,,H,Human,Liver,Epithelial,Embryonic,L,72,2.5,MTT,TetrazoliumSalt,,92.549,,87,10.2147/IJN.S214008
2270,2019,Au,I,Sphere,None,Commercial,Negative,20,,26.5,-4.58,-4.46,L-02,,H,Human,Liver,Epithelial,Embryonic,L,72,5,MTT,TetrazoliumSalt,,93.137,,87,10.2147/IJN.S214008
2271,2019,Au,I,Sphere,None,Commercial,Negative,20,,26.5,-4.58,-4.46,L-02,,H,Human,Liver,Epithelial,Embryonic,L,72,6.25,MTT,TetrazoliumSalt,,91.569,,87,10.2147/IJN.S214008
2272,2019,Au,I,Sphere,None,Commercial,Negative,20,,26.5,-4.58,-4.46,L-02,,H,Human,Liver,Epithelial,Embryonic,L,72,12.5,MTT,TetrazoliumSalt,,94.706,,87,10.2147/IJN.S214008
2273,2019,Au,I,Sphere,None,Commercial,Negative,50,,57,-12.32,-9.84,L-02,,H,Human,Liver,Epithelial,Embryonic,L,72,1.67,MTT,TetrazoliumSalt,,99.216,,87,10.2147/IJN.S214008
2274,2019,Au,I,Sphere,None,Commercial,Negative,50,,57,-12.32,-9.84,L-02,,H,Human,Liver,Epithelial,Embryonic,L,72,2.5,MTT,TetrazoliumSalt,,96.078,,87,10.2147/IJN.S214008
2275,2019,Au,I,Sphere,None,Commercial,Negative,50,,57,-12.32,-9.84,L-02,,H,Human,Liver,Epithelial,Embryonic,L,72,5,MTT,TetrazoliumSalt,,95.686,,87,10.2147/IJN.S214008
2276,2019,Au,I,Sphere,None,Commercial,Negative,50,,57,-12.32,-9.84,L-02,,H,Human,Liver,Epithelial,Embryonic,L,72,6.25,MTT,TetrazoliumSalt,,96.471,,87,10.2147/IJN.S214008
2277,2019,Au,I,Sphere,None,Commercial,Negative,50,,57,-12.32,-9.84,L-02,,H,Human,Liver,Epithelial,Embryonic,L,72,12.5,MTT,TetrazoliumSalt,,93.137,,87,10.2147/IJN.S214008
2278,2014,Au,I,Sphere,Citrate,Chemical Reduction,,5,,,,,A549,2000,H,Human,Lung,Epithelial,Adult,L,24,50,CCK-8,TetrazoliumSalt,,99.758,,88,10.1371/journal.pone.0099175
2279,2014,Au,I,Sphere,Citrate,Chemical Reduction,,10,,,,,A549,2000,H,Human,Lung,Epithelial,Adult,L,24,50,CCK-8,TetrazoliumSalt,,102.17,,88,10.1371/journal.pone.0099175
2280,2014,Au,I,Sphere,Citrate,Chemical Reduction,,20,,,,,A549,2000,H,Human,Lung,Epithelial,Adult,L,24,50,CCK-8,TetrazoliumSalt,,107.97,,88,10.1371/journal.pone.0099175
2281,2014,Au,I,Sphere,Citrate,Chemical Reduction,,40,,,,,A549,2000,H,Human,Lung,Epithelial,Adult,L,24,50,CCK-8,TetrazoliumSalt,,113.53,,88,10.1371/journal.pone.0099175
2282,2014,Au,I,Sphere,Citrate,Chemical Reduction,,5,,,,,A549,2000,H,Human,Lung,Epithelial,Adult,L,48,50,CCK-8,TetrazoliumSalt,,85.99,,88,10.1371/journal.pone.0099175
2283,2014,Au,I,Sphere,Citrate,Chemical Reduction,,10,,,,,A549,2000,H,Human,Lung,Epithelial,Adult,L,48,50,CCK-8,TetrazoliumSalt,,102.17,,88,10.1371/journal.pone.0099175
2284,2014,Au,I,Sphere,Citrate,Chemical Reduction,,20,,,,,A549,2000,H,Human,Lung,Epithelial,Adult,L,48,50,CCK-8,TetrazoliumSalt,,105.31,,88,10.1371/journal.pone.0099175
2285,2014,Au,I,Sphere,Citrate,Chemical Reduction,,40,,,,,A549,2000,H,Human,Lung,Epithelial,Adult,L,48,50,CCK-8,TetrazoliumSalt,,112.56,,88,10.1371/journal.pone.0099175
2286,2014,Au,I,Sphere,Citrate,Chemical Reduction,,5,,,,,A549,2000,H,Human,Lung,Epithelial,Adult,L,72,50,CCK-8,TetrazoliumSalt,,70.29,,88,10.1371/journal.pone.0099175
2287,2014,Au,I,Sphere,Citrate,Chemical Reduction,,10,,,,,A549,2000,H,Human,Lung,Epithelial,Adult,L,72,50,CCK-8,TetrazoliumSalt,,100.97,,88,10.1371/journal.pone.0099175
2288,2014,Au,I,Sphere,Citrate,Chemical Reduction,,20,,,,,A549,2000,H,Human,Lung,Epithelial,Adult,L,72,50,CCK-8,TetrazoliumSalt,,107.73,,88,10.1371/journal.pone.0099175
2289,2014,Au,I,Sphere,Citrate,Chemical Reduction,,40,,,,,A549,2000,H,Human,Lung,Epithelial,Adult,L,72,50,CCK-8,TetrazoliumSalt,,117.63,,88,10.1371/journal.pone.0099175
2290,2014,Au,I,Sphere,Citrate,Chemical Reduction,,5,,,,,95D,2000,H,Human,Lung,Epithelial,Adult,L,24,50,CCK-8,TetrazoliumSalt,,62.53,,88,10.1371/journal.pone.0099175
2291,2014,Au,I,Sphere,Citrate,Chemical Reduction,,10,,,,,95D,2000,H,Human,Lung,Epithelial,Adult,L,24,50,CCK-8,TetrazoliumSalt,,106.21,,88,10.1371/journal.pone.0099175
2292,2014,Au,I,Sphere,Citrate,Chemical Reduction,,20,,,,,95D,2000,H,Human,Lung,Epithelial,Adult,L,24,50,CCK-8,TetrazoliumSalt,,108.59,,88,10.1371/journal.pone.0099175
2293,2014,Au,I,Sphere,Citrate,Chemical Reduction,,40,,,,,95D,2000,H,Human,Lung,Epithelial,Adult,L,24,50,CCK-8,TetrazoliumSalt,,108.59,,88,10.1371/journal.pone.0099175
2294,2014,Au,I,Sphere,Citrate,Chemical Reduction,,5,,,,,95D,2000,H,Human,Lung,Epithelial,Adult,L,48,50,CCK-8,TetrazoliumSalt,,63.246,,88,10.1371/journal.pone.0099175
2295,2014,Au,I,Sphere,Citrate,Chemical Reduction,,10,,,,,95D,2000,H,Human,Lung,Epithelial,Adult,L,48,50,CCK-8,TetrazoliumSalt,,102.63,,88,10.1371/journal.pone.0099175
2296,2014,Au,I,Sphere,Citrate,Chemical Reduction,,20,,,,,95D,2000,H,Human,Lung,Epithelial,Adult,L,48,50,CCK-8,TetrazoliumSalt,,107.88,,88,10.1371/journal.pone.0099175
2297,2014,Au,I,Sphere,Citrate,Chemical Reduction,,40,,,,,95D,2000,H,Human,Lung,Epithelial,Adult,L,48,50,CCK-8,TetrazoliumSalt,,106.44,,88,10.1371/journal.pone.0099175
2298,2014,Au,I,Sphere,Citrate,Chemical Reduction,,5,,,,,95D,2000,H,Human,Lung,Epithelial,Adult,L,72,50,CCK-8,TetrazoliumSalt,,65.394,,88,10.1371/journal.pone.0099175
2299,2014,Au,I,Sphere,Citrate,Chemical Reduction,,10,,,,,95D,2000,H,Human,Lung,Epithelial,Adult,L,72,50,CCK-8,TetrazoliumSalt,,99.523,,88,10.1371/journal.pone.0099175
2300,2014,Au,I,Sphere,Citrate,Chemical Reduction,,20,,,,,95D,2000,H,Human,Lung,Epithelial,Adult,L,72,50,CCK-8,TetrazoliumSalt,,103.1,,88,10.1371/journal.pone.0099175
2301,2014,Au,I,Sphere,Citrate,Chemical Reduction,,40,,,,,95D,2000,H,Human,Lung,Epithelial,Adult,L,72,50,CCK-8,TetrazoliumSalt,,105.49,,88,10.1371/journal.pone.0099175
2302,2013,Ag,I,Sphere,None,Commercial,Negative,65,182.7,,-30,,A549,5000,H,Human,Lung,Epithelial,Adult,L,24,25,MTT,TetrazoliumSalt,,92.269,,89,10.1016/j.tiv.2012.08.021
2303,2013,Ag,I,Sphere,None,Commercial,Negative,65,182.7,,-30,,A549,5000,H,Human,Lung,Epithelial,Adult,L,24,50,MTT,TetrazoliumSalt,,81.345,,89,10.1016/j.tiv.2012.08.021
2304,2013,Ag,I,Sphere,None,Commercial,Negative,65,182.7,,-30,,A549,5000,H,Human,Lung,Epithelial,Adult,L,24,100,MTT,TetrazoliumSalt,,76.975,,89,10.1016/j.tiv.2012.08.021
2305,2013,Ag,I,Sphere,None,Commercial,Negative,65,182.7,,-30,,A549,5000,H,Human,Lung,Epithelial,Adult,L,24,200,MTT,TetrazoliumSalt,,67.563,,89,10.1016/j.tiv.2012.08.021
2306,2013,Ag,I,Sphere,None,Commercial,Negative,65,182.7,,-30,,A549,5000,H,Human,Lung,Epithelial,Adult,L,48,25,MTT,TetrazoliumSalt,,90.588,,89,10.1016/j.tiv.2012.08.021
2307,2013,Ag,I,Sphere,None,Commercial,Negative,65,182.7,,-30,,A549,5000,H,Human,Lung,Epithelial,Adult,L,48,50,MTT,TetrazoliumSalt,,74.286,,89,10.1016/j.tiv.2012.08.021
2308,2013,Ag,I,Sphere,None,Commercial,Negative,65,182.7,,-30,,A549,5000,H,Human,Lung,Epithelial,Adult,L,48,100,MTT,TetrazoliumSalt,,60.168,,89,10.1016/j.tiv.2012.08.021
2309,2013,Ag,I,Sphere,None,Commercial,Negative,65,182.7,,-30,,A549,5000,H,Human,Lung,Epithelial,Adult,L,48,200,MTT,TetrazoliumSalt,,48.235,,89,10.1016/j.tiv.2012.08.021
2310,2010,ZnO,I,Rod,None,Commercial,,173.48,,,,,Ana-1,10000,A,Mouse,BoneMarrow,Macrophage,Adult,L,24,2.5,CCK-8,TetrazoliumSalt,1.97,96.998,,90,10.1016/j.toxlet.2010.10.003
2311,2010,ZnO,I,Rod,None,Commercial,,173.48,,,,,Ana-1,10000,A,Mouse,BoneMarrow,Macrophage,Adult,L,24,5,CCK-8,TetrazoliumSalt,1.97,94.934,,90,10.1016/j.toxlet.2010.10.003
2312,2010,ZnO,I,Rod,None,Commercial,,173.48,,,,,Ana-1,10000,A,Mouse,BoneMarrow,Macrophage,Adult,L,24,10,CCK-8,TetrazoliumSalt,1.97,88.743,,90,10.1016/j.toxlet.2010.10.003
2313,2010,ZnO,I,Rod,None,Commercial,,173.48,,,,,Ana-1,10000,A,Mouse,BoneMarrow,Macrophage,Adult,L,24,20,CCK-8,TetrazoliumSalt,1.97,62.477,,90,10.1016/j.toxlet.2010.10.003
2314,2010,ZnO,I,Rod,None,Commercial,,173.48,,,,,Ana-1,10000,A,Mouse,BoneMarrow,Macrophage,Adult,L,24,40,CCK-8,TetrazoliumSalt,1.97,48.593,,90,10.1016/j.toxlet.2010.10.003
2315,2010,ZnO,I,Rod,None,Commercial,,173.48,,,,,Ana-1,10000,A,Mouse,BoneMarrow,Macrophage,Adult,L,24,80,CCK-8,TetrazoliumSalt,1.97,35.084,,90,10.1016/j.toxlet.2010.10.003
2316,2010,ZnO,I,Rod,None,Commercial,,173.48,,,,,Ana-1,10000,A,Mouse,BoneMarrow,Macrophage,Adult,L,24,100,CCK-8,TetrazoliumSalt,1.97,35.084,,90,10.1016/j.toxlet.2010.10.003
2317,2010,ZnO,I,Rod,None,Commercial,,60.21,,,,,Ana-1,10000,A,Mouse,BoneMarrow,Macrophage,Adult,L,24,2.5,CCK-8,TetrazoliumSalt,1.79,96.811,,90,10.1016/j.toxlet.2010.10.003
2318,2010,ZnO,I,Rod,None,Commercial,,60.21,,,,,Ana-1,10000,A,Mouse,BoneMarrow,Macrophage,Adult,L,24,5,CCK-8,TetrazoliumSalt,1.79,92.495,,90,10.1016/j.toxlet.2010.10.003
2319,2010,ZnO,I,Rod,None,Commercial,,60.21,,,,,Ana-1,10000,A,Mouse,BoneMarrow,Macrophage,Adult,L,24,10,CCK-8,TetrazoliumSalt,1.79,81.614,,90,10.1016/j.toxlet.2010.10.003
2320,2010,ZnO,I,Rod,None,Commercial,,60.21,,,,,Ana-1,10000,A,Mouse,BoneMarrow,Macrophage,Adult,L,24,20,CCK-8,TetrazoliumSalt,1.79,68.48,,90,10.1016/j.toxlet.2010.10.003
2321,2010,ZnO,I,Rod,None,Commercial,,60.21,,,,,Ana-1,10000,A,Mouse,BoneMarrow,Macrophage,Adult,L,24,40,CCK-8,TetrazoliumSalt,1.79,40.525,,90,10.1016/j.toxlet.2010.10.003
2322,2010,ZnO,I,Rod,None,Commercial,,60.21,,,,,Ana-1,10000,A,Mouse,BoneMarrow,Macrophage,Adult,L,24,80,CCK-8,TetrazoliumSalt,1.79,38.837,,90,10.1016/j.toxlet.2010.10.003
2323,2010,ZnO,I,Rod,None,Commercial,,60.21,,,,,Ana-1,10000,A,Mouse,BoneMarrow,Macrophage,Adult,L,24,100,CCK-8,TetrazoliumSalt,1.79,36.21,,90,10.1016/j.toxlet.2010.10.003
2324,2010,ZnO,I,Rod,None,Commercial,,40.44,,,,,Ana-1,10000,A,Mouse,BoneMarrow,Macrophage,Adult,L,24,2.5,CCK-8,TetrazoliumSalt,1.75,93.996,,90,10.1016/j.toxlet.2010.10.003
2325,2010,ZnO,I,Rod,None,Commercial,,40.44,,,,,Ana-1,10000,A,Mouse,BoneMarrow,Macrophage,Adult,L,24,5,CCK-8,TetrazoliumSalt,1.75,90.619,,90,10.1016/j.toxlet.2010.10.003
2326,2010,ZnO,I,Rod,None,Commercial,,40.44,,,,,Ana-1,10000,A,Mouse,BoneMarrow,Macrophage,Adult,L,24,10,CCK-8,TetrazoliumSalt,1.75,85.741,,90,10.1016/j.toxlet.2010.10.003
2327,2010,ZnO,I,Rod,None,Commercial,,40.44,,,,,Ana-1,10000,A,Mouse,BoneMarrow,Macrophage,Adult,L,24,20,CCK-8,TetrazoliumSalt,1.75,67.167,,90,10.1016/j.toxlet.2010.10.003
2328,2010,ZnO,I,Rod,None,Commercial,,40.44,,,,,Ana-1,10000,A,Mouse,BoneMarrow,Macrophage,Adult,L,24,40,CCK-8,TetrazoliumSalt,1.75,40.901,,90,10.1016/j.toxlet.2010.10.003
2329,2010,ZnO,I,Rod,None,Commercial,,40.44,,,,,Ana-1,10000,A,Mouse,BoneMarrow,Macrophage,Adult,L,24,80,CCK-8,TetrazoliumSalt,1.75,33.021,,90,10.1016/j.toxlet.2010.10.003
2330,2010,ZnO,I,Rod,None,Commercial,,40.44,,,,,Ana-1,10000,A,Mouse,BoneMarrow,Macrophage,Adult,L,24,100,CCK-8,TetrazoliumSalt,1.75,34.522,,90,10.1016/j.toxlet.2010.10.003
2331,2010,ZnO,I,Sphere,None,Commercial,,18.76,,,,,Ana-1,10000,A,Mouse,BoneMarrow,Macrophage,Adult,L,24,2.5,CCK-8,TetrazoliumSalt,,90.807,,90,10.1016/j.toxlet.2010.10.003
2332,2010,ZnO,I,Sphere,None,Commercial,,18.76,,,,,Ana-1,10000,A,Mouse,BoneMarrow,Macrophage,Adult,L,24,5,CCK-8,TetrazoliumSalt,,83.677,,90,10.1016/j.toxlet.2010.10.003
2333,2010,ZnO,I,Sphere,None,Commercial,,18.76,,,,,Ana-1,10000,A,Mouse,BoneMarrow,Macrophage,Adult,L,24,10,CCK-8,TetrazoliumSalt,,79.362,,90,10.1016/j.toxlet.2010.10.003
2334,2010,ZnO,I,Sphere,None,Commercial,,18.76,,,,,Ana-1,10000,A,Mouse,BoneMarrow,Macrophage,Adult,L,24,20,CCK-8,TetrazoliumSalt,,67.73,,90,10.1016/j.toxlet.2010.10.003
2335,2010,ZnO,I,Sphere,None,Commercial,,18.76,,,,,Ana-1,10000,A,Mouse,BoneMarrow,Macrophage,Adult,L,24,40,CCK-8,TetrazoliumSalt,,36.023,,90,10.1016/j.toxlet.2010.10.003
2336,2010,ZnO,I,Sphere,None,Commercial,,18.76,,,,,Ana-1,10000,A,Mouse,BoneMarrow,Macrophage,Adult,L,24,80,CCK-8,TetrazoliumSalt,,29.268,,90,10.1016/j.toxlet.2010.10.003
2337,2010,ZnO,I,Sphere,None,Commercial,,18.76,,,,,Ana-1,10000,A,Mouse,BoneMarrow,Macrophage,Adult,L,24,100,CCK-8,TetrazoliumSalt,,24.578,,90,10.1016/j.toxlet.2010.10.003
2338,2012,TiO2,I,Sphere,None,Commercial,,15,72.3,165.5,,,HEK293,100000,H,Human,Kidney,Epithelial,Embryonic,L,24,50,MTT,TetrazoliumSalt,,92,,91,10.1007/s12010-012-9699-3
2339,2012,TiO2,I,Sphere,None,Commercial,,15,72.3,165.5,,,HEK293,100000,H,Human,Kidney,Epithelial,Embryonic,L,24,100,MTT,TetrazoliumSalt,,85.4,,91,10.1007/s12010-012-9699-3
2340,2012,TiO2,I,Sphere,None,Commercial,,15,72.3,165.5,,,HEK293,100000,H,Human,Kidney,Epithelial,Embryonic,L,24,200,MTT,TetrazoliumSalt,,66.4,,91,10.1007/s12010-012-9699-3
2341,2012,TiO2,I,Sphere,None,Commercial,,15,72.3,165.5,,,HEK293,100000,H,Human,Kidney,Epithelial,Embryonic,L,48,50,MTT,TetrazoliumSalt,,85.2,,91,10.1007/s12010-012-9699-3
2342,2012,TiO2,I,Sphere,None,Commercial,,15,72.3,165.5,,,HEK293,100000,H,Human,Kidney,Epithelial,Embryonic,L,48,100,MTT,TetrazoliumSalt,,69.1,,91,10.1007/s12010-012-9699-3
2343,2012,TiO2,I,Sphere,None,Commercial,,15,72.3,165.5,,,HEK293,100000,H,Human,Kidney,Epithelial,Embryonic,L,48,200,MTT,TetrazoliumSalt,,44.8,,91,10.1007/s12010-012-9699-3
2344,2012,TiO2,I,Sphere,None,Commercial,,15,72.3,165.5,,,HEK293,100000,H,Human,Kidney,Epithelial,Embryonic,L,72,50,MTT,TetrazoliumSalt,,79.1,,91,10.1007/s12010-012-9699-3
2345,2012,TiO2,I,Sphere,None,Commercial,,15,72.3,165.5,,,HEK293,100000,H,Human,Kidney,Epithelial,Embryonic,L,72,100,MTT,TetrazoliumSalt,,63.3,,91,10.1007/s12010-012-9699-3
2346,2012,TiO2,I,Sphere,None,Commercial,,15,72.3,165.5,,,HEK293,100000,H,Human,Kidney,Epithelial,Embryonic,L,72,200,MTT,TetrazoliumSalt,,32.7,,91,10.1007/s12010-012-9699-3
2347,2016,TiO2,I,Round,None,Commercial,Negative,24,44,342,,-11.2,A549,,H,Human,Lung,Epithelial,Adult,L,24,1,MTT,TetrazoliumSalt,,104.88,0.146,92,10.3109/17435390.2016.1141338
2348,2016,TiO2,I,Round,None,Commercial,Negative,24,44,342,,-11.2,A549,,H,Human,Lung,Epithelial,Adult,L,24,2.5,MTT,TetrazoliumSalt,,101.8,0.146,92,10.3109/17435390.2016.1141338
2349,2016,TiO2,I,Round,None,Commercial,Negative,24,44,342,,-11.2,A549,,H,Human,Lung,Epithelial,Adult,L,24,5,MTT,TetrazoliumSalt,,101.8,0.146,92,10.3109/17435390.2016.1141338
2350,2016,TiO2,I,Round,None,Commercial,Negative,24,44,342,,-11.2,A549,,H,Human,Lung,Epithelial,Adult,L,24,10,MTT,TetrazoliumSalt,,105.66,0.146,92,10.3109/17435390.2016.1141338
2351,2016,TiO2,I,Round,None,Commercial,Negative,24,44,342,,-11.2,A549,,H,Human,Lung,Epithelial,Adult,L,24,50,MTT,TetrazoliumSalt,,91.517,0.146,92,10.3109/17435390.2016.1141338
2352,2011,Ni,I,Sphere,None,Commercial,,65.17,,176,,,A549,10000,H,Human,Lung,Epithelial,Adult,L,24,1,MTT,TetrazoliumSalt,,94.962,,93,10.1016/j.tiv.2011.02.015
2353,2011,Ni,I,Sphere,None,Commercial,,65.17,,176,,,A549,10000,H,Human,Lung,Epithelial,Adult,L,24,2,MTT,TetrazoliumSalt,,73.056,,93,10.1016/j.tiv.2011.02.015
2354,2011,Ni,I,Sphere,None,Commercial,,65.17,,176,,,A549,10000,H,Human,Lung,Epithelial,Adult,L,24,5,MTT,TetrazoliumSalt,,56.079,,93,10.1016/j.tiv.2011.02.015
2355,2011,Ni,I,Sphere,None,Commercial,,65.17,,176,,,A549,10000,H,Human,Lung,Epithelial,Adult,L,24,10,MTT,TetrazoliumSalt,,38.116,,93,10.1016/j.tiv.2011.02.015
2356,2011,Ni,I,Sphere,None,Commercial,,65.17,,176,,,A549,10000,H,Human,Lung,Epithelial,Adult,L,24,25,MTT,TetrazoliumSalt,,21.139,,93,10.1016/j.tiv.2011.02.015
2357,2011,Ni,I,Sphere,None,Commercial,,65.17,,176,,,A549,10000,H,Human,Lung,Epithelial,Adult,L,48,1,MTT,TetrazoliumSalt,,92.662,,93,10.1016/j.tiv.2011.02.015
2358,2011,Ni,I,Sphere,None,Commercial,,65.17,,176,,,A549,10000,H,Human,Lung,Epithelial,Adult,L,48,2,MTT,TetrazoliumSalt,,60.789,,93,10.1016/j.tiv.2011.02.015
2359,2011,Ni,I,Sphere,None,Commercial,,65.17,,176,,,A549,10000,H,Human,Lung,Epithelial,Adult,L,48,5,MTT,TetrazoliumSalt,,44.907,,93,10.1016/j.tiv.2011.02.015
2360,2011,Ni,I,Sphere,None,Commercial,,65.17,,176,,,A549,10000,H,Human,Lung,Epithelial,Adult,L,48,10,MTT,TetrazoliumSalt,,28.478,,93,10.1016/j.tiv.2011.02.015
2361,2011,Ni,I,Sphere,None,Commercial,,65.17,,176,,,A549,10000,H,Human,Lung,Epithelial,Adult,L,48,25,MTT,TetrazoliumSalt,,12.486,,93,10.1016/j.tiv.2011.02.015
2362,2015,Chitosan,O,Sphere,None,Ionotropic Gelation Method,Positive,,164,,63.2,,MBMC,10000,A,Mouse,BoneMarrow,Spindle,Adult,P,24,31.25,MTT,TetrazoliumSalt,,101.15,0.393,94,10.1016/j.fct.2015.05.017
2363,2015,Chitosan,O,Sphere,None,Ionotropic Gelation Method,Positive,,164,,63.2,,MBMC,10000,A,Mouse,BoneMarrow,Spindle,Adult,P,24,62.5,MTT,TetrazoliumSalt,,100,0.393,94,10.1016/j.fct.2015.05.017
2364,2015,Chitosan,O,Sphere,None,Ionotropic Gelation Method,Positive,,164,,63.2,,MBMC,10000,A,Mouse,BoneMarrow,Spindle,Adult,P,24,125,MTT,TetrazoliumSalt,,102.87,0.393,94,10.1016/j.fct.2015.05.017
2365,2015,Chitosan,O,Sphere,None,Ionotropic Gelation Method,Positive,,164,,63.2,,MBMC,10000,A,Mouse,BoneMarrow,Spindle,Adult,P,24,250,MTT,TetrazoliumSalt,,107.47,0.393,94,10.1016/j.fct.2015.05.017
2366,2015,Chitosan,O,Sphere,None,Ionotropic Gelation Method,Positive,,164,,63.2,,MBMC,10000,A,Mouse,BoneMarrow,Spindle,Adult,P,24,500,MTT,TetrazoliumSalt,,107.47,0.393,94,10.1016/j.fct.2015.05.017
2367,2015,Chitosan,O,Sphere,None,Ionotropic Gelation Method,Positive,,164,,63.2,,MBMC,10000,A,Mouse,BoneMarrow,Spindle,Adult,P,24,750,MTT,TetrazoliumSalt,,110.54,0.393,94,10.1016/j.fct.2015.05.017
2368,2015,Chitosan,O,Sphere,None,Ionotropic Gelation Method,Positive,,164,,63.2,,MBMC,10000,A,Mouse,BoneMarrow,Spindle,Adult,P,24,1000,MTT,TetrazoliumSalt,,82.95,0.393,94,10.1016/j.fct.2015.05.017
2369,2015,Chitosan,O,Sphere,None,Ionotropic Gelation Method,Positive,,164,,63.2,,MBMC,10000,A,Mouse,BoneMarrow,Spindle,Adult,P,48,31.25,MTT,TetrazoliumSalt,,101.15,0.393,94,10.1016/j.fct.2015.05.017
2370,2015,Chitosan,O,Sphere,None,Ionotropic Gelation Method,Positive,,164,,63.2,,MBMC,10000,A,Mouse,BoneMarrow,Spindle,Adult,P,48,62.5,MTT,TetrazoliumSalt,,100,0.393,94,10.1016/j.fct.2015.05.017
2371,2015,Chitosan,O,Sphere,None,Ionotropic Gelation Method,Positive,,164,,63.2,,MBMC,10000,A,Mouse,BoneMarrow,Spindle,Adult,P,48,125,MTT,TetrazoliumSalt,,97.318,0.393,94,10.1016/j.fct.2015.05.017
2372,2015,Chitosan,O,Sphere,None,Ionotropic Gelation Method,Positive,,164,,63.2,,MBMC,10000,A,Mouse,BoneMarrow,Spindle,Adult,P,48,250,MTT,TetrazoliumSalt,,98.659,0.393,94,10.1016/j.fct.2015.05.017
2373,2015,Chitosan,O,Sphere,None,Ionotropic Gelation Method,Positive,,164,,63.2,,MBMC,10000,A,Mouse,BoneMarrow,Spindle,Adult,P,48,500,MTT,TetrazoliumSalt,,105.36,0.393,94,10.1016/j.fct.2015.05.017
2374,2015,Chitosan,O,Sphere,None,Ionotropic Gelation Method,Positive,,164,,63.2,,MBMC,10000,A,Mouse,BoneMarrow,Spindle,Adult,P,48,750,MTT,TetrazoliumSalt,,77.011,0.393,94,10.1016/j.fct.2015.05.017
2375,2015,Chitosan,O,Sphere,None,Ionotropic Gelation Method,Positive,,164,,63.2,,MBMC,10000,A,Mouse,BoneMarrow,Spindle,Adult,P,48,1000,MTT,TetrazoliumSalt,,29.885,0.393,94,10.1016/j.fct.2015.05.017
2376,2015,Chitosan,O,Sphere,None,Ionotropic Gelation Method,Positive,,164,,63.2,,MBMC,10000,A,Mouse,BoneMarrow,Spindle,Adult,P,72,31.25,MTT,TetrazoliumSalt,,98.659,0.393,94,10.1016/j.fct.2015.05.017
2377,2015,Chitosan,O,Sphere,None,Ionotropic Gelation Method,Positive,,164,,63.2,,MBMC,10000,A,Mouse,BoneMarrow,Spindle,Adult,P,72,62.5,MTT,TetrazoliumSalt,,100.77,0.393,94,10.1016/j.fct.2015.05.017
2378,2015,Chitosan,O,Sphere,None,Ionotropic Gelation Method,Positive,,164,,63.2,,MBMC,10000,A,Mouse,BoneMarrow,Spindle,Adult,P,72,125,MTT,TetrazoliumSalt,,105.36,0.393,94,10.1016/j.fct.2015.05.017
2379,2015,Chitosan,O,Sphere,None,Ionotropic Gelation Method,Positive,,164,,63.2,,MBMC,10000,A,Mouse,BoneMarrow,Spindle,Adult,P,72,250,MTT,TetrazoliumSalt,,112.26,0.393,94,10.1016/j.fct.2015.05.017
2380,2015,Chitosan,O,Sphere,None,Ionotropic Gelation Method,Positive,,164,,63.2,,MBMC,10000,A,Mouse,BoneMarrow,Spindle,Adult,P,72,500,MTT,TetrazoliumSalt,,120.31,0.393,94,10.1016/j.fct.2015.05.017
2381,2015,Chitosan,O,Sphere,None,Ionotropic Gelation Method,Positive,,164,,63.2,,MBMC,10000,A,Mouse,BoneMarrow,Spindle,Adult,P,72,750,MTT,TetrazoliumSalt,,77.011,0.393,94,10.1016/j.fct.2015.05.017
2382,2015,Chitosan,O,Sphere,None,Ionotropic Gelation Method,Positive,,164,,63.2,,MBMC,10000,A,Mouse,BoneMarrow,Spindle,Adult,P,72,1000,MTT,TetrazoliumSalt,,27.586,0.393,94,10.1016/j.fct.2015.05.017
2383,2015,Chitosan,O,Irregular,None,Ionotropic Gelation Method,Positive,,384.6,,62.1,,MBMC,10000,A,Mouse,BoneMarrow,Spindle,Adult,P,24,31.25,MTT,TetrazoliumSalt,,100.98,0.488,94,10.1016/j.fct.2015.05.017
2384,2015,Chitosan,O,Irregular,None,Ionotropic Gelation Method,Positive,,384.6,,62.1,,MBMC,10000,A,Mouse,BoneMarrow,Spindle,Adult,P,24,62.5,MTT,TetrazoliumSalt,,104.32,0.488,94,10.1016/j.fct.2015.05.017
2385,2015,Chitosan,O,Irregular,None,Ionotropic Gelation Method,Positive,,384.6,,62.1,,MBMC,10000,A,Mouse,BoneMarrow,Spindle,Adult,P,24,125,MTT,TetrazoliumSalt,,104.32,0.488,94,10.1016/j.fct.2015.05.017
2386,2015,Chitosan,O,Irregular,None,Ionotropic Gelation Method,Positive,,384.6,,62.1,,MBMC,10000,A,Mouse,BoneMarrow,Spindle,Adult,P,24,250,MTT,TetrazoliumSalt,,112.77,0.488,94,10.1016/j.fct.2015.05.017
2387,2015,Chitosan,O,Irregular,None,Ionotropic Gelation Method,Positive,,384.6,,62.1,,MBMC,10000,A,Mouse,BoneMarrow,Spindle,Adult,P,24,500,MTT,TetrazoliumSalt,,118.86,0.488,94,10.1016/j.fct.2015.05.017
2388,2015,Chitosan,O,Irregular,None,Ionotropic Gelation Method,Positive,,384.6,,62.1,,MBMC,10000,A,Mouse,BoneMarrow,Spindle,Adult,P,24,750,MTT,TetrazoliumSalt,,111.59,0.488,94,10.1016/j.fct.2015.05.017
2389,2015,Chitosan,O,Irregular,None,Ionotropic Gelation Method,Positive,,384.6,,62.1,,MBMC,10000,A,Mouse,BoneMarrow,Spindle,Adult,P,24,1000,MTT,TetrazoliumSalt,,90.766,0.488,94,10.1016/j.fct.2015.05.017
2390,2015,Chitosan,O,Irregular,None,Ionotropic Gelation Method,Positive,,384.6,,62.1,,MBMC,10000,A,Mouse,BoneMarrow,Spindle,Adult,P,48,31.25,MTT,TetrazoliumSalt,,105.11,0.488,94,10.1016/j.fct.2015.05.017
2391,2015,Chitosan,O,Irregular,None,Ionotropic Gelation Method,Positive,,384.6,,62.1,,MBMC,10000,A,Mouse,BoneMarrow,Spindle,Adult,P,48,62.5,MTT,TetrazoliumSalt,,103.93,0.488,94,10.1016/j.fct.2015.05.017
2392,2015,Chitosan,O,Irregular,None,Ionotropic Gelation Method,Positive,,384.6,,62.1,,MBMC,10000,A,Mouse,BoneMarrow,Spindle,Adult,P,48,125,MTT,TetrazoliumSalt,,103.54,0.488,94,10.1016/j.fct.2015.05.017
2393,2015,Chitosan,O,Irregular,None,Ionotropic Gelation Method,Positive,,384.6,,62.1,,MBMC,10000,A,Mouse,BoneMarrow,Spindle,Adult,P,48,250,MTT,TetrazoliumSalt,,105.3,0.488,94,10.1016/j.fct.2015.05.017
2394,2015,Chitosan,O,Irregular,None,Ionotropic Gelation Method,Positive,,384.6,,62.1,,MBMC,10000,A,Mouse,BoneMarrow,Spindle,Adult,P,48,500,MTT,TetrazoliumSalt,,109.04,0.488,94,10.1016/j.fct.2015.05.017
2395,2015,Chitosan,O,Irregular,None,Ionotropic Gelation Method,Positive,,384.6,,62.1,,MBMC,10000,A,Mouse,BoneMarrow,Spindle,Adult,P,48,750,MTT,TetrazoliumSalt,,129.86,0.488,94,10.1016/j.fct.2015.05.017
2396,2015,Chitosan,O,Irregular,None,Ionotropic Gelation Method,Positive,,384.6,,62.1,,MBMC,10000,A,Mouse,BoneMarrow,Spindle,Adult,P,48,1000,MTT,TetrazoliumSalt,,104.32,0.488,94,10.1016/j.fct.2015.05.017
2397,2015,Chitosan,O,Irregular,None,Ionotropic Gelation Method,Positive,,384.6,,62.1,,MBMC,10000,A,Mouse,BoneMarrow,Spindle,Adult,P,72,31.25,MTT,TetrazoliumSalt,,106.09,0.488,94,10.1016/j.fct.2015.05.017
2398,2015,Chitosan,O,Irregular,None,Ionotropic Gelation Method,Positive,,384.6,,62.1,,MBMC,10000,A,Mouse,BoneMarrow,Spindle,Adult,P,72,62.5,MTT,TetrazoliumSalt,,102.16,0.488,94,10.1016/j.fct.2015.05.017
2399,2015,Chitosan,O,Irregular,None,Ionotropic Gelation Method,Positive,,384.6,,62.1,,MBMC,10000,A,Mouse,BoneMarrow,Spindle,Adult,P,72,125,MTT,TetrazoliumSalt,,109.43,0.488,94,10.1016/j.fct.2015.05.017
2400,2015,Chitosan,O,Irregular,None,Ionotropic Gelation Method,Positive,,384.6,,62.1,,MBMC,10000,A,Mouse,BoneMarrow,Spindle,Adult,P,72,250,MTT,TetrazoliumSalt,,105.5,0.488,94,10.1016/j.fct.2015.05.017
2401,2015,Chitosan,O,Irregular,None,Ionotropic Gelation Method,Positive,,384.6,,62.1,,MBMC,10000,A,Mouse,BoneMarrow,Spindle,Adult,P,72,500,MTT,TetrazoliumSalt,,116.7,0.488,94,10.1016/j.fct.2015.05.017
2402,2015,Chitosan,O,Irregular,None,Ionotropic Gelation Method,Positive,,384.6,,62.1,,MBMC,10000,A,Mouse,BoneMarrow,Spindle,Adult,P,72,750,MTT,TetrazoliumSalt,,129.86,0.488,94,10.1016/j.fct.2015.05.017
2403,2015,Chitosan,O,Irregular,None,Ionotropic Gelation Method,Positive,,384.6,,62.1,,MBMC,10000,A,Mouse,BoneMarrow,Spindle,Adult,P,72,1000,MTT,TetrazoliumSalt,,112.77,0.488,94,10.1016/j.fct.2015.05.017
2404,2015,Chitosan,O,Irregular,None,Ionotropic Gelation Method,Positive,,458.9,,72.1,,MBMC,10000,A,Mouse,BoneMarrow,Spindle,Adult,P,24,31.25,MTT,TetrazoliumSalt,,105.93,0.518,94,10.1016/j.fct.2015.05.017
2405,2015,Chitosan,O,Irregular,None,Ionotropic Gelation Method,Positive,,458.9,,72.1,,MBMC,10000,A,Mouse,BoneMarrow,Spindle,Adult,P,24,62.5,MTT,TetrazoliumSalt,,104.63,0.518,94,10.1016/j.fct.2015.05.017
2406,2015,Chitosan,O,Irregular,None,Ionotropic Gelation Method,Positive,,458.9,,72.1,,MBMC,10000,A,Mouse,BoneMarrow,Spindle,Adult,P,24,125,MTT,TetrazoliumSalt,,107.22,0.518,94,10.1016/j.fct.2015.05.017
2407,2015,Chitosan,O,Irregular,None,Ionotropic Gelation Method,Positive,,458.9,,72.1,,MBMC,10000,A,Mouse,BoneMarrow,Spindle,Adult,P,24,250,MTT,TetrazoliumSalt,,103.7,0.518,94,10.1016/j.fct.2015.05.017
2408,2015,Chitosan,O,Irregular,None,Ionotropic Gelation Method,Positive,,458.9,,72.1,,MBMC,10000,A,Mouse,BoneMarrow,Spindle,Adult,P,24,500,MTT,TetrazoliumSalt,,109.26,0.518,94,10.1016/j.fct.2015.05.017
2409,2015,Chitosan,O,Irregular,None,Ionotropic Gelation Method,Positive,,458.9,,72.1,,MBMC,10000,A,Mouse,BoneMarrow,Spindle,Adult,P,24,750,MTT,TetrazoliumSalt,,112.78,0.518,94,10.1016/j.fct.2015.05.017
2410,2015,Chitosan,O,Irregular,None,Ionotropic Gelation Method,Positive,,458.9,,72.1,,MBMC,10000,A,Mouse,BoneMarrow,Spindle,Adult,P,24,1000,MTT,TetrazoliumSalt,,103.7,0.518,94,10.1016/j.fct.2015.05.017
2411,2015,Chitosan,O,Irregular,None,Ionotropic Gelation Method,Positive,,458.9,,72.1,,MBMC,10000,A,Mouse,BoneMarrow,Spindle,Adult,P,48,31.25,MTT,TetrazoliumSalt,,95.185,0.518,94,10.1016/j.fct.2015.05.017
2412,2015,Chitosan,O,Irregular,None,Ionotropic Gelation Method,Positive,,458.9,,72.1,,MBMC,10000,A,Mouse,BoneMarrow,Spindle,Adult,P,48,62.5,MTT,TetrazoliumSalt,,98.333,0.518,94,10.1016/j.fct.2015.05.017
2413,2015,Chitosan,O,Irregular,None,Ionotropic Gelation Method,Positive,,458.9,,72.1,,MBMC,10000,A,Mouse,BoneMarrow,Spindle,Adult,P,48,125,MTT,TetrazoliumSalt,,96.481,0.518,94,10.1016/j.fct.2015.05.017
2414,2015,Chitosan,O,Irregular,None,Ionotropic Gelation Method,Positive,,458.9,,72.1,,MBMC,10000,A,Mouse,BoneMarrow,Spindle,Adult,P,48,250,MTT,TetrazoliumSalt,,96.111,0.518,94,10.1016/j.fct.2015.05.017
2415,2015,Chitosan,O,Irregular,None,Ionotropic Gelation Method,Positive,,458.9,,72.1,,MBMC,10000,A,Mouse,BoneMarrow,Spindle,Adult,P,48,500,MTT,TetrazoliumSalt,,99.074,0.518,94,10.1016/j.fct.2015.05.017
2416,2015,Chitosan,O,Irregular,None,Ionotropic Gelation Method,Positive,,458.9,,72.1,,MBMC,10000,A,Mouse,BoneMarrow,Spindle,Adult,P,48,750,MTT,TetrazoliumSalt,,115.19,0.518,94,10.1016/j.fct.2015.05.017
2417,2015,Chitosan,O,Irregular,None,Ionotropic Gelation Method,Positive,,458.9,,72.1,,MBMC,10000,A,Mouse,BoneMarrow,Spindle,Adult,P,48,1000,MTT,TetrazoliumSalt,,100.74,0.518,94,10.1016/j.fct.2015.05.017
2418,2015,Chitosan,O,Irregular,None,Ionotropic Gelation Method,Positive,,458.9,,72.1,,MBMC,10000,A,Mouse,BoneMarrow,Spindle,Adult,P,72,31.25,MTT,TetrazoliumSalt,,102.59,0.518,94,10.1016/j.fct.2015.05.017
2419,2015,Chitosan,O,Irregular,None,Ionotropic Gelation Method,Positive,,458.9,,72.1,,MBMC,10000,A,Mouse,BoneMarrow,Spindle,Adult,P,72,62.5,MTT,TetrazoliumSalt,,113.15,0.518,94,10.1016/j.fct.2015.05.017
2420,2015,Chitosan,O,Irregular,None,Ionotropic Gelation Method,Positive,,458.9,,72.1,,MBMC,10000,A,Mouse,BoneMarrow,Spindle,Adult,P,72,125,MTT,TetrazoliumSalt,,110.56,0.518,94,10.1016/j.fct.2015.05.017
2421,2015,Chitosan,O,Irregular,None,Ionotropic Gelation Method,Positive,,458.9,,72.1,,MBMC,10000,A,Mouse,BoneMarrow,Spindle,Adult,P,72,250,MTT,TetrazoliumSalt,,109.26,0.518,94,10.1016/j.fct.2015.05.017
2422,2015,Chitosan,O,Irregular,None,Ionotropic Gelation Method,Positive,,458.9,,72.1,,MBMC,10000,A,Mouse,BoneMarrow,Spindle,Adult,P,72,500,MTT,TetrazoliumSalt,,94.444,0.518,94,10.1016/j.fct.2015.05.017
2423,2015,Chitosan,O,Irregular,None,Ionotropic Gelation Method,Positive,,458.9,,72.1,,MBMC,10000,A,Mouse,BoneMarrow,Spindle,Adult,P,72,750,MTT,TetrazoliumSalt,,115.19,0.518,94,10.1016/j.fct.2015.05.017
2424,2015,Chitosan,O,Irregular,None,Ionotropic Gelation Method,Positive,,458.9,,72.1,,MBMC,10000,A,Mouse,BoneMarrow,Spindle,Adult,P,72,1000,MTT,TetrazoliumSalt,,100.37,0.518,94,10.1016/j.fct.2015.05.017
2425,2015,Chitosan,O,Irregular,None,Ionotropic Gelation Method,Positive,,475.2,,71.3,,MBMC,10000,A,Mouse,BoneMarrow,Spindle,Adult,P,24,31.25,MTT,TetrazoliumSalt,,100.81,0.862,94,10.1016/j.fct.2015.05.017
2426,2015,Chitosan,O,Irregular,None,Ionotropic Gelation Method,Positive,,475.2,,71.3,,MBMC,10000,A,Mouse,BoneMarrow,Spindle,Adult,P,24,62.5,MTT,TetrazoliumSalt,,97.769,0.862,94,10.1016/j.fct.2015.05.017
2427,2015,Chitosan,O,Irregular,None,Ionotropic Gelation Method,Positive,,475.2,,71.3,,MBMC,10000,A,Mouse,BoneMarrow,Spindle,Adult,P,24,125,MTT,TetrazoliumSalt,,93.915,0.862,94,10.1016/j.fct.2015.05.017
2428,2015,Chitosan,O,Irregular,None,Ionotropic Gelation Method,Positive,,475.2,,71.3,,MBMC,10000,A,Mouse,BoneMarrow,Spindle,Adult,P,24,250,MTT,TetrazoliumSalt,,95.74,0.862,94,10.1016/j.fct.2015.05.017
2429,2015,Chitosan,O,Irregular,None,Ionotropic Gelation Method,Positive,,475.2,,71.3,,MBMC,10000,A,Mouse,BoneMarrow,Spindle,Adult,P,24,500,MTT,TetrazoliumSalt,,97.769,0.862,94,10.1016/j.fct.2015.05.017
2430,2015,Chitosan,O,Irregular,None,Ionotropic Gelation Method,Positive,,475.2,,71.3,,MBMC,10000,A,Mouse,BoneMarrow,Spindle,Adult,P,24,750,MTT,TetrazoliumSalt,,116.02,0.862,94,10.1016/j.fct.2015.05.017
2431,2015,Chitosan,O,Irregular,None,Ionotropic Gelation Method,Positive,,475.2,,71.3,,MBMC,10000,A,Mouse,BoneMarrow,Spindle,Adult,P,24,1000,MTT,TetrazoliumSalt,,102.03,0.862,94,10.1016/j.fct.2015.05.017
2432,2015,Chitosan,O,Irregular,None,Ionotropic Gelation Method,Positive,,475.2,,71.3,,MBMC,10000,A,Mouse,BoneMarrow,Spindle,Adult,P,48,31.25,MTT,TetrazoliumSalt,,100.41,0.862,94,10.1016/j.fct.2015.05.017
2433,2015,Chitosan,O,Irregular,None,Ionotropic Gelation Method,Positive,,475.2,,71.3,,MBMC,10000,A,Mouse,BoneMarrow,Spindle,Adult,P,48,62.5,MTT,TetrazoliumSalt,,100.81,0.862,94,10.1016/j.fct.2015.05.017
2434,2015,Chitosan,O,Irregular,None,Ionotropic Gelation Method,Positive,,475.2,,71.3,,MBMC,10000,A,Mouse,BoneMarrow,Spindle,Adult,P,48,125,MTT,TetrazoliumSalt,,99.594,0.862,94,10.1016/j.fct.2015.05.017
2435,2015,Chitosan,O,Irregular,None,Ionotropic Gelation Method,Positive,,475.2,,71.3,,MBMC,10000,A,Mouse,BoneMarrow,Spindle,Adult,P,48,250,MTT,TetrazoliumSalt,,102.84,0.862,94,10.1016/j.fct.2015.05.017
2436,2015,Chitosan,O,Irregular,None,Ionotropic Gelation Method,Positive,,475.2,,71.3,,MBMC,10000,A,Mouse,BoneMarrow,Spindle,Adult,P,48,500,MTT,TetrazoliumSalt,,102.43,0.862,94,10.1016/j.fct.2015.05.017
2437,2015,Chitosan,O,Irregular,None,Ionotropic Gelation Method,Positive,,475.2,,71.3,,MBMC,10000,A,Mouse,BoneMarrow,Spindle,Adult,P,48,750,MTT,TetrazoliumSalt,,106.69,0.862,94,10.1016/j.fct.2015.05.017
2438,2015,Chitosan,O,Irregular,None,Ionotropic Gelation Method,Positive,,475.2,,71.3,,MBMC,10000,A,Mouse,BoneMarrow,Spindle,Adult,P,48,1000,MTT,TetrazoliumSalt,,102.43,0.862,94,10.1016/j.fct.2015.05.017
2439,2015,Chitosan,O,Irregular,None,Ionotropic Gelation Method,Positive,,475.2,,71.3,,MBMC,10000,A,Mouse,BoneMarrow,Spindle,Adult,P,72,31.25,MTT,TetrazoliumSalt,,94.929,0.862,94,10.1016/j.fct.2015.05.017
2440,2015,Chitosan,O,Irregular,None,Ionotropic Gelation Method,Positive,,475.2,,71.3,,MBMC,10000,A,Mouse,BoneMarrow,Spindle,Adult,P,72,62.5,MTT,TetrazoliumSalt,,96.146,0.862,94,10.1016/j.fct.2015.05.017
2441,2015,Chitosan,O,Irregular,None,Ionotropic Gelation Method,Positive,,475.2,,71.3,,MBMC,10000,A,Mouse,BoneMarrow,Spindle,Adult,P,72,125,MTT,TetrazoliumSalt,,99.594,0.862,94,10.1016/j.fct.2015.05.017
2442,2015,Chitosan,O,Irregular,None,Ionotropic Gelation Method,Positive,,475.2,,71.3,,MBMC,10000,A,Mouse,BoneMarrow,Spindle,Adult,P,72,250,MTT,TetrazoliumSalt,,104.26,0.862,94,10.1016/j.fct.2015.05.017
2443,2015,Chitosan,O,Irregular,None,Ionotropic Gelation Method,Positive,,475.2,,71.3,,MBMC,10000,A,Mouse,BoneMarrow,Spindle,Adult,P,72,500,MTT,TetrazoliumSalt,,116.02,0.862,94,10.1016/j.fct.2015.05.017
2444,2015,Chitosan,O,Irregular,None,Ionotropic Gelation Method,Positive,,475.2,,71.3,,MBMC,10000,A,Mouse,BoneMarrow,Spindle,Adult,P,72,750,MTT,TetrazoliumSalt,,106.69,0.862,94,10.1016/j.fct.2015.05.017
2445,2015,Chitosan,O,Irregular,None,Ionotropic Gelation Method,Positive,,475.2,,71.3,,MBMC,10000,A,Mouse,BoneMarrow,Spindle,Adult,P,72,1000,MTT,TetrazoliumSalt,,118.66,0.862,94,10.1016/j.fct.2015.05.017
2446,2015,Chitosan,O,Irregular,None,Ionotropic Gelation Method,Positive,,684.8,,74.4,,MBMC,10000,A,Mouse,BoneMarrow,Spindle,Adult,P,24,31.25,MTT,TetrazoliumSalt,,102.58,0.884,94,10.1016/j.fct.2015.05.017
2447,2015,Chitosan,O,Irregular,None,Ionotropic Gelation Method,Positive,,684.8,,74.4,,MBMC,10000,A,Mouse,BoneMarrow,Spindle,Adult,P,24,62.5,MTT,TetrazoliumSalt,,94.841,0.884,94,10.1016/j.fct.2015.05.017
2448,2015,Chitosan,O,Irregular,None,Ionotropic Gelation Method,Positive,,684.8,,74.4,,MBMC,10000,A,Mouse,BoneMarrow,Spindle,Adult,P,24,125,MTT,TetrazoliumSalt,,102.98,0.884,94,10.1016/j.fct.2015.05.017
2449,2015,Chitosan,O,Irregular,None,Ionotropic Gelation Method,Positive,,684.8,,74.4,,MBMC,10000,A,Mouse,BoneMarrow,Spindle,Adult,P,24,250,MTT,TetrazoliumSalt,,101.79,0.884,94,10.1016/j.fct.2015.05.017
2450,2015,Chitosan,O,Irregular,None,Ionotropic Gelation Method,Positive,,684.8,,74.4,,MBMC,10000,A,Mouse,BoneMarrow,Spindle,Adult,P,24,500,MTT,TetrazoliumSalt,,101.79,0.884,94,10.1016/j.fct.2015.05.017
2451,2015,Chitosan,O,Irregular,None,Ionotropic Gelation Method,Positive,,684.8,,74.4,,MBMC,10000,A,Mouse,BoneMarrow,Spindle,Adult,P,24,750,MTT,TetrazoliumSalt,,119.25,0.884,94,10.1016/j.fct.2015.05.017
2452,2015,Chitosan,O,Irregular,None,Ionotropic Gelation Method,Positive,,684.8,,74.4,,MBMC,10000,A,Mouse,BoneMarrow,Spindle,Adult,P,24,1000,MTT,TetrazoliumSalt,,108.13,0.884,94,10.1016/j.fct.2015.05.017
2453,2015,Chitosan,O,Irregular,None,Ionotropic Gelation Method,Positive,,684.8,,74.4,,MBMC,10000,A,Mouse,BoneMarrow,Spindle,Adult,P,48,31.25,MTT,TetrazoliumSalt,,97.421,0.884,94,10.1016/j.fct.2015.05.017
2454,2015,Chitosan,O,Irregular,None,Ionotropic Gelation Method,Positive,,684.8,,74.4,,MBMC,10000,A,Mouse,BoneMarrow,Spindle,Adult,P,48,62.5,MTT,TetrazoliumSalt,,96.23,0.884,94,10.1016/j.fct.2015.05.017
2455,2015,Chitosan,O,Irregular,None,Ionotropic Gelation Method,Positive,,684.8,,74.4,,MBMC,10000,A,Mouse,BoneMarrow,Spindle,Adult,P,48,125,MTT,TetrazoliumSalt,,95.04,0.884,94,10.1016/j.fct.2015.05.017
2456,2015,Chitosan,O,Irregular,None,Ionotropic Gelation Method,Positive,,684.8,,74.4,,MBMC,10000,A,Mouse,BoneMarrow,Spindle,Adult,P,48,250,MTT,TetrazoliumSalt,,105.16,0.884,94,10.1016/j.fct.2015.05.017
2457,2015,Chitosan,O,Irregular,None,Ionotropic Gelation Method,Positive,,684.8,,74.4,,MBMC,10000,A,Mouse,BoneMarrow,Spindle,Adult,P,48,500,MTT,TetrazoliumSalt,,105.16,0.884,94,10.1016/j.fct.2015.05.017
