Repository: TorinK2/ml-for-nanocytotoxicity

This reposity stores the code for Torin Kovach's NanoBioTech project, "Towards a More General, Better Understood in 
silico Model of Nanoparticle Cytotoxicity."

File: raw_datasets/gul_2021.csv (part 12 of 19)
No,Year,Material,Type,Shape,Coat/Functional Group,Synthesis_Method,Surface_Charge,Diameter (nm),Size_in_Water (nm),Size_in_Medium (nm),Zeta_in_Water (mV),Zeta_in_Medium (mV),Cell_Type,No_of_Cells (cells/well),Human_Animal,Cell_Source,Cell_Tissue,Cell_Morphology,Cell_Age,Cell Line_Primary Cell,Time (hr),Concentration (ug/ml),Test,Test_Indicator,Aspect_Ratio,Cell_Viability (%),PDI,Article_ID,DOI
2458,2015,Chitosan,O,Irregular,None,Ionotropic Gelation Method,Positive,,684.8,,74.4,,MBMC,10000,A,Mouse,BoneMarrow,Spindle,Adult,P,48,750,MTT,TetrazoliumSalt,,101.39,0.884,94,10.1016/j.fct.2015.05.017
2459,2015,Chitosan,O,Irregular,None,Ionotropic Gelation Method,Positive,,684.8,,74.4,,MBMC,10000,A,Mouse,BoneMarrow,Spindle,Adult,P,48,1000,MTT,TetrazoliumSalt,,105.56,0.884,94,10.1016/j.fct.2015.05.017
2460,2015,Chitosan,O,Irregular,None,Ionotropic Gelation Method,Positive,,684.8,,74.4,,MBMC,10000,A,Mouse,BoneMarrow,Spindle,Adult,P,72,31.25,MTT,TetrazoliumSalt,,107.34,0.884,94,10.1016/j.fct.2015.05.017
2461,2015,Chitosan,O,Irregular,None,Ionotropic Gelation Method,Positive,,684.8,,74.4,,MBMC,10000,A,Mouse,BoneMarrow,Spindle,Adult,P,72,62.5,MTT,TetrazoliumSalt,,100.99,0.884,94,10.1016/j.fct.2015.05.017
2462,2015,Chitosan,O,Irregular,None,Ionotropic Gelation Method,Positive,,684.8,,74.4,,MBMC,10000,A,Mouse,BoneMarrow,Spindle,Adult,P,72,125,MTT,TetrazoliumSalt,,106.94,0.884,94,10.1016/j.fct.2015.05.017
2463,2015,Chitosan,O,Irregular,None,Ionotropic Gelation Method,Positive,,684.8,,74.4,,MBMC,10000,A,Mouse,BoneMarrow,Spindle,Adult,P,72,250,MTT,TetrazoliumSalt,,106.94,0.884,94,10.1016/j.fct.2015.05.017
2464,2015,Chitosan,O,Irregular,None,Ionotropic Gelation Method,Positive,,684.8,,74.4,,MBMC,10000,A,Mouse,BoneMarrow,Spindle,Adult,P,72,500,MTT,TetrazoliumSalt,,104.37,0.884,94,10.1016/j.fct.2015.05.017
2465,2015,Chitosan,O,Irregular,None,Ionotropic Gelation Method,Positive,,684.8,,74.4,,MBMC,10000,A,Mouse,BoneMarrow,Spindle,Adult,P,72,750,MTT,TetrazoliumSalt,,125.6,0.884,94,10.1016/j.fct.2015.05.017
2466,2015,Chitosan,O,Irregular,None,Ionotropic Gelation Method,Positive,,684.8,,74.4,,MBMC,10000,A,Mouse,BoneMarrow,Spindle,Adult,P,72,1000,MTT,TetrazoliumSalt,,123.41,0.884,94,10.1016/j.fct.2015.05.017
2467,2017,QD,I,Sphere,GSH,Commercial,Negative,6.2,20.9,,-23.8,,HaCat,,H,Human,Skin,Keratinocyte,Adult,L,24,,MTT,TetrazoliumSalt,,101.72,0.44,95,10.1166/jbn.2017.2337
2468,2017,QD,I,Sphere,DHLA,Commercial,Negative,6.2,13.6,,-26.2,,HaCat,,H,Human,Skin,Keratinocyte,Adult,L,24,,MTT,TetrazoliumSalt,,86.094,0.49,95,10.1166/jbn.2017.2337
2469,2017,QD,I,Sphere,CyA,Commercial,Positive,6.2,15.7,,35.3,,HaCat,,H,Human,Skin,Keratinocyte,Adult,L,24,,MTT,TetrazoliumSalt,,71.094,0.4,95,10.1166/jbn.2017.2337
2470,2017,QD,I,Sphere,PEI,Commercial,Positive,6.2,26.7,,29.8,,HaCat,,H,Human,Skin,Keratinocyte,Adult,L,24,,MTT,TetrazoliumSalt,,58.594,0.44,95,10.1166/jbn.2017.2337
2471,2010,Pt,I,Sphere,PVP,Chemical Reduction,Negative,4,13.5,,-8,,HeLa,5000,H,Human,Cervix,Epithelial,Adult,L,24,25,CellTiterGlo,LuciferaseEnzyme,,96.919,,96,10.1039/c0nr00204f
2472,2010,Pt,I,Sphere,PVP,Chemical Reduction,Negative,4,13.5,,-8,,HeLa,5000,H,Human,Cervix,Epithelial,Adult,L,24,50,CellTiterGlo,LuciferaseEnzyme,,87.441,,96,10.1039/c0nr00204f
2473,2010,Pt,I,Sphere,PVP,Chemical Reduction,Negative,4,13.5,,-8,,HeLa,5000,H,Human,Cervix,Epithelial,Adult,L,24,100,CellTiterGlo,LuciferaseEnzyme,,82.227,,96,10.1039/c0nr00204f
2474,2010,Pt,I,Sphere,PVP,Chemical Reduction,Negative,4,13.5,,-8,,HeLa,5000,H,Human,Cervix,Epithelial,Adult,L,24,200,CellTiterGlo,LuciferaseEnzyme,,78.436,,96,10.1039/c0nr00204f
2475,2010,Pt,I,Sphere,PVP,Chemical Reduction,Negative,4,13.5,,-8,,HeLa,5000,H,Human,Cervix,Epithelial,Adult,L,24,400,CellTiterGlo,LuciferaseEnzyme,,57.109,,96,10.1039/c0nr00204f
2476,2010,Pt,I,Sphere,PVP,Chemical Reduction,Negative,4,13.5,,-8,,HeLa,5000,H,Human,Cervix,Epithelial,Adult,L,48,25,CellTiterGlo,LuciferaseEnzyme,,97.867,,96,10.1039/c0nr00204f
2477,2010,Pt,I,Sphere,PVP,Chemical Reduction,Negative,4,13.5,,-8,,HeLa,5000,H,Human,Cervix,Epithelial,Adult,L,48,50,CellTiterGlo,LuciferaseEnzyme,,91.469,,96,10.1039/c0nr00204f
2478,2010,Pt,I,Sphere,PVP,Chemical Reduction,Negative,4,13.5,,-8,,HeLa,5000,H,Human,Cervix,Epithelial,Adult,L,48,100,CellTiterGlo,LuciferaseEnzyme,,86.256,,96,10.1039/c0nr00204f
2479,2010,Pt,I,Sphere,PVP,Chemical Reduction,Negative,4,13.5,,-8,,HeLa,5000,H,Human,Cervix,Epithelial,Adult,L,48,200,CellTiterGlo,LuciferaseEnzyme,,77.962,,96,10.1039/c0nr00204f
2480,2010,Pt,I,Sphere,PVP,Chemical Reduction,Negative,4,13.5,,-8,,HeLa,5000,H,Human,Cervix,Epithelial,Adult,L,48,400,CellTiterGlo,LuciferaseEnzyme,,55.924,,96,10.1039/c0nr00204f
2481,2010,Pt,I,Sphere,PVP,Chemical Reduction,Negative,4,13.5,,-8,,HeLa,5000,H,Human,Cervix,Epithelial,Adult,L,72,25,CellTiterGlo,LuciferaseEnzyme,,90.047,,96,10.1039/c0nr00204f
2482,2010,Pt,I,Sphere,PVP,Chemical Reduction,Negative,4,13.5,,-8,,HeLa,5000,H,Human,Cervix,Epithelial,Adult,L,72,50,CellTiterGlo,LuciferaseEnzyme,,87.441,,96,10.1039/c0nr00204f
2483,2010,Pt,I,Sphere,PVP,Chemical Reduction,Negative,4,13.5,,-8,,HeLa,5000,H,Human,Cervix,Epithelial,Adult,L,72,100,CellTiterGlo,LuciferaseEnzyme,,77.962,,96,10.1039/c0nr00204f
2484,2010,Pt,I,Sphere,PVP,Chemical Reduction,Negative,4,13.5,,-8,,HeLa,5000,H,Human,Cervix,Epithelial,Adult,L,72,200,CellTiterGlo,LuciferaseEnzyme,,68.483,,96,10.1039/c0nr00204f
2485,2010,Pt,I,Sphere,PVP,Chemical Reduction,Negative,4,13.5,,-8,,HeLa,5000,H,Human,Cervix,Epithelial,Adult,L,72,400,CellTiterGlo,LuciferaseEnzyme,,43.365,,96,10.1039/c0nr00204f
2486,2010,Pt,I,Sphere,PVP,Chemical Reduction,Negative,4,13.5,,-8,,MCF-7,5000,H,Human,Breast,Epithelial,Adult,L,24,25,CellTiterGlo,LuciferaseEnzyme,,98.832,,96,10.1039/c0nr00204f
2487,2010,Pt,I,Sphere,PVP,Chemical Reduction,Negative,4,13.5,,-8,,MCF-7,5000,H,Human,Breast,Epithelial,Adult,L,24,50,CellTiterGlo,LuciferaseEnzyme,,90.888,,96,10.1039/c0nr00204f
2488,2010,Pt,I,Sphere,PVP,Chemical Reduction,Negative,4,13.5,,-8,,MCF-7,5000,H,Human,Breast,Epithelial,Adult,L,24,100,CellTiterGlo,LuciferaseEnzyme,,89.486,,96,10.1039/c0nr00204f
2489,2010,Pt,I,Sphere,PVP,Chemical Reduction,Negative,4,13.5,,-8,,MCF-7,5000,H,Human,Breast,Epithelial,Adult,L,24,200,CellTiterGlo,LuciferaseEnzyme,,79.907,,96,10.1039/c0nr00204f
2490,2010,Pt,I,Sphere,PVP,Chemical Reduction,Negative,4,13.5,,-8,,MCF-7,5000,H,Human,Breast,Epithelial,Adult,L,24,400,CellTiterGlo,LuciferaseEnzyme,,54.206,,96,10.1039/c0nr00204f
2491,2010,Pt,I,Sphere,PVP,Chemical Reduction,Negative,4,13.5,,-8,,MCF-7,5000,H,Human,Breast,Epithelial,Adult,L,48,25,CellTiterGlo,LuciferaseEnzyme,,96.262,,96,10.1039/c0nr00204f
2492,2010,Pt,I,Sphere,PVP,Chemical Reduction,Negative,4,13.5,,-8,,MCF-7,5000,H,Human,Breast,Epithelial,Adult,L,48,50,CellTiterGlo,LuciferaseEnzyme,,89.486,,96,10.1039/c0nr00204f
2493,2010,Pt,I,Sphere,PVP,Chemical Reduction,Negative,4,13.5,,-8,,MCF-7,5000,H,Human,Breast,Epithelial,Adult,L,48,100,CellTiterGlo,LuciferaseEnzyme,,84.112,,96,10.1039/c0nr00204f
2494,2010,Pt,I,Sphere,PVP,Chemical Reduction,Negative,4,13.5,,-8,,MCF-7,5000,H,Human,Breast,Epithelial,Adult,L,48,200,CellTiterGlo,LuciferaseEnzyme,,78.972,,96,10.1039/c0nr00204f
2495,2010,Pt,I,Sphere,PVP,Chemical Reduction,Negative,4,13.5,,-8,,MCF-7,5000,H,Human,Breast,Epithelial,Adult,L,48,400,CellTiterGlo,LuciferaseEnzyme,,54.673,,96,10.1039/c0nr00204f
2496,2010,Pt,I,Sphere,PVP,Chemical Reduction,Negative,4,13.5,,-8,,MCF-7,5000,H,Human,Breast,Epithelial,Adult,L,72,25,CellTiterGlo,LuciferaseEnzyme,,98.131,,96,10.1039/c0nr00204f
2497,2010,Pt,I,Sphere,PVP,Chemical Reduction,Negative,4,13.5,,-8,,MCF-7,5000,H,Human,Breast,Epithelial,Adult,L,72,50,CellTiterGlo,LuciferaseEnzyme,,88.318,,96,10.1039/c0nr00204f
2498,2010,Pt,I,Sphere,PVP,Chemical Reduction,Negative,4,13.5,,-8,,MCF-7,5000,H,Human,Breast,Epithelial,Adult,L,72,100,CellTiterGlo,LuciferaseEnzyme,,85.28,,96,10.1039/c0nr00204f
2499,2010,Pt,I,Sphere,PVP,Chemical Reduction,Negative,4,13.5,,-8,,MCF-7,5000,H,Human,Breast,Epithelial,Adult,L,72,200,CellTiterGlo,LuciferaseEnzyme,,65.187,,96,10.1039/c0nr00204f
2500,2010,Pt,I,Sphere,PVP,Chemical Reduction,Negative,4,13.5,,-8,,MCF-7,5000,H,Human,Breast,Epithelial,Adult,L,72,400,CellTiterGlo,LuciferaseEnzyme,,47.897,,96,10.1039/c0nr00204f
2501,2010,Pt,I,Sphere,PVP,Chemical Reduction,Negative,4,13.5,,-8,,IMR90,5000,H,Human,Lung,Fibroblast,Adult,L,24,25,CellTiterGlo,LuciferaseEnzyme,,98.293,,96,10.1039/c0nr00204f
2502,2010,Pt,I,Sphere,PVP,Chemical Reduction,Negative,4,13.5,,-8,,IMR90,5000,H,Human,Lung,Fibroblast,Adult,L,24,50,CellTiterGlo,LuciferaseEnzyme,,93.902,,96,10.1039/c0nr00204f
2503,2010,Pt,I,Sphere,PVP,Chemical Reduction,Negative,4,13.5,,-8,,IMR90,5000,H,Human,Lung,Fibroblast,Adult,L,24,100,CellTiterGlo,LuciferaseEnzyme,,87.317,,96,10.1039/c0nr00204f
2504,2010,Pt,I,Sphere,PVP,Chemical Reduction,Negative,4,13.5,,-8,,IMR90,5000,H,Human,Lung,Fibroblast,Adult,L,24,200,CellTiterGlo,LuciferaseEnzyme,,79.268,,96,10.1039/c0nr00204f
2505,2010,Pt,I,Sphere,PVP,Chemical Reduction,Negative,4,13.5,,-8,,IMR90,5000,H,Human,Lung,Fibroblast,Adult,L,24,400,CellTiterGlo,LuciferaseEnzyme,,50,,96,10.1039/c0nr00204f
2506,2010,Pt,I,Sphere,PVP,Chemical Reduction,Negative,4,13.5,,-8,,IMR90,5000,H,Human,Lung,Fibroblast,Adult,L,48,25,CellTiterGlo,LuciferaseEnzyme,,92.927,,96,10.1039/c0nr00204f
2507,2010,Pt,I,Sphere,PVP,Chemical Reduction,Negative,4,13.5,,-8,,IMR90,5000,H,Human,Lung,Fibroblast,Adult,L,48,50,CellTiterGlo,LuciferaseEnzyme,,95.61,,96,10.1039/c0nr00204f
2508,2010,Pt,I,Sphere,PVP,Chemical Reduction,Negative,4,13.5,,-8,,IMR90,5000,H,Human,Lung,Fibroblast,Adult,L,48,100,CellTiterGlo,LuciferaseEnzyme,,91.951,,96,10.1039/c0nr00204f
2509,2010,Pt,I,Sphere,PVP,Chemical Reduction,Negative,4,13.5,,-8,,IMR90,5000,H,Human,Lung,Fibroblast,Adult,L,48,200,CellTiterGlo,LuciferaseEnzyme,,74.878,,96,10.1039/c0nr00204f
2510,2010,Pt,I,Sphere,PVP,Chemical Reduction,Negative,4,13.5,,-8,,IMR90,5000,H,Human,Lung,Fibroblast,Adult,L,48,400,CellTiterGlo,LuciferaseEnzyme,,54.39,,96,10.1039/c0nr00204f
2511,2010,Pt,I,Sphere,PVP,Chemical Reduction,Negative,4,13.5,,-8,,IMR90,5000,H,Human,Lung,Fibroblast,Adult,L,72,25,CellTiterGlo,LuciferaseEnzyme,,91.951,,96,10.1039/c0nr00204f
2512,2010,Pt,I,Sphere,PVP,Chemical Reduction,Negative,4,13.5,,-8,,IMR90,5000,H,Human,Lung,Fibroblast,Adult,L,72,50,CellTiterGlo,LuciferaseEnzyme,,76.585,,96,10.1039/c0nr00204f
2513,2010,Pt,I,Sphere,PVP,Chemical Reduction,Negative,4,13.5,,-8,,IMR90,5000,H,Human,Lung,Fibroblast,Adult,L,72,100,CellTiterGlo,LuciferaseEnzyme,,70.488,,96,10.1039/c0nr00204f
2514,2010,Pt,I,Sphere,PVP,Chemical Reduction,Negative,4,13.5,,-8,,IMR90,5000,H,Human,Lung,Fibroblast,Adult,L,72,200,CellTiterGlo,LuciferaseEnzyme,,70.488,,96,10.1039/c0nr00204f
2515,2010,Pt,I,Sphere,PVP,Chemical Reduction,Negative,4,13.5,,-8,,IMR90,5000,H,Human,Lung,Fibroblast,Adult,L,72,400,CellTiterGlo,LuciferaseEnzyme,,41.951,,96,10.1039/c0nr00204f
2516,2010,Pt,I,Sphere,FA,Chemical Reduction,Negative,12.5,91.3,,-40.5,,HeLa,5000,H,Human,Cervix,Epithelial,Adult,L,24,25,CellTiterGlo,LuciferaseEnzyme,,83.575,,96,10.1039/c0nr00204f
2517,2010,Pt,I,Sphere,FA,Chemical Reduction,Negative,12.5,91.3,,-40.5,,HeLa,5000,H,Human,Cervix,Epithelial,Adult,L,24,50,CellTiterGlo,LuciferaseEnzyme,,77.536,,96,10.1039/c0nr00204f
2518,2010,Pt,I,Sphere,FA,Chemical Reduction,Negative,12.5,91.3,,-40.5,,HeLa,5000,H,Human,Cervix,Epithelial,Adult,L,24,100,CellTiterGlo,LuciferaseEnzyme,,69.324,,96,10.1039/c0nr00204f
2519,2010,Pt,I,Sphere,FA,Chemical Reduction,Negative,12.5,91.3,,-40.5,,HeLa,5000,H,Human,Cervix,Epithelial,Adult,L,24,200,CellTiterGlo,LuciferaseEnzyme,,50.242,,96,10.1039/c0nr00204f
2520,2010,Pt,I,Sphere,FA,Chemical Reduction,Negative,12.5,91.3,,-40.5,,HeLa,5000,H,Human,Cervix,Epithelial,Adult,L,24,400,CellTiterGlo,LuciferaseEnzyme,,35.024,,96,10.1039/c0nr00204f
2521,2010,Pt,I,Sphere,FA,Chemical Reduction,Negative,12.5,91.3,,-40.5,,HeLa,5000,H,Human,Cervix,Epithelial,Adult,L,48,25,CellTiterGlo,LuciferaseEnzyme,,80.918,,96,10.1039/c0nr00204f
2522,2010,Pt,I,Sphere,FA,Chemical Reduction,Negative,12.5,91.3,,-40.5,,HeLa,5000,H,Human,Cervix,Epithelial,Adult,L,48,50,CellTiterGlo,LuciferaseEnzyme,,70.048,,96,10.1039/c0nr00204f
2523,2010,Pt,I,Sphere,FA,Chemical Reduction,Negative,12.5,91.3,,-40.5,,HeLa,5000,H,Human,Cervix,Epithelial,Adult,L,48,100,CellTiterGlo,LuciferaseEnzyme,,58.454,,96,10.1039/c0nr00204f
2524,2010,Pt,I,Sphere,FA,Chemical Reduction,Negative,12.5,91.3,,-40.5,,HeLa,5000,H,Human,Cervix,Epithelial,Adult,L,48,200,CellTiterGlo,LuciferaseEnzyme,,44.203,,96,10.1039/c0nr00204f
2525,2010,Pt,I,Sphere,FA,Chemical Reduction,Negative,12.5,91.3,,-40.5,,HeLa,5000,H,Human,Cervix,Epithelial,Adult,L,48,400,CellTiterGlo,LuciferaseEnzyme,,29.952,,96,10.1039/c0nr00204f
2526,2010,Pt,I,Sphere,FA,Chemical Reduction,Negative,12.5,91.3,,-40.5,,HeLa,5000,H,Human,Cervix,Epithelial,Adult,L,72,25,CellTiterGlo,LuciferaseEnzyme,,66.667,,96,10.1039/c0nr00204f
2527,2010,Pt,I,Sphere,FA,Chemical Reduction,Negative,12.5,91.3,,-40.5,,HeLa,5000,H,Human,Cervix,Epithelial,Adult,L,72,50,CellTiterGlo,LuciferaseEnzyme,,54.831,,96,10.1039/c0nr00204f
2528,2010,Pt,I,Sphere,FA,Chemical Reduction,Negative,12.5,91.3,,-40.5,,HeLa,5000,H,Human,Cervix,Epithelial,Adult,L,72,100,CellTiterGlo,LuciferaseEnzyme,,44.928,,96,10.1039/c0nr00204f
2529,2010,Pt,I,Sphere,FA,Chemical Reduction,Negative,12.5,91.3,,-40.5,,HeLa,5000,H,Human,Cervix,Epithelial,Adult,L,72,200,CellTiterGlo,LuciferaseEnzyme,,31.643,,96,10.1039/c0nr00204f
2530,2010,Pt,I,Sphere,FA,Chemical Reduction,Negative,12.5,91.3,,-40.5,,HeLa,5000,H,Human,Cervix,Epithelial,Adult,L,72,400,CellTiterGlo,LuciferaseEnzyme,,19.807,,96,10.1039/c0nr00204f
2531,2010,Pt,I,Sphere,FA,Chemical Reduction,Negative,12.5,91.3,,-40.5,,MCF-7,5000,H,Human,Breast,Epithelial,Adult,L,24,25,CellTiterGlo,LuciferaseEnzyme,,78.385,,96,10.1039/c0nr00204f
2532,2010,Pt,I,Sphere,FA,Chemical Reduction,Negative,12.5,91.3,,-40.5,,MCF-7,5000,H,Human,Breast,Epithelial,Adult,L,24,50,CellTiterGlo,LuciferaseEnzyme,,64.371,,96,10.1039/c0nr00204f
2533,2010,Pt,I,Sphere,FA,Chemical Reduction,Negative,12.5,91.3,,-40.5,,MCF-7,5000,H,Human,Breast,Epithelial,Adult,L,24,100,CellTiterGlo,LuciferaseEnzyme,,47.506,,96,10.1039/c0nr00204f
2534,2010,Pt,I,Sphere,FA,Chemical Reduction,Negative,12.5,91.3,,-40.5,,MCF-7,5000,H,Human,Breast,Epithelial,Adult,L,24,200,CellTiterGlo,LuciferaseEnzyme,,34.204,,96,10.1039/c0nr00204f
2535,2010,Pt,I,Sphere,FA,Chemical Reduction,Negative,12.5,91.3,,-40.5,,MCF-7,5000,H,Human,Breast,Epithelial,Adult,L,24,400,CellTiterGlo,LuciferaseEnzyme,,19.002,,96,10.1039/c0nr00204f
2536,2010,Pt,I,Sphere,FA,Chemical Reduction,Negative,12.5,91.3,,-40.5,,MCF-7,5000,H,Human,Breast,Epithelial,Adult,L,48,25,CellTiterGlo,LuciferaseEnzyme,,65.321,,96,10.1039/c0nr00204f
2537,2010,Pt,I,Sphere,FA,Chemical Reduction,Negative,12.5,91.3,,-40.5,,MCF-7,5000,H,Human,Breast,Epithelial,Adult,L,48,50,CellTiterGlo,LuciferaseEnzyme,,50.356,,96,10.1039/c0nr00204f
2538,2010,Pt,I,Sphere,FA,Chemical Reduction,Negative,12.5,91.3,,-40.5,,MCF-7,5000,H,Human,Breast,Epithelial,Adult,L,48,100,CellTiterGlo,LuciferaseEnzyme,,37.53,,96,10.1039/c0nr00204f
2539,2010,Pt,I,Sphere,FA,Chemical Reduction,Negative,12.5,91.3,,-40.5,,MCF-7,5000,H,Human,Breast,Epithelial,Adult,L,48,200,CellTiterGlo,LuciferaseEnzyme,,26.128,,96,10.1039/c0nr00204f
2540,2010,Pt,I,Sphere,FA,Chemical Reduction,Negative,12.5,91.3,,-40.5,,MCF-7,5000,H,Human,Breast,Epithelial,Adult,L,48,400,CellTiterGlo,LuciferaseEnzyme,,16.865,,96,10.1039/c0nr00204f
2541,2010,Pt,I,Sphere,FA,Chemical Reduction,Negative,12.5,91.3,,-40.5,,MCF-7,5000,H,Human,Breast,Epithelial,Adult,L,72,25,CellTiterGlo,LuciferaseEnzyme,,44.893,,96,10.1039/c0nr00204f
2542,2010,Pt,I,Sphere,FA,Chemical Reduction,Negative,12.5,91.3,,-40.5,,MCF-7,5000,H,Human,Breast,Epithelial,Adult,L,72,50,CellTiterGlo,LuciferaseEnzyme,,34.204,,96,10.1039/c0nr00204f
2543,2010,Pt,I,Sphere,FA,Chemical Reduction,Negative,12.5,91.3,,-40.5,,MCF-7,5000,H,Human,Breast,Epithelial,Adult,L,72,100,CellTiterGlo,LuciferaseEnzyme,,24.466,,96,10.1039/c0nr00204f
2544,2010,Pt,I,Sphere,FA,Chemical Reduction,Negative,12.5,91.3,,-40.5,,MCF-7,5000,H,Human,Breast,Epithelial,Adult,L,72,200,CellTiterGlo,LuciferaseEnzyme,,16.39,,96,10.1039/c0nr00204f
2545,2010,Pt,I,Sphere,FA,Chemical Reduction,Negative,12.5,91.3,,-40.5,,MCF-7,5000,H,Human,Breast,Epithelial,Adult,L,72,400,CellTiterGlo,LuciferaseEnzyme,,11.164,,96,10.1039/c0nr00204f
2546,2010,Pt,I,Sphere,FA,Chemical Reduction,Negative,12.5,91.3,,-40.5,,IMR90,5000,H,Human,Lung,Fibroblast,Adult,L,24,25,CellTiterGlo,LuciferaseEnzyme,,79.426,,96,10.1039/c0nr00204f
2547,2010,Pt,I,Sphere,FA,Chemical Reduction,Negative,12.5,91.3,,-40.5,,IMR90,5000,H,Human,Lung,Fibroblast,Adult,L,24,50,CellTiterGlo,LuciferaseEnzyme,,59.809,,96,10.1039/c0nr00204f
2548,2010,Pt,I,Sphere,FA,Chemical Reduction,Negative,12.5,91.3,,-40.5,,IMR90,5000,H,Human,Lung,Fibroblast,Adult,L,24,100,CellTiterGlo,LuciferaseEnzyme,,50.239,,96,10.1039/c0nr00204f
2549,2010,Pt,I,Sphere,FA,Chemical Reduction,Negative,12.5,91.3,,-40.5,,IMR90,5000,H,Human,Lung,Fibroblast,Adult,L,24,200,CellTiterGlo,LuciferaseEnzyme,,33.971,,96,10.1039/c0nr00204f
2550,2010,Pt,I,Sphere,FA,Chemical Reduction,Negative,12.5,91.3,,-40.5,,IMR90,5000,H,Human,Lung,Fibroblast,Adult,L,24,400,CellTiterGlo,LuciferaseEnzyme,,19.856,,96,10.1039/c0nr00204f
2551,2010,Pt,I,Sphere,FA,Chemical Reduction,Negative,12.5,91.3,,-40.5,,IMR90,5000,H,Human,Lung,Fibroblast,Adult,L,48,25,CellTiterGlo,LuciferaseEnzyme,,59.809,,96,10.1039/c0nr00204f
2552,2010,Pt,I,Sphere,FA,Chemical Reduction,Negative,12.5,91.3,,-40.5,,IMR90,5000,H,Human,Lung,Fibroblast,Adult,L,48,50,CellTiterGlo,LuciferaseEnzyme,,48.086,,96,10.1039/c0nr00204f
2553,2010,Pt,I,Sphere,FA,Chemical Reduction,Negative,12.5,91.3,,-40.5,,IMR90,5000,H,Human,Lung,Fibroblast,Adult,L,48,100,CellTiterGlo,LuciferaseEnzyme,,39.234,,96,10.1039/c0nr00204f
2554,2010,Pt,I,Sphere,FA,Chemical Reduction,Negative,12.5,91.3,,-40.5,,IMR90,5000,H,Human,Lung,Fibroblast,Adult,L,48,200,CellTiterGlo,LuciferaseEnzyme,,29.665,,96,10.1039/c0nr00204f
2555,2010,Pt,I,Sphere,FA,Chemical Reduction,Negative,12.5,91.3,,-40.5,,IMR90,5000,H,Human,Lung,Fibroblast,Adult,L,48,400,CellTiterGlo,LuciferaseEnzyme,,16.029,,96,10.1039/c0nr00204f
2556,2010,Pt,I,Sphere,FA,Chemical Reduction,Negative,12.5,91.3,,-40.5,,IMR90,5000,H,Human,Lung,Fibroblast,Adult,L,72,25,CellTiterGlo,LuciferaseEnzyme,,45.215,,96,10.1039/c0nr00204f
2557,2010,Pt,I,Sphere,FA,Chemical Reduction,Negative,12.5,91.3,,-40.5,,IMR90,5000,H,Human,Lung,Fibroblast,Adult,L,72,50,CellTiterGlo,LuciferaseEnzyme,,38.278,,96,10.1039/c0nr00204f
2558,2010,Pt,I,Sphere,FA,Chemical Reduction,Negative,12.5,91.3,,-40.5,,IMR90,5000,H,Human,Lung,Fibroblast,Adult,L,72,100,CellTiterGlo,LuciferaseEnzyme,,29.665,,96,10.1039/c0nr00204f
2559,2010,Pt,I,Sphere,FA,Chemical Reduction,Negative,12.5,91.3,,-40.5,,IMR90,5000,H,Human,Lung,Fibroblast,Adult,L,72,200,CellTiterGlo,LuciferaseEnzyme,,23.206,,96,10.1039/c0nr00204f
2560,2010,Pt,I,Sphere,FA,Chemical Reduction,Negative,12.5,91.3,,-40.5,,IMR90,5000,H,Human,Lung,Fibroblast,Adult,L,72,400,CellTiterGlo,LuciferaseEnzyme,,14.593,,96,10.1039/c0nr00204f
2561,2018,IronOxide,I,Sphere,PEI,Commercial,Positive,10,17.2,,29.28,,RAW264.7,,A,Mouse,Ascites,Monocyte/Macrophage,Adult,L,48,3.125,MTS,TetrazoliumSalt,,98.282,0.192,97,10.1038/s41598-018-19628-z
2562,2018,IronOxide,I,Sphere,PEI,Commercial,Positive,10,17.2,,29.28,,RAW264.7,,A,Mouse,Ascites,Monocyte/Macrophage,Adult,L,48,6.25,MTS,TetrazoliumSalt,,82.646,0.192,97,10.1038/s41598-018-19628-z
2563,2018,IronOxide,I,Sphere,PEI,Commercial,Positive,10,17.2,,29.28,,RAW264.7,,A,Mouse,Ascites,Monocyte/Macrophage,Adult,L,48,12.5,MTS,TetrazoliumSalt,,15.636,0.192,97,10.1038/s41598-018-19628-z
2564,2018,IronOxide,I,Sphere,PEI,Commercial,Positive,10,17.2,,29.28,,RAW264.7,,A,Mouse,Ascites,Monocyte/Macrophage,Adult,L,48,25,MTS,TetrazoliumSalt,,5.4983,0.192,97,10.1038/s41598-018-19628-z
2565,2018,IronOxide,I,Sphere,PEI,Commercial,Positive,10,17.2,,29.28,,RAW264.7,,A,Mouse,Ascites,Monocyte/Macrophage,Adult,L,48,50,MTS,TetrazoliumSalt,,2.921,0.192,97,10.1038/s41598-018-19628-z
2566,2018,IronOxide,I,Sphere,PEI,Commercial,Positive,10,17.2,,29.28,,RAW264.7,,A,Mouse,Ascites,Monocyte/Macrophage,Adult,L,48,100,MTS,TetrazoliumSalt,,1.2027,0.192,97,10.1038/s41598-018-19628-z
2567,2018,IronOxide,I,Sphere,PEG,Commercial,Neutral,10,16.5,,-0.52,,RAW264.7,,A,Mouse,Ascites,Monocyte/Macrophage,Adult,L,48,3.125,MTS,TetrazoliumSalt,,100.86,0.163,97,10.1038/s41598-018-19628-z
2568,2018,IronOxide,I,Sphere,PEG,Commercial,Neutral,10,16.5,,-0.52,,RAW264.7,,A,Mouse,Ascites,Monocyte/Macrophage,Adult,L,48,6.25,MTS,TetrazoliumSalt,,101.89,0.163,97,10.1038/s41598-018-19628-z
2569,2018,IronOxide,I,Sphere,PEG,Commercial,Neutral,10,16.5,,-0.52,,RAW264.7,,A,Mouse,Ascites,Monocyte/Macrophage,Adult,L,48,12.5,MTS,TetrazoliumSalt,,103.78,0.163,97,10.1038/s41598-018-19628-z
2570,2018,IronOxide,I,Sphere,PEG,Commercial,Neutral,10,16.5,,-0.52,,RAW264.7,,A,Mouse,Ascites,Monocyte/Macrophage,Adult,L,48,25,MTS,TetrazoliumSalt,,101.2,0.163,97,10.1038/s41598-018-19628-z
2571,2018,IronOxide,I,Sphere,PEG,Commercial,Neutral,10,16.5,,-0.52,,RAW264.7,,A,Mouse,Ascites,Monocyte/Macrophage,Adult,L,48,50,MTS,TetrazoliumSalt,,83.333,0.163,97,10.1038/s41598-018-19628-z
2572,2018,IronOxide,I,Sphere,PEG,Commercial,Neutral,10,16.5,,-0.52,,RAW264.7,,A,Mouse,Ascites,Monocyte/Macrophage,Adult,L,48,100,MTS,TetrazoliumSalt,,56.701,0.163,97,10.1038/s41598-018-19628-z
2573,2018,IronOxide,I,Sphere,PEG,Commercial,Neutral,30,35.8,,-0.52,,RAW264.7,,A,Mouse,Ascites,Monocyte/Macrophage,Adult,L,48,3.125,MTS,TetrazoliumSalt,,97.595,0.105,97,10.1038/s41598-018-19628-z
2574,2018,IronOxide,I,Sphere,PEG,Commercial,Neutral,30,35.8,,-0.52,,RAW264.7,,A,Mouse,Ascites,Monocyte/Macrophage,Adult,L,48,6.25,MTS,TetrazoliumSalt,,97.079,0.105,97,10.1038/s41598-018-19628-z
2575,2018,IronOxide,I,Sphere,PEG,Commercial,Neutral,30,35.8,,-0.52,,RAW264.7,,A,Mouse,Ascites,Monocyte/Macrophage,Adult,L,48,12.5,MTS,TetrazoliumSalt,,103.26,0.105,97,10.1038/s41598-018-19628-z
2576,2018,IronOxide,I,Sphere,PEG,Commercial,Neutral,30,35.8,,-0.52,,RAW264.7,,A,Mouse,Ascites,Monocyte/Macrophage,Adult,L,48,25,MTS,TetrazoliumSalt,,107.73,0.105,97,10.1038/s41598-018-19628-z
2577,2018,IronOxide,I,Sphere,PEG,Commercial,Neutral,30,35.8,,-0.52,,RAW264.7,,A,Mouse,Ascites,Monocyte/Macrophage,Adult,L,48,50,MTS,TetrazoliumSalt,,88.144,0.105,97,10.1038/s41598-018-19628-z
2578,2018,IronOxide,I,Sphere,PEG,Commercial,Neutral,30,35.8,,-0.52,,RAW264.7,,A,Mouse,Ascites,Monocyte/Macrophage,Adult,L,48,100,MTS,TetrazoliumSalt,,73.196,0.105,97,10.1038/s41598-018-19628-z
2579,2018,IronOxide,I,Sphere,PEI,Commercial,Positive,10,17.2,,29.28,,SKOV-3,,H,Human,Ovary,Epithelial,Adult,L,48,3.125,MTS,TetrazoliumSalt,,70.872,0.192,97,10.1038/s41598-018-19628-z
2580,2018,IronOxide,I,Sphere,PEI,Commercial,Positive,10,17.2,,29.28,,SKOV-3,,H,Human,Ovary,Epithelial,Adult,L,48,6.25,MTS,TetrazoliumSalt,,8.9054,0.192,97,10.1038/s41598-018-19628-z
2581,2018,IronOxide,I,Sphere,PEI,Commercial,Positive,10,17.2,,29.28,,SKOV-3,,H,Human,Ovary,Epithelial,Adult,L,48,12.5,MTS,TetrazoliumSalt,,7.0501,0.192,97,10.1038/s41598-018-19628-z
2582,2018,IronOxide,I,Sphere,PEI,Commercial,Positive,10,17.2,,29.28,,SKOV-3,,H,Human,Ovary,Epithelial,Adult,L,48,25,MTS,TetrazoliumSalt,,3.525,0.192,97,10.1038/s41598-018-19628-z
2583,2018,IronOxide,I,Sphere,PEI,Commercial,Positive,10,17.2,,29.28,,SKOV-3,,H,Human,Ovary,Epithelial,Adult,L,48,50,MTS,TetrazoliumSalt,,2.7829,0.192,97,10.1038/s41598-018-19628-z
2584,2018,IronOxide,I,Sphere,PEI,Commercial,Positive,10,17.2,,29.28,,SKOV-3,,H,Human,Ovary,Epithelial,Adult,L,48,100,MTS,TetrazoliumSalt,,1.4842,0.192,97,10.1038/s41598-018-19628-z
2585,2018,IronOxide,I,Sphere,PEG,Commercial,Neutral,10,16.5,,-0.52,,SKOV-3,,H,Human,Ovary,Epithelial,Adult,L,48,3.125,MTS,TetrazoliumSalt,,101.11,0.163,97,10.1038/s41598-018-19628-z
2586,2018,IronOxide,I,Sphere,PEG,Commercial,Neutral,10,16.5,,-0.52,,SKOV-3,,H,Human,Ovary,Epithelial,Adult,L,48,6.25,MTS,TetrazoliumSalt,,102.23,0.163,97,10.1038/s41598-018-19628-z
2587,2018,IronOxide,I,Sphere,PEG,Commercial,Neutral,10,16.5,,-0.52,,SKOV-3,,H,Human,Ovary,Epithelial,Adult,L,48,12.5,MTS,TetrazoliumSalt,,105.38,0.163,97,10.1038/s41598-018-19628-z
2588,2018,IronOxide,I,Sphere,PEG,Commercial,Neutral,10,16.5,,-0.52,,SKOV-3,,H,Human,Ovary,Epithelial,Adult,L,48,25,MTS,TetrazoliumSalt,,91.466,0.163,97,10.1038/s41598-018-19628-z
2589,2018,IronOxide,I,Sphere,PEG,Commercial,Neutral,10,16.5,,-0.52,,SKOV-3,,H,Human,Ovary,Epithelial,Adult,L,48,50,MTS,TetrazoliumSalt,,77.922,0.163,97,10.1038/s41598-018-19628-z
2590,2018,IronOxide,I,Sphere,PEG,Commercial,Neutral,10,16.5,,-0.52,,SKOV-3,,H,Human,Ovary,Epithelial,Adult,L,48,100,MTS,TetrazoliumSalt,,56.215,0.163,97,10.1038/s41598-018-19628-z
2591,2018,IronOxide,I,Sphere,PEG,Commercial,Neutral,30,35.8,,-0.52,,SKOV-3,,H,Human,Ovary,Epithelial,Adult,L,48,3.125,MTS,TetrazoliumSalt,,98.33,0.105,97,10.1038/s41598-018-19628-z
2592,2018,IronOxide,I,Sphere,PEG,Commercial,Neutral,30,35.8,,-0.52,,SKOV-3,,H,Human,Ovary,Epithelial,Adult,L,48,6.25,MTS,TetrazoliumSalt,,99.629,0.105,97,10.1038/s41598-018-19628-z
2593,2018,IronOxide,I,Sphere,PEG,Commercial,Neutral,30,35.8,,-0.52,,SKOV-3,,H,Human,Ovary,Epithelial,Adult,L,48,12.5,MTS,TetrazoliumSalt,,100,0.105,97,10.1038/s41598-018-19628-z
2594,2018,IronOxide,I,Sphere,PEG,Commercial,Neutral,30,35.8,,-0.52,,SKOV-3,,H,Human,Ovary,Epithelial,Adult,L,48,25,MTS,TetrazoliumSalt,,98.887,0.105,97,10.1038/s41598-018-19628-z
2595,2018,IronOxide,I,Sphere,PEG,Commercial,Neutral,30,35.8,,-0.52,,SKOV-3,,H,Human,Ovary,Epithelial,Adult,L,48,50,MTS,TetrazoliumSalt,,82.56,0.105,97,10.1038/s41598-018-19628-z
2596,2018,IronOxide,I,Sphere,PEG,Commercial,Neutral,30,35.8,,-0.52,,SKOV-3,,H,Human,Ovary,Epithelial,Adult,L,48,100,MTS,TetrazoliumSalt,,66.605,0.105,97,10.1038/s41598-018-19628-z
2597,2011,MgO,I,Sphere,None,Commercial,Positive,39.2,,639,,11.6,HCMEC,50000,H,Human,Heart,Epithelial,Adult,P,12,0.001,MTT,TetrazoliumSalt,,97.03,,98,10.1007/s10565-011-9191-9
2598,2011,MgO,I,Sphere,None,Commercial,Positive,39.2,,639,,11.6,HCMEC,50000,H,Human,Heart,Epithelial,Adult,P,12,0.01,MTT,TetrazoliumSalt,,100,,98,10.1007/s10565-011-9191-9
2599,2011,MgO,I,Sphere,None,Commercial,Positive,39.2,,639,,11.6,HCMEC,50000,H,Human,Heart,Epithelial,Adult,P,12,0.1,MTT,TetrazoliumSalt,,100,,98,10.1007/s10565-011-9191-9
2600,2011,MgO,I,Sphere,None,Commercial,Positive,39.2,,639,,11.6,HCMEC,50000,H,Human,Heart,Epithelial,Adult,P,12,1,MTT,TetrazoliumSalt,,97.03,,98,10.1007/s10565-011-9191-9
2601,2011,MgO,I,Sphere,None,Commercial,Positive,39.2,,639,,11.6,HCMEC,50000,H,Human,Heart,Epithelial,Adult,P,12,5,MTT,TetrazoliumSalt,,93.399,,98,10.1007/s10565-011-9191-9
2602,2011,MgO,I,Sphere,None,Commercial,Positive,39.2,,639,,11.6,HCMEC,50000,H,Human,Heart,Epithelial,Adult,P,12,10,MTT,TetrazoliumSalt,,93.399,,98,10.1007/s10565-011-9191-9
2603,2011,MgO,I,Sphere,None,Commercial,Positive,39.2,,639,,11.6,HCMEC,50000,H,Human,Heart,Epithelial,Adult,P,12,20,MTT,TetrazoliumSalt,,92.739,,98,10.1007/s10565-011-9191-9
2604,2011,MgO,I,Sphere,None,Commercial,Positive,39.2,,639,,11.6,HCMEC,50000,H,Human,Heart,Epithelial,Adult,P,12,50,MTT,TetrazoliumSalt,,86.799,,98,10.1007/s10565-011-9191-9
2605,2011,MgO,I,Sphere,None,Commercial,Positive,39.2,,639,,11.6,HCMEC,50000,H,Human,Heart,Epithelial,Adult,P,12,100,MTT,TetrazoliumSalt,,73.597,,98,10.1007/s10565-011-9191-9
2606,2011,Al2O3,I,Sphere,None,Commercial,Positive,39.7,,267,,36.3,HCMEC,50000,H,Human,Heart,Epithelial,Adult,P,12,0.001,MTT,TetrazoliumSalt,,96.37,,98,10.1007/s10565-011-9191-9
2607,2011,Al2O3,I,Sphere,None,Commercial,Positive,39.7,,267,,36.3,HCMEC,50000,H,Human,Heart,Epithelial,Adult,P,12,0.01,MTT,TetrazoliumSalt,,95.05,,98,10.1007/s10565-011-9191-9
2608,2011,Al2O3,I,Sphere,None,Commercial,Positive,39.7,,267,,36.3,HCMEC,50000,H,Human,Heart,Epithelial,Adult,P,12,0.1,MTT,TetrazoliumSalt,,97.69,,98,10.1007/s10565-011-9191-9
2609,2011,Al2O3,I,Sphere,None,Commercial,Positive,39.7,,267,,36.3,HCMEC,50000,H,Human,Heart,Epithelial,Adult,P,12,1,MTT,TetrazoliumSalt,,99.67,,98,10.1007/s10565-011-9191-9
2610,2011,Al2O3,I,Sphere,None,Commercial,Positive,39.7,,267,,36.3,HCMEC,50000,H,Human,Heart,Epithelial,Adult,P,12,5,MTT,TetrazoliumSalt,,95.38,,98,10.1007/s10565-011-9191-9
2611,2011,Al2O3,I,Sphere,None,Commercial,Positive,39.7,,267,,36.3,HCMEC,50000,H,Human,Heart,Epithelial,Adult,P,12,10,MTT,TetrazoliumSalt,,96.37,,98,10.1007/s10565-011-9191-9
2612,2011,Al2O3,I,Sphere,None,Commercial,Positive,39.7,,267,,36.3,HCMEC,50000,H,Human,Heart,Epithelial,Adult,P,12,20,MTT,TetrazoliumSalt,,94.719,,98,10.1007/s10565-011-9191-9
2613,2011,Al2O3,I,Sphere,None,Commercial,Positive,39.7,,267,,36.3,HCMEC,50000,H,Human,Heart,Epithelial,Adult,P,12,50,MTT,TetrazoliumSalt,,97.03,,98,10.1007/s10565-011-9191-9
2614,2011,Al2O3,I,Sphere,None,Commercial,Positive,39.7,,267,,36.3,HCMEC,50000,H,Human,Heart,Epithelial,Adult,P,12,100,MTT,TetrazoliumSalt,,91.749,,98,10.1007/s10565-011-9191-9
2615,2011,CuO,I,Sphere,None,Commercial,Positive,46.3,,239,,42.8,HCMEC,50000,H,Human,Heart,Epithelial,Adult,P,12,0.001,MTT,TetrazoliumSalt,,98.02,,98,10.1007/s10565-011-9191-9
2616,2011,CuO,I,Sphere,None,Commercial,Positive,46.3,,239,,42.8,HCMEC,50000,H,Human,Heart,Epithelial,Adult,P,12,0.01,MTT,TetrazoliumSalt,,95.71,,98,10.1007/s10565-011-9191-9
2617,2011,CuO,I,Sphere,None,Commercial,Positive,46.3,,239,,42.8,HCMEC,50000,H,Human,Heart,Epithelial,Adult,P,12,0.1,MTT,TetrazoliumSalt,,96.04,,98,10.1007/s10565-011-9191-9
2618,2011,CuO,I,Sphere,None,Commercial,Positive,46.3,,239,,42.8,HCMEC,50000,H,Human,Heart,Epithelial,Adult,P,12,1,MTT,TetrazoliumSalt,,99.01,,98,10.1007/s10565-011-9191-9
2619,2011,CuO,I,Sphere,None,Commercial,Positive,46.3,,239,,42.8,HCMEC,50000,H,Human,Heart,Epithelial,Adult,P,12,5,MTT,TetrazoliumSalt,,82.838,,98,10.1007/s10565-011-9191-9
2620,2011,CuO,I,Sphere,None,Commercial,Positive,46.3,,239,,42.8,HCMEC,50000,H,Human,Heart,Epithelial,Adult,P,12,10,MTT,TetrazoliumSalt,,63.366,,98,10.1007/s10565-011-9191-9
2621,2011,CuO,I,Sphere,None,Commercial,Positive,46.3,,239,,42.8,HCMEC,50000,H,Human,Heart,Epithelial,Adult,P,12,20,MTT,TetrazoliumSalt,,45.215,,98,10.1007/s10565-011-9191-9
2622,2011,CuO,I,Sphere,None,Commercial,Positive,46.3,,239,,42.8,HCMEC,50000,H,Human,Heart,Epithelial,Adult,P,12,50,MTT,TetrazoliumSalt,,16.172,,98,10.1007/s10565-011-9191-9
2623,2011,CuO,I,Sphere,None,Commercial,Positive,46.3,,239,,42.8,HCMEC,50000,H,Human,Heart,Epithelial,Adult,P,12,100,MTT,TetrazoliumSalt,,14.191,,98,10.1007/s10565-011-9191-9
2624,2011,ZnO,I,Sphere,None,Commercial,Positive,45.3,,310,,32.7,HCMEC,50000,H,Human,Heart,Epithelial,Adult,P,12,0.001,MTT,TetrazoliumSalt,,95.724,,98,10.1007/s10565-011-9191-9
2625,2011,ZnO,I,Sphere,None,Commercial,Positive,45.3,,310,,32.7,HCMEC,50000,H,Human,Heart,Epithelial,Adult,P,12,0.01,MTT,TetrazoliumSalt,,97.368,,98,10.1007/s10565-011-9191-9
2626,2011,ZnO,I,Sphere,None,Commercial,Positive,45.3,,310,,32.7,HCMEC,50000,H,Human,Heart,Epithelial,Adult,P,12,0.1,MTT,TetrazoliumSalt,,100.33,,98,10.1007/s10565-011-9191-9
2627,2011,ZnO,I,Sphere,None,Commercial,Positive,45.3,,310,,32.7,HCMEC,50000,H,Human,Heart,Epithelial,Adult,P,12,1,MTT,TetrazoliumSalt,,98.355,,98,10.1007/s10565-011-9191-9
2628,2011,ZnO,I,Sphere,None,Commercial,Positive,45.3,,310,,32.7,HCMEC,50000,H,Human,Heart,Epithelial,Adult,P,12,5,MTT,TetrazoliumSalt,,91.776,,98,10.1007/s10565-011-9191-9
2629,2011,ZnO,I,Sphere,None,Commercial,Positive,45.3,,310,,32.7,HCMEC,50000,H,Human,Heart,Epithelial,Adult,P,12,10,MTT,TetrazoliumSalt,,75,,98,10.1007/s10565-011-9191-9
2630,2011,ZnO,I,Sphere,None,Commercial,Positive,45.3,,310,,32.7,HCMEC,50000,H,Human,Heart,Epithelial,Adult,P,12,20,MTT,TetrazoliumSalt,,63.816,,98,10.1007/s10565-011-9191-9
2631,2011,ZnO,I,Sphere,None,Commercial,Positive,45.3,,310,,32.7,HCMEC,50000,H,Human,Heart,Epithelial,Adult,P,12,50,MTT,TetrazoliumSalt,,36.184,,98,10.1007/s10565-011-9191-9
2632,2011,ZnO,I,Sphere,None,Commercial,Positive,45.3,,310,,32.7,HCMEC,50000,H,Human,Heart,Epithelial,Adult,P,12,100,MTT,TetrazoliumSalt,,33.224,,98,10.1007/s10565-011-9191-9
2633,2011,IronOxide,I,Sphere,None,Commercial,Negative,42.5,,957,,-8.2,HCMEC,50000,H,Human,Heart,Epithelial,Adult,P,12,0.001,MTT,TetrazoliumSalt,,95.066,,98,10.1007/s10565-011-9191-9
2634,2011,IronOxide,I,Sphere,None,Commercial,Negative,42.5,,957,,-8.2,HCMEC,50000,H,Human,Heart,Epithelial,Adult,P,12,0.01,MTT,TetrazoliumSalt,,95.066,,98,10.1007/s10565-011-9191-9
2635,2011,IronOxide,I,Sphere,None,Commercial,Negative,42.5,,957,,-8.2,HCMEC,50000,H,Human,Heart,Epithelial,Adult,P,12,0.1,MTT,TetrazoliumSalt,,97.039,,98,10.1007/s10565-011-9191-9
2636,2011,IronOxide,I,Sphere,None,Commercial,Negative,42.5,,957,,-8.2,HCMEC,50000,H,Human,Heart,Epithelial,Adult,P,12,1,MTT,TetrazoliumSalt,,97.039,,98,10.1007/s10565-011-9191-9
2637,2011,IronOxide,I,Sphere,None,Commercial,Negative,42.5,,957,,-8.2,HCMEC,50000,H,Human,Heart,Epithelial,Adult,P,12,5,MTT,TetrazoliumSalt,,99.013,,98,10.1007/s10565-011-9191-9
2638,2011,IronOxide,I,Sphere,None,Commercial,Negative,42.5,,957,,-8.2,HCMEC,50000,H,Human,Heart,Epithelial,Adult,P,12,10,MTT,TetrazoliumSalt,,99.013,,98,10.1007/s10565-011-9191-9
2639,2011,IronOxide,I,Sphere,None,Commercial,Negative,42.5,,957,,-8.2,HCMEC,50000,H,Human,Heart,Epithelial,Adult,P,12,20,MTT,TetrazoliumSalt,,96.711,,98,10.1007/s10565-011-9191-9
2640,2011,IronOxide,I,Sphere,None,Commercial,Negative,42.5,,957,,-8.2,HCMEC,50000,H,Human,Heart,Epithelial,Adult,P,12,50,MTT,TetrazoliumSalt,,98.355,,98,10.1007/s10565-011-9191-9
2641,2011,IronOxide,I,Sphere,None,Commercial,Negative,42.5,,957,,-8.2,HCMEC,50000,H,Human,Heart,Epithelial,Adult,P,12,100,MTT,TetrazoliumSalt,,95.724,,98,10.1007/s10565-011-9191-9
2642,2011,IronOxide,I,Sphere,None,Commercial,Positive,46.8,,1025,,1.7,HCMEC,50000,H,Human,Heart,Epithelial,Adult,P,12,0.001,MTT,TetrazoliumSalt,,99.013,,98,10.1007/s10565-011-9191-9
2643,2011,IronOxide,I,Sphere,None,Commercial,Positive,46.8,,1025,,1.7,HCMEC,50000,H,Human,Heart,Epithelial,Adult,P,12,0.01,MTT,TetrazoliumSalt,,95.395,,98,10.1007/s10565-011-9191-9
2644,2011,IronOxide,I,Sphere,None,Commercial,Positive,46.8,,1025,,1.7,HCMEC,50000,H,Human,Heart,Epithelial,Adult,P,12,0.1,MTT,TetrazoliumSalt,,98.355,,98,10.1007/s10565-011-9191-9
2645,2011,IronOxide,I,Sphere,None,Commercial,Positive,46.8,,1025,,1.7,HCMEC,50000,H,Human,Heart,Epithelial,Adult,P,12,1,MTT,TetrazoliumSalt,,100.33,,98,10.1007/s10565-011-9191-9
2646,2011,IronOxide,I,Sphere,None,Commercial,Positive,46.8,,1025,,1.7,HCMEC,50000,H,Human,Heart,Epithelial,Adult,P,12,5,MTT,TetrazoliumSalt,,97.039,,98,10.1007/s10565-011-9191-9
2647,2011,IronOxide,I,Sphere,None,Commercial,Positive,46.8,,1025,,1.7,HCMEC,50000,H,Human,Heart,Epithelial,Adult,P,12,10,MTT,TetrazoliumSalt,,100,,98,10.1007/s10565-011-9191-9
2648,2011,IronOxide,I,Sphere,None,Commercial,Positive,46.8,,1025,,1.7,HCMEC,50000,H,Human,Heart,Epithelial,Adult,P,12,20,MTT,TetrazoliumSalt,,97.039,,98,10.1007/s10565-011-9191-9
2649,2011,IronOxide,I,Sphere,None,Commercial,Positive,46.8,,1025,,1.7,HCMEC,50000,H,Human,Heart,Epithelial,Adult,P,12,50,MTT,TetrazoliumSalt,,99.013,,98,10.1007/s10565-011-9191-9
2650,2011,IronOxide,I,Sphere,None,Commercial,Positive,46.8,,1025,,1.7,HCMEC,50000,H,Human,Heart,Epithelial,Adult,P,12,100,MTT,TetrazoliumSalt,,97.039,,98,10.1007/s10565-011-9191-9
2651,2011,MgO,I,Sphere,None,Commercial,Positive,39.2,,639,,11.6,HCMEC,50000,H,Human,Heart,Epithelial,Adult,P,24,0.001,MTT,TetrazoliumSalt,,99.016,,98,10.1007/s10565-011-9191-9
2652,2011,MgO,I,Sphere,None,Commercial,Positive,39.2,,639,,11.6,HCMEC,50000,H,Human,Heart,Epithelial,Adult,P,24,0.01,MTT,TetrazoliumSalt,,98.361,,98,10.1007/s10565-011-9191-9
2653,2011,MgO,I,Sphere,None,Commercial,Positive,39.2,,639,,11.6,HCMEC,50000,H,Human,Heart,Epithelial,Adult,P,24,0.1,MTT,TetrazoliumSalt,,98.361,,98,10.1007/s10565-011-9191-9
2654,2011,MgO,I,Sphere,None,Commercial,Positive,39.2,,639,,11.6,HCMEC,50000,H,Human,Heart,Epithelial,Adult,P,24,1,MTT,TetrazoliumSalt,,95.41,,98,10.1007/s10565-011-9191-9
2655,2011,MgO,I,Sphere,None,Commercial,Positive,39.2,,639,,11.6,HCMEC,50000,H,Human,Heart,Epithelial,Adult,P,24,5,MTT,TetrazoliumSalt,,87.213,,98,10.1007/s10565-011-9191-9
2656,2011,MgO,I,Sphere,None,Commercial,Positive,39.2,,639,,11.6,HCMEC,50000,H,Human,Heart,Epithelial,Adult,P,24,10,MTT,TetrazoliumSalt,,85.246,,98,10.1007/s10565-011-9191-9
2657,2011,MgO,I,Sphere,None,Commercial,Positive,39.2,,639,,11.6,HCMEC,50000,H,Human,Heart,Epithelial,Adult,P,24,20,MTT,TetrazoliumSalt,,82.295,,98,10.1007/s10565-011-9191-9
2658,2011,MgO,I,Sphere,None,Commercial,Positive,39.2,,639,,11.6,HCMEC,50000,H,Human,Heart,Epithelial,Adult,P,24,50,MTT,TetrazoliumSalt,,72.131,,98,10.1007/s10565-011-9191-9
2659,2011,MgO,I,Sphere,None,Commercial,Positive,39.2,,639,,11.6,HCMEC,50000,H,Human,Heart,Epithelial,Adult,P,24,100,MTT,TetrazoliumSalt,,62.623,,98,10.1007/s10565-011-9191-9
2660,2011,Al2O3,I,Sphere,None,Commercial,Positive,39.7,,267,,36.3,HCMEC,50000,H,Human,Heart,Epithelial,Adult,P,24,0.001,MTT,TetrazoliumSalt,,92.459,,98,10.1007/s10565-011-9191-9
2661,2011,Al2O3,I,Sphere,None,Commercial,Positive,39.7,,267,,36.3,HCMEC,50000,H,Human,Heart,Epithelial,Adult,P,24,0.01,MTT,TetrazoliumSalt,,96.066,,98,10.1007/s10565-011-9191-9
2662,2011,Al2O3,I,Sphere,None,Commercial,Positive,39.7,,267,,36.3,HCMEC,50000,H,Human,Heart,Epithelial,Adult,P,24,0.1,MTT,TetrazoliumSalt,,93.77,,98,10.1007/s10565-011-9191-9
2663,2011,Al2O3,I,Sphere,None,Commercial,Positive,39.7,,267,,36.3,HCMEC,50000,H,Human,Heart,Epithelial,Adult,P,24,1,MTT,TetrazoliumSalt,,97.377,,98,10.1007/s10565-011-9191-9
2664,2011,Al2O3,I,Sphere,None,Commercial,Positive,39.7,,267,,36.3,HCMEC,50000,H,Human,Heart,Epithelial,Adult,P,24,5,MTT,TetrazoliumSalt,,94.426,,98,10.1007/s10565-011-9191-9
2665,2011,Al2O3,I,Sphere,None,Commercial,Positive,39.7,,267,,36.3,HCMEC,50000,H,Human,Heart,Epithelial,Adult,P,24,10,MTT,TetrazoliumSalt,,95.738,,98,10.1007/s10565-011-9191-9
2666,2011,Al2O3,I,Sphere,None,Commercial,Positive,39.7,,267,,36.3,HCMEC,50000,H,Human,Heart,Epithelial,Adult,P,24,20,MTT,TetrazoliumSalt,,91.803,,98,10.1007/s10565-011-9191-9
2667,2011,Al2O3,I,Sphere,None,Commercial,Positive,39.7,,267,,36.3,HCMEC,50000,H,Human,Heart,Epithelial,Adult,P,24,50,MTT,TetrazoliumSalt,,91.803,,98,10.1007/s10565-011-9191-9
2668,2011,Al2O3,I,Sphere,None,Commercial,Positive,39.7,,267,,36.3,HCMEC,50000,H,Human,Heart,Epithelial,Adult,P,24,100,MTT,TetrazoliumSalt,,82.295,,98,10.1007/s10565-011-9191-9
2669,2011,CuO,I,Sphere,None,Commercial,Positive,46.3,,239,,42.8,HCMEC,50000,H,Human,Heart,Epithelial,Adult,P,24,0.001,MTT,TetrazoliumSalt,,95.738,,98,10.1007/s10565-011-9191-9
2670,2011,CuO,I,Sphere,None,Commercial,Positive,46.3,,239,,42.8,HCMEC,50000,H,Human,Heart,Epithelial,Adult,P,24,0.01,MTT,TetrazoliumSalt,,99.672,,98,10.1007/s10565-011-9191-9
2671,2011,CuO,I,Sphere,None,Commercial,Positive,46.3,,239,,42.8,HCMEC,50000,H,Human,Heart,Epithelial,Adult,P,24,0.1,MTT,TetrazoliumSalt,,95.082,,98,10.1007/s10565-011-9191-9
2672,2011,CuO,I,Sphere,None,Commercial,Positive,46.3,,239,,42.8,HCMEC,50000,H,Human,Heart,Epithelial,Adult,P,24,1,MTT,TetrazoliumSalt,,96.066,,98,10.1007/s10565-011-9191-9
2673,2011,CuO,I,Sphere,None,Commercial,Positive,46.3,,239,,42.8,HCMEC,50000,H,Human,Heart,Epithelial,Adult,P,24,5,MTT,TetrazoliumSalt,,74.754,,98,10.1007/s10565-011-9191-9
2674,2011,CuO,I,Sphere,None,Commercial,Positive,46.3,,239,,42.8,HCMEC,50000,H,Human,Heart,Epithelial,Adult,P,24,10,MTT,TetrazoliumSalt,,42.951,,98,10.1007/s10565-011-9191-9
2675,2011,CuO,I,Sphere,None,Commercial,Positive,46.3,,239,,42.8,HCMEC,50000,H,Human,Heart,Epithelial,Adult,P,24,20,MTT,TetrazoliumSalt,,14.426,,98,10.1007/s10565-011-9191-9
2676,2011,CuO,I,Sphere,None,Commercial,Positive,46.3,,239,,42.8,HCMEC,50000,H,Human,Heart,Epithelial,Adult,P,24,50,MTT,TetrazoliumSalt,,12.787,,98,10.1007/s10565-011-9191-9
2677,2011,CuO,I,Sphere,None,Commercial,Positive,46.3,,239,,42.8,HCMEC,50000,H,Human,Heart,Epithelial,Adult,P,24,100,MTT,TetrazoliumSalt,,12.787,,98,10.1007/s10565-011-9191-9
2678,2011,ZnO,I,Sphere,None,Commercial,Positive,45.3,,310,,32.7,HCMEC,50000,H,Human,Heart,Epithelial,Adult,P,24,0.001,MTT,TetrazoliumSalt,,92.131,,98,10.1007/s10565-011-9191-9
2679,2011,ZnO,I,Sphere,None,Commercial,Positive,45.3,,310,,32.7,HCMEC,50000,H,Human,Heart,Epithelial,Adult,P,24,0.01,MTT,TetrazoliumSalt,,97.705,,98,10.1007/s10565-011-9191-9
