Repository: TorinK2/ml-for-nanocytotoxicity

This reposity stores the code for Torin Kovach's NanoBioTech project, "Towards a More General, Better Understood in 
silico Model of Nanoparticle Cytotoxicity."

File: raw_datasets/gul_2021.csv (part 13 of 19)
No,Year,Material,Type,Shape,Coat/Functional Group,Synthesis_Method,Surface_Charge,Diameter (nm),Size_in_Water (nm),Size_in_Medium (nm),Zeta_in_Water (mV),Zeta_in_Medium (mV),Cell_Type,No_of_Cells (cells/well),Human_Animal,Cell_Source,Cell_Tissue,Cell_Morphology,Cell_Age,Cell Line_Primary Cell,Time (hr),Concentration (ug/ml),Test,Test_Indicator,Aspect_Ratio,Cell_Viability (%),PDI,Article_ID,DOI
2680,2011,ZnO,I,Sphere,None,Commercial,Positive,45.3,,310,,32.7,HCMEC,50000,H,Human,Heart,Epithelial,Adult,P,24,0.1,MTT,TetrazoliumSalt,,96.066,,98,10.1007/s10565-011-9191-9
2681,2011,ZnO,I,Sphere,None,Commercial,Positive,45.3,,310,,32.7,HCMEC,50000,H,Human,Heart,Epithelial,Adult,P,24,1,MTT,TetrazoliumSalt,,97.049,,98,10.1007/s10565-011-9191-9
2682,2011,ZnO,I,Sphere,None,Commercial,Positive,45.3,,310,,32.7,HCMEC,50000,H,Human,Heart,Epithelial,Adult,P,24,5,MTT,TetrazoliumSalt,,71.475,,98,10.1007/s10565-011-9191-9
2683,2011,ZnO,I,Sphere,None,Commercial,Positive,45.3,,310,,32.7,HCMEC,50000,H,Human,Heart,Epithelial,Adult,P,24,10,MTT,TetrazoliumSalt,,60.984,,98,10.1007/s10565-011-9191-9
2684,2011,ZnO,I,Sphere,None,Commercial,Positive,45.3,,310,,32.7,HCMEC,50000,H,Human,Heart,Epithelial,Adult,P,24,20,MTT,TetrazoliumSalt,,42.623,,98,10.1007/s10565-011-9191-9
2685,2011,ZnO,I,Sphere,None,Commercial,Positive,45.3,,310,,32.7,HCMEC,50000,H,Human,Heart,Epithelial,Adult,P,24,50,MTT,TetrazoliumSalt,,27.869,,98,10.1007/s10565-011-9191-9
2686,2011,ZnO,I,Sphere,None,Commercial,Positive,45.3,,310,,32.7,HCMEC,50000,H,Human,Heart,Epithelial,Adult,P,24,100,MTT,TetrazoliumSalt,,21.639,,98,10.1007/s10565-011-9191-9
2687,2011,IronOxide,I,Sphere,None,Commercial,Negative,42.5,,957,,-8.2,HCMEC,50000,H,Human,Heart,Epithelial,Adult,P,24,0.001,MTT,TetrazoliumSalt,,95.738,,98,10.1007/s10565-011-9191-9
2688,2011,IronOxide,I,Sphere,None,Commercial,Negative,42.5,,957,,-8.2,HCMEC,50000,H,Human,Heart,Epithelial,Adult,P,24,0.01,MTT,TetrazoliumSalt,,96.721,,98,10.1007/s10565-011-9191-9
2689,2011,IronOxide,I,Sphere,None,Commercial,Negative,42.5,,957,,-8.2,HCMEC,50000,H,Human,Heart,Epithelial,Adult,P,24,0.1,MTT,TetrazoliumSalt,,98.033,,98,10.1007/s10565-011-9191-9
2690,2011,IronOxide,I,Sphere,None,Commercial,Negative,42.5,,957,,-8.2,HCMEC,50000,H,Human,Heart,Epithelial,Adult,P,24,1,MTT,TetrazoliumSalt,,93.77,,98,10.1007/s10565-011-9191-9
2691,2011,IronOxide,I,Sphere,None,Commercial,Negative,42.5,,957,,-8.2,HCMEC,50000,H,Human,Heart,Epithelial,Adult,P,24,5,MTT,TetrazoliumSalt,,88.525,,98,10.1007/s10565-011-9191-9
2692,2011,IronOxide,I,Sphere,None,Commercial,Negative,42.5,,957,,-8.2,HCMEC,50000,H,Human,Heart,Epithelial,Adult,P,24,10,MTT,TetrazoliumSalt,,88.852,,98,10.1007/s10565-011-9191-9
2693,2011,IronOxide,I,Sphere,None,Commercial,Negative,42.5,,957,,-8.2,HCMEC,50000,H,Human,Heart,Epithelial,Adult,P,24,20,MTT,TetrazoliumSalt,,92.131,,98,10.1007/s10565-011-9191-9
2694,2011,IronOxide,I,Sphere,None,Commercial,Negative,42.5,,957,,-8.2,HCMEC,50000,H,Human,Heart,Epithelial,Adult,P,24,50,MTT,TetrazoliumSalt,,92.131,,98,10.1007/s10565-011-9191-9
2695,2011,IronOxide,I,Sphere,None,Commercial,Negative,42.5,,957,,-8.2,HCMEC,50000,H,Human,Heart,Epithelial,Adult,P,24,100,MTT,TetrazoliumSalt,,89.508,,98,10.1007/s10565-011-9191-9
2696,2011,IronOxide,I,Sphere,None,Commercial,Positive,46.8,,1025,,1.7,HCMEC,50000,H,Human,Heart,Epithelial,Adult,P,24,0.001,MTT,TetrazoliumSalt,,98.689,,98,10.1007/s10565-011-9191-9
2697,2011,IronOxide,I,Sphere,None,Commercial,Positive,46.8,,1025,,1.7,HCMEC,50000,H,Human,Heart,Epithelial,Adult,P,24,0.01,MTT,TetrazoliumSalt,,100.66,,98,10.1007/s10565-011-9191-9
2698,2011,IronOxide,I,Sphere,None,Commercial,Positive,46.8,,1025,,1.7,HCMEC,50000,H,Human,Heart,Epithelial,Adult,P,24,0.1,MTT,TetrazoliumSalt,,92.787,,98,10.1007/s10565-011-9191-9
2699,2011,IronOxide,I,Sphere,None,Commercial,Positive,46.8,,1025,,1.7,HCMEC,50000,H,Human,Heart,Epithelial,Adult,P,24,1,MTT,TetrazoliumSalt,,95.738,,98,10.1007/s10565-011-9191-9
2700,2011,IronOxide,I,Sphere,None,Commercial,Positive,46.8,,1025,,1.7,HCMEC,50000,H,Human,Heart,Epithelial,Adult,P,24,5,MTT,TetrazoliumSalt,,91.148,,98,10.1007/s10565-011-9191-9
2701,2011,IronOxide,I,Sphere,None,Commercial,Positive,46.8,,1025,,1.7,HCMEC,50000,H,Human,Heart,Epithelial,Adult,P,24,10,MTT,TetrazoliumSalt,,92.787,,98,10.1007/s10565-011-9191-9
2702,2011,IronOxide,I,Sphere,None,Commercial,Positive,46.8,,1025,,1.7,HCMEC,50000,H,Human,Heart,Epithelial,Adult,P,24,20,MTT,TetrazoliumSalt,,89.18,,98,10.1007/s10565-011-9191-9
2703,2011,IronOxide,I,Sphere,None,Commercial,Positive,46.8,,1025,,1.7,HCMEC,50000,H,Human,Heart,Epithelial,Adult,P,24,50,MTT,TetrazoliumSalt,,89.18,,98,10.1007/s10565-011-9191-9
2704,2011,IronOxide,I,Sphere,None,Commercial,Positive,46.8,,1025,,1.7,HCMEC,50000,H,Human,Heart,Epithelial,Adult,P,24,100,MTT,TetrazoliumSalt,,92.787,,98,10.1007/s10565-011-9191-9
2705,2010,SLN,O,Sphere,None,Emulsion-Solvent Evaporation ,Negative,,98.4,,-14.6,,A549,100000,H,Human,Lung,Epithelial,Adult,L,24,823.5,MTT,TetrazoliumSalt,,83.784,0.148,99,10.1016/j.ejpb.2010.02.014
2706,2010,SLN,O,Sphere,None,Emulsion-Solvent Evaporation ,Negative,,98.4,,-14.6,,A549,100000,H,Human,Lung,Epithelial,Adult,L,24,1462.8,MTT,TetrazoliumSalt,,90.476,0.148,99,10.1016/j.ejpb.2010.02.014
2707,2010,SLN,O,Sphere,None,Emulsion-Solvent Evaporation ,Negative,,98.4,,-14.6,,A549,100000,H,Human,Lung,Epithelial,Adult,L,24,2607.3,MTT,TetrazoliumSalt,,88.417,0.148,99,10.1016/j.ejpb.2010.02.014
2708,2010,SLN,O,Sphere,None,Emulsion-Solvent Evaporation ,Negative,,98.4,,-14.6,,A549,100000,H,Human,Lung,Epithelial,Adult,L,24,3671.1,MTT,TetrazoliumSalt,,55.341,0.148,99,10.1016/j.ejpb.2010.02.014
2709,2010,SLN,O,Sphere,None,Emulsion-Solvent Evaporation ,Negative,,98.4,,-14.6,,A549,100000,H,Human,Lung,Epithelial,Adult,L,24,4674.1,MTT,TetrazoliumSalt,,21.236,0.148,99,10.1016/j.ejpb.2010.02.014
2710,2010,SLN,O,Sphere,None,Emulsion-Solvent Evaporation ,Negative,,98.4,,-14.6,,A549,100000,H,Human,Lung,Epithelial,Adult,L,24,5624.7,MTT,TetrazoliumSalt,,16.86,0.148,99,10.1016/j.ejpb.2010.02.014
2711,2010,SLN,O,Sphere,None,Emulsion-Solvent Evaporation ,Negative,,98.4,,-14.6,,A549,100000,H,Human,Lung,Epithelial,Adult,L,24,7861.4,MTT,TetrazoliumSalt,,8.2368,0.148,99,10.1016/j.ejpb.2010.02.014
2712,2010,SLN,O,Sphere,None,Emulsion-Solvent Evaporation ,Negative,,98.4,,-14.6,,A549,100000,H,Human,Lung,Epithelial,Adult,L,24,14015.2,MTT,TetrazoliumSalt,,8.1081,0.148,99,10.1016/j.ejpb.2010.02.014
2713,2010,SLN,O,Sphere,None,Emulsion-Solvent Evaporation ,Negative,,98.4,,-14.6,,A549,100000,H,Human,Lung,Epithelial,Adult,L,24,823.5,NRU,TetrazoliumSalt,,83.784,0.148,99,10.1016/j.ejpb.2010.02.014
2714,2010,SLN,O,Sphere,None,Emulsion-Solvent Evaporation ,Negative,,98.4,,-14.6,,A549,100000,H,Human,Lung,Epithelial,Adult,L,24,1462.8,NRU,TetrazoliumSalt,,80.18,0.148,99,10.1016/j.ejpb.2010.02.014
2715,2010,SLN,O,Sphere,None,Emulsion-Solvent Evaporation ,Negative,,98.4,,-14.6,,A549,100000,H,Human,Lung,Epithelial,Adult,L,24,2607.3,NRU,TetrazoliumSalt,,59.974,0.148,99,10.1016/j.ejpb.2010.02.014
2716,2010,SLN,O,Sphere,None,Emulsion-Solvent Evaporation ,Negative,,98.4,,-14.6,,A549,100000,H,Human,Lung,Epithelial,Adult,L,24,3671.1,NRU,TetrazoliumSalt,,29.601,0.148,99,10.1016/j.ejpb.2010.02.014
2717,2010,SLN,O,Sphere,None,Emulsion-Solvent Evaporation ,Negative,,98.4,,-14.6,,A549,100000,H,Human,Lung,Epithelial,Adult,L,24,4674.1,NRU,TetrazoliumSalt,,18.79,0.148,99,10.1016/j.ejpb.2010.02.014
2718,2010,SLN,O,Sphere,None,Emulsion-Solvent Evaporation ,Negative,,98.4,,-14.6,,A549,100000,H,Human,Lung,Epithelial,Adult,L,24,5624.7,NRU,TetrazoliumSalt,,19.305,0.148,99,10.1016/j.ejpb.2010.02.014
2719,2010,SLN,O,Sphere,None,Emulsion-Solvent Evaporation ,Negative,,98.4,,-14.6,,A549,100000,H,Human,Lung,Epithelial,Adult,L,24,7861.4,NRU,TetrazoliumSalt,,15.83,0.148,99,10.1016/j.ejpb.2010.02.014
2720,2010,SLN,O,Sphere,None,Emulsion-Solvent Evaporation ,Negative,,98.4,,-14.6,,A549,100000,H,Human,Lung,Epithelial,Adult,L,24,14015.2,NRU,TetrazoliumSalt,,18.275,0.148,99,10.1016/j.ejpb.2010.02.014
2721,2010,SLN,O,Sphere,None,Emulsion-Solvent Evaporation ,Negative,,98.4,,-14.6,,PCLS,,A,Mouse,Lung,Mixed,Adult,P,24,100,WST-1,TetrazoliumSalt,,100.12,0.148,99,10.1016/j.ejpb.2010.02.014
2722,2010,SLN,O,Sphere,None,Emulsion-Solvent Evaporation ,Negative,,98.4,,-14.6,,PCLS,,A,Mouse,Lung,Mixed,Adult,P,24,250,WST-1,TetrazoliumSalt,,83.034,0.148,99,10.1016/j.ejpb.2010.02.014
2723,2010,SLN,O,Sphere,None,Emulsion-Solvent Evaporation ,Negative,,98.4,,-14.6,,PCLS,,A,Mouse,Lung,Mixed,Adult,P,24,500,WST-1,TetrazoliumSalt,,67.116,0.148,99,10.1016/j.ejpb.2010.02.014
2724,2010,SLN,O,Sphere,None,Emulsion-Solvent Evaporation ,Negative,,98.4,,-14.6,,PCLS,,A,Mouse,Lung,Mixed,Adult,P,24,750,WST-1,TetrazoliumSalt,,32.211,0.148,99,10.1016/j.ejpb.2010.02.014
2725,2010,SLN,O,Sphere,None,Emulsion-Solvent Evaporation ,Negative,,98.4,,-14.6,,PCLS,,A,Mouse,Lung,Mixed,Adult,P,24,1000,WST-1,TetrazoliumSalt,,0.165,0.148,99,10.1016/j.ejpb.2010.02.014
2726,2019,SLN,O,Sphere,CTAB,Multiple Emulsion Method,Positive,,135.1,,28.2,,Caco-2,5000,H,Human,Colon,Epithelial,Adult,L,24,66,AlamarBlue,AlamarBlue,,4.3403,0.196,100,10.1016/j.ejpb.2010.02.014
2727,2019,SLN,O,Sphere,CTAB,Multiple Emulsion Method,Positive,,135.1,,28.2,,Caco-2,5000,H,Human,Colon,Epithelial,Adult,L,24,165,AlamarBlue,AlamarBlue,,4.6875,0.196,100,10.1016/j.ejpb.2010.02.014
2728,2019,SLN,O,Sphere,CTAB,Multiple Emulsion Method,Positive,,135.1,,28.2,,Caco-2,5000,H,Human,Colon,Epithelial,Adult,L,24,330,AlamarBlue,AlamarBlue,,5.2083,0.196,100,10.1016/j.ejpb.2010.02.014
2729,2019,SLN,O,Sphere,CTAB,Multiple Emulsion Method,Positive,,135.1,,28.2,,Caco-2,5000,H,Human,Colon,Epithelial,Adult,L,24,660,AlamarBlue,AlamarBlue,,3.2986,0.196,100,10.1016/j.ejpb.2010.02.014
2730,2019,SLN,O,Sphere,DDAB,Multiple Emulsion Method,Positive,,134.2,,28.2,,Caco-2,5000,H,Human,Colon,Epithelial,Adult,L,24,66,AlamarBlue,AlamarBlue,,99.132,0.179,100,10.1016/j.ejpb.2010.02.014
2731,2019,SLN,O,Sphere,DDAB,Multiple Emulsion Method,Positive,,134.2,,28.2,,Caco-2,5000,H,Human,Colon,Epithelial,Adult,L,24,165,AlamarBlue,AlamarBlue,,92.882,0.179,100,10.1016/j.ejpb.2010.02.014
2732,2019,SLN,O,Sphere,DDAB,Multiple Emulsion Method,Positive,,134.2,,28.2,,Caco-2,5000,H,Human,Colon,Epithelial,Adult,L,24,330,AlamarBlue,AlamarBlue,,77.431,0.179,100,10.1016/j.ejpb.2010.02.014
2733,2019,SLN,O,Sphere,DDAB,Multiple Emulsion Method,Positive,,134.2,,28.2,,Caco-2,5000,H,Human,Colon,Epithelial,Adult,L,24,660,AlamarBlue,AlamarBlue,,51.91,0.179,100,10.1016/j.ejpb.2010.02.014
2734,2019,SLN,O,Sphere,CTAB,Multiple Emulsion Method,Positive,,135.1,,28.2,,HepG2,5000,H,Human,Liver,Epithelial,Adult,L,24,66,AlamarBlue,AlamarBlue,,7.4468,0.196,100,10.1016/j.ejpb.2010.02.014
2735,2019,SLN,O,Sphere,CTAB,Multiple Emulsion Method,Positive,,135.1,,28.2,,HepG2,5000,H,Human,Liver,Epithelial,Adult,L,24,165,AlamarBlue,AlamarBlue,,7.6241,0.196,100,10.1016/j.ejpb.2010.02.014
2736,2019,SLN,O,Sphere,CTAB,Multiple Emulsion Method,Positive,,135.1,,28.2,,HepG2,5000,H,Human,Liver,Epithelial,Adult,L,24,330,AlamarBlue,AlamarBlue,,5.8511,0.196,100,10.1016/j.ejpb.2010.02.014
2737,2019,SLN,O,Sphere,CTAB,Multiple Emulsion Method,Positive,,135.1,,28.2,,HepG2,5000,H,Human,Liver,Epithelial,Adult,L,24,660,AlamarBlue,AlamarBlue,,5.4965,0.196,100,10.1016/j.ejpb.2010.02.014
2738,2019,SLN,O,Sphere,DDAB,Multiple Emulsion Method,Positive,,134.2,,28.2,,HepG2,5000,H,Human,Liver,Epithelial,Adult,L,24,66,AlamarBlue,AlamarBlue,,91.844,0.179,100,10.1016/j.ejpb.2010.02.014
2739,2019,SLN,O,Sphere,DDAB,Multiple Emulsion Method,Positive,,134.2,,28.2,,HepG2,5000,H,Human,Liver,Epithelial,Adult,L,24,165,AlamarBlue,AlamarBlue,,93.44,0.179,100,10.1016/j.ejpb.2010.02.014
2740,2019,SLN,O,Sphere,DDAB,Multiple Emulsion Method,Positive,,134.2,,28.2,,HepG2,5000,H,Human,Liver,Epithelial,Adult,L,24,330,AlamarBlue,AlamarBlue,,63.298,0.179,100,10.3390/app9204438
2741,2019,SLN,O,Sphere,DDAB,Multiple Emulsion Method,Positive,,134.2,,28.2,,HepG2,5000,H,Human,Liver,Epithelial,Adult,L,24,660,AlamarBlue,AlamarBlue,,46.986,0.179,100,10.3390/app9204438
2742,2019,SLN,O,Sphere,CTAB,Multiple Emulsion Method,Positive,,135.1,,28.2,,MCF-7,5000,H,Human,Breast,Epithelial,Adult,L,24,66,AlamarBlue,AlamarBlue,,3.3841,0.196,100,10.3390/app9204438
2743,2019,SLN,O,Sphere,CTAB,Multiple Emulsion Method,Positive,,135.1,,28.2,,MCF-7,5000,H,Human,Breast,Epithelial,Adult,L,24,165,AlamarBlue,AlamarBlue,,3.3841,0.196,100,10.3390/app9204438
2744,2019,SLN,O,Sphere,CTAB,Multiple Emulsion Method,Positive,,135.1,,28.2,,MCF-7,5000,H,Human,Breast,Epithelial,Adult,L,24,330,AlamarBlue,AlamarBlue,,1.3536,0.196,100,10.3390/app9204438
2745,2019,SLN,O,Sphere,CTAB,Multiple Emulsion Method,Positive,,135.1,,28.2,,MCF-7,5000,H,Human,Breast,Epithelial,Adult,L,24,660,AlamarBlue,AlamarBlue,,1.0152,0.196,100,10.3390/app9204438
2746,2019,SLN,O,Sphere,DDAB,Multiple Emulsion Method,Positive,,134.2,,28.2,,MCF-7,5000,H,Human,Breast,Epithelial,Adult,L,24,66,AlamarBlue,AlamarBlue,,105.08,0.179,100,10.3390/app9204438
2747,2019,SLN,O,Sphere,DDAB,Multiple Emulsion Method,Positive,,134.2,,28.2,,MCF-7,5000,H,Human,Breast,Epithelial,Adult,L,24,165,AlamarBlue,AlamarBlue,,100.51,0.179,100,10.3390/app9204438
2748,2019,SLN,O,Sphere,DDAB,Multiple Emulsion Method,Positive,,134.2,,28.2,,MCF-7,5000,H,Human,Breast,Epithelial,Adult,L,24,330,AlamarBlue,AlamarBlue,,71.912,0.179,100,10.3390/app9204438
2749,2019,SLN,O,Sphere,DDAB,Multiple Emulsion Method,Positive,,134.2,,28.2,,MCF-7,5000,H,Human,Breast,Epithelial,Adult,L,24,660,AlamarBlue,AlamarBlue,,67.005,0.179,100,10.3390/app9204438
2750,2019,SLN,O,Sphere,CTAB,Multiple Emulsion Method,Positive,,135.1,,28.2,,SV-80,5000,H,Human,Lung,Fibroblast,Adult,L,24,66,AlamarBlue,AlamarBlue,,8.8926,0.196,100,10.3390/app9204438
2751,2019,SLN,O,Sphere,CTAB,Multiple Emulsion Method,Positive,,135.1,,28.2,,SV-80,5000,H,Human,Lung,Fibroblast,Adult,L,24,165,AlamarBlue,AlamarBlue,,8.8926,0.196,100,10.3390/app9204438
2752,2019,SLN,O,Sphere,CTAB,Multiple Emulsion Method,Positive,,135.1,,28.2,,SV-80,5000,H,Human,Lung,Fibroblast,Adult,L,24,330,AlamarBlue,AlamarBlue,,8.2215,0.196,100,10.3390/app9204438
2753,2019,SLN,O,Sphere,CTAB,Multiple Emulsion Method,Positive,,135.1,,28.2,,SV-80,5000,H,Human,Lung,Fibroblast,Adult,L,24,660,AlamarBlue,AlamarBlue,,6.2081,0.196,100,10.3390/app9204438
2754,2019,SLN,O,Sphere,DDAB,Multiple Emulsion Method,Positive,,134.2,,28.2,,SV-80,5000,H,Human,Lung,Fibroblast,Adult,L,24,66,AlamarBlue,AlamarBlue,,107.72,0.179,100,10.3390/app9204438
2755,2019,SLN,O,Sphere,DDAB,Multiple Emulsion Method,Positive,,134.2,,28.2,,SV-80,5000,H,Human,Lung,Fibroblast,Adult,L,24,165,AlamarBlue,AlamarBlue,,98.993,0.179,100,10.3390/app9204438
2756,2019,SLN,O,Sphere,DDAB,Multiple Emulsion Method,Positive,,134.2,,28.2,,SV-80,5000,H,Human,Lung,Fibroblast,Adult,L,24,330,AlamarBlue,AlamarBlue,,80.705,0.179,100,10.3390/app9204438
2757,2019,SLN,O,Sphere,DDAB,Multiple Emulsion Method,Positive,,134.2,,28.2,,SV-80,5000,H,Human,Lung,Fibroblast,Adult,L,24,660,AlamarBlue,AlamarBlue,,42.45,0.179,100,10.3390/app9204438
2758,2019,SLN,O,Sphere,CTAB,Multiple Emulsion Method,Positive,,135.1,,28.2,,Y-79,10000,H,Human,Retina,MulticellularClusters,Adult,L,24,66,AlamarBlue,AlamarBlue,,7.0922,0.196,100,10.3390/app9204438
2759,2019,SLN,O,Sphere,CTAB,Multiple Emulsion Method,Positive,,135.1,,28.2,,Y-79,10000,H,Human,Retina,MulticellularClusters,Adult,L,24,165,AlamarBlue,AlamarBlue,,2.8369,0.196,100,10.3390/app9204438
2760,2019,SLN,O,Sphere,CTAB,Multiple Emulsion Method,Positive,,135.1,,28.2,,Y-79,10000,H,Human,Retina,MulticellularClusters,Adult,L,24,330,AlamarBlue,AlamarBlue,,2.8369,0.196,100,10.3390/app9204438
2761,2019,SLN,O,Sphere,CTAB,Multiple Emulsion Method,Positive,,135.1,,28.2,,Y-79,10000,H,Human,Retina,MulticellularClusters,Adult,L,24,660,AlamarBlue,AlamarBlue,,2.4823,0.196,100,10.3390/app9204438
2762,2019,SLN,O,Sphere,DDAB,Multiple Emulsion Method,Positive,,134.2,,28.2,,Y-79,10000,H,Human,Retina,MulticellularClusters,Adult,L,24,66,AlamarBlue,AlamarBlue,,94.681,0.179,100,10.3390/app9204438
2763,2019,SLN,O,Sphere,DDAB,Multiple Emulsion Method,Positive,,134.2,,28.2,,Y-79,10000,H,Human,Retina,MulticellularClusters,Adult,L,24,165,AlamarBlue,AlamarBlue,,92.908,0.179,100,10.3390/app9204438
2764,2019,SLN,O,Sphere,DDAB,Multiple Emulsion Method,Positive,,134.2,,28.2,,Y-79,10000,H,Human,Retina,MulticellularClusters,Adult,L,24,330,AlamarBlue,AlamarBlue,,76.064,0.179,100,10.3390/app9204438
2765,2019,SLN,O,Sphere,DDAB,Multiple Emulsion Method,Positive,,134.2,,28.2,,Y-79,10000,H,Human,Retina,MulticellularClusters,Adult,L,24,660,AlamarBlue,AlamarBlue,,61.17,0.179,100,10.3390/app9204438
2766,2010,Chitosan,O,Sphere,None,Commercial,Positive,40,,,50,,K562,,H,Human,BoneMarrow,Lymphoblast,Adult,L,12,10,MTT,TetrazoliumSalt,,60.323,,101,10.1016/j.biopha.2009.09.002
2767,2010,Chitosan,O,Sphere,None,Commercial,Positive,40,,,50,,K562,,H,Human,BoneMarrow,Lymphoblast,Adult,L,12,15,MTT,TetrazoliumSalt,,58.645,,101,10.1016/j.biopha.2009.09.002
2768,2010,Chitosan,O,Sphere,None,Commercial,Positive,40,,,50,,K562,,H,Human,BoneMarrow,Lymphoblast,Adult,L,12,20,MTT,TetrazoliumSalt,,54,,101,10.1016/j.biopha.2009.09.002
2769,2010,Chitosan,O,Sphere,None,Commercial,Positive,40,,,50,,K562,,H,Human,BoneMarrow,Lymphoblast,Adult,L,12,25,MTT,TetrazoliumSalt,,52.452,,101,10.1016/j.biopha.2009.09.002
2770,2010,Chitosan,O,Sphere,None,Commercial,Positive,40,,,50,,K562,,H,Human,BoneMarrow,Lymphoblast,Adult,L,12,30,MTT,TetrazoliumSalt,,48.065,,101,10.1016/j.biopha.2009.09.002
2771,2010,Chitosan,O,Sphere,None,Commercial,Positive,40,,,50,,K562,,H,Human,BoneMarrow,Lymphoblast,Adult,L,24,10,MTT,TetrazoliumSalt,,56.258,,101,10.1016/j.biopha.2009.09.002
2772,2010,Chitosan,O,Sphere,None,Commercial,Positive,40,,,50,,K562,,H,Human,BoneMarrow,Lymphoblast,Adult,L,24,15,MTT,TetrazoliumSalt,,51.806,,101,10.1016/j.biopha.2009.09.002
2773,2010,Chitosan,O,Sphere,None,Commercial,Positive,40,,,50,,K562,,H,Human,BoneMarrow,Lymphoblast,Adult,L,24,20,MTT,TetrazoliumSalt,,37.226,,101,10.1016/j.biopha.2009.09.002
2774,2010,Chitosan,O,Sphere,None,Commercial,Positive,40,,,50,,K562,,H,Human,BoneMarrow,Lymphoblast,Adult,L,24,25,MTT,TetrazoliumSalt,,36.129,,101,10.1016/j.biopha.2009.09.002
2775,2010,Chitosan,O,Sphere,None,Commercial,Positive,40,,,50,,K562,,H,Human,BoneMarrow,Lymphoblast,Adult,L,24,30,MTT,TetrazoliumSalt,,28.581,,101,10.1016/j.biopha.2009.09.002
2776,2010,Chitosan,O,Sphere,None,Commercial,Positive,40,,,50,,K562,,H,Human,BoneMarrow,Lymphoblast,Adult,L,36,10,MTT,TetrazoliumSalt,,50.258,,101,10.1016/j.biopha.2009.09.002
2777,2010,Chitosan,O,Sphere,None,Commercial,Positive,40,,,50,,K562,,H,Human,BoneMarrow,Lymphoblast,Adult,L,36,15,MTT,TetrazoliumSalt,,41.484,,101,10.1016/j.biopha.2009.09.002
2778,2010,Chitosan,O,Sphere,None,Commercial,Positive,40,,,50,,K562,,H,Human,BoneMarrow,Lymphoblast,Adult,L,36,20,MTT,TetrazoliumSalt,,30.581,,101,10.1016/j.biopha.2009.09.002
2779,2010,Chitosan,O,Sphere,None,Commercial,Positive,40,,,50,,K562,,H,Human,BoneMarrow,Lymphoblast,Adult,L,36,25,MTT,TetrazoliumSalt,,18.323,,101,10.1016/j.biopha.2009.09.002
2780,2010,Chitosan,O,Sphere,None,Commercial,Positive,40,,,50,,K562,,H,Human,BoneMarrow,Lymphoblast,Adult,L,36,30,MTT,TetrazoliumSalt,,17.29,,101,10.1016/j.biopha.2009.09.002
2781,2010,Chitosan,O,Sphere,None,Commercial,Positive,40,,,50,,K562,,H,Human,BoneMarrow,Lymphoblast,Adult,L,48,10,MTT,TetrazoliumSalt,,48.258,,101,10.1016/j.biopha.2009.09.002
2782,2010,Chitosan,O,Sphere,None,Commercial,Positive,40,,,50,,K562,,H,Human,BoneMarrow,Lymphoblast,Adult,L,48,15,MTT,TetrazoliumSalt,,37.484,,101,10.1016/j.biopha.2009.09.002
2783,2010,Chitosan,O,Sphere,None,Commercial,Positive,40,,,50,,K562,,H,Human,BoneMarrow,Lymphoblast,Adult,L,48,20,MTT,TetrazoliumSalt,,25.097,,101,10.1016/j.biopha.2009.09.002
2784,2010,Chitosan,O,Sphere,None,Commercial,Positive,40,,,50,,K562,,H,Human,BoneMarrow,Lymphoblast,Adult,L,48,25,MTT,TetrazoliumSalt,,13.677,,101,10.1016/j.biopha.2009.09.002
2785,2010,Chitosan,O,Sphere,None,Commercial,Positive,40,,,50,,K562,,H,Human,BoneMarrow,Lymphoblast,Adult,L,48,30,MTT,TetrazoliumSalt,,11.097,,101,10.1016/j.biopha.2009.09.002
2786,2015,MWCNT,C,Nanotube,None,Chemical Vapor Deposition,,11,,,,,UM-UC-3,2000,H,Human,UrinaryBladder,Epithelial,Adult,L,48,50,CytoTox-Glo,Dead-Cell-Protease,89,94.167,,102,10.1016/j.ijpharm.2015.01.017
2787,2015,MWCNT,C,Nanotube,None,Chemical Vapor Deposition,,11,,,,,UM-UC-3,2000,H,Human,UrinaryBladder,Epithelial,Adult,L,48,50,CytoTox-Glo,Dead-Cell-Protease,62.4,75.417,,102,10.1016/j.ijpharm.2015.01.017
2788,2015,MWCNT,C,Nanotube,None,Chemical Vapor Deposition,,18,,,,,UM-UC-3,2000,H,Human,UrinaryBladder,Epithelial,Adult,L,48,50,CytoTox-Glo,Dead-Cell-Protease,84.6,75.833,,102,10.1016/j.ijpharm.2015.01.017
2789,2015,MWCNT,C,Nanotube,None,Chemical Vapor Deposition,,18,,,,,UM-UC-3,2000,H,Human,UrinaryBladder,Epithelial,Adult,L,48,50,CytoTox-Glo,Dead-Cell-Protease,41.8,65.625,,102,10.1016/j.ijpharm.2015.01.017
2790,2015,MWCNT,C,Nanotube,None,Chemical Vapor Deposition,,11,,,,,EJ28,300,H,Human,UrinaryBladder,Epithelial,Adult,L,48,100,WST-1,TetrazoliumSalt,89,39.61,,102,10.1016/j.ijpharm.2015.01.017
2791,2015,MWCNT,C,Nanotube,None,Chemical Vapor Deposition,,11,,,,,EJ28,300,H,Human,UrinaryBladder,Epithelial,Adult,L,72,100,WST-1,TetrazoliumSalt,89,70.779,,102,10.1016/j.ijpharm.2015.01.017
2792,2015,MWCNT,C,Nanotube,None,Chemical Vapor Deposition,,11,,,,,EJ28,300,H,Human,UrinaryBladder,Epithelial,Adult,L,96,100,WST-1,TetrazoliumSalt,89,68.571,,102,10.1016/j.ijpharm.2015.01.017
2793,2015,MWCNT,C,Nanotube,None,Chemical Vapor Deposition,,11,,,,,EJ28,300,H,Human,UrinaryBladder,Epithelial,Adult,L,48,100,WST-1,TetrazoliumSalt,62.4,29.351,,102,10.1016/j.ijpharm.2015.01.017
2794,2015,MWCNT,C,Nanotube,None,Chemical Vapor Deposition,,11,,,,,EJ28,300,H,Human,UrinaryBladder,Epithelial,Adult,L,72,100,WST-1,TetrazoliumSalt,62.4,47.273,,102,10.1016/j.ijpharm.2015.01.017
2795,2015,MWCNT,C,Nanotube,None,Chemical Vapor Deposition,,11,,,,,EJ28,300,H,Human,UrinaryBladder,Epithelial,Adult,L,96,100,WST-1,TetrazoliumSalt,62.4,44.416,,102,10.1016/j.ijpharm.2015.01.017
2796,2015,MWCNT,C,Nanotube,None,Chemical Vapor Deposition,,18,,,,,EJ28,300,H,Human,UrinaryBladder,Epithelial,Adult,L,48,100,WST-1,TetrazoliumSalt,84.6,50.26,,102,10.1016/j.ijpharm.2015.01.017
2797,2015,MWCNT,C,Nanotube,None,Chemical Vapor Deposition,,18,,,,,EJ28,300,H,Human,UrinaryBladder,Epithelial,Adult,L,72,100,WST-1,TetrazoliumSalt,84.6,82.078,,102,10.1016/j.ijpharm.2015.01.017
2798,2015,MWCNT,C,Nanotube,None,Chemical Vapor Deposition,,18,,,,,EJ28,300,H,Human,UrinaryBladder,Epithelial,Adult,L,96,100,WST-1,TetrazoliumSalt,84.6,78.961,,102,10.1016/j.ijpharm.2015.01.017
2799,2015,MWCNT,C,Nanotube,None,Chemical Vapor Deposition,,18,,,,,EJ28,300,H,Human,UrinaryBladder,Epithelial,Adult,L,48,100,WST-1,TetrazoliumSalt,41.8,38.052,,102,10.1016/j.ijpharm.2015.01.017
2800,2015,MWCNT,C,Nanotube,None,Chemical Vapor Deposition,,18,,,,,EJ28,300,H,Human,UrinaryBladder,Epithelial,Adult,L,72,100,WST-1,TetrazoliumSalt,41.8,66.623,,102,10.1016/j.ijpharm.2015.01.017
2801,2015,MWCNT,C,Nanotube,None,Chemical Vapor Deposition,,18,,,,,EJ28,300,H,Human,UrinaryBladder,Epithelial,Adult,L,96,100,WST-1,TetrazoliumSalt,41.8,56.234,,102,10.1016/j.ijpharm.2015.01.017
2802,2010,TiO2,I,Irregular,None,Commercial,,20,,,,,CHO-K1,25000,A,Hamster,Ovary,Epithelial,Adult,L,24,5,NRU,NeutralRed,,100,,103,10.1016/j.jhazmat.2009.12.089
2803,2010,TiO2,I,Irregular,None,Commercial,,20,,,,,CHO-K1,25000,A,Hamster,Ovary,Epithelial,Adult,L,24,10,NRU,NeutralRed,,98.443,,103,10.1016/j.jhazmat.2009.12.089
2804,2010,TiO2,I,Irregular,None,Commercial,,20,,,,,CHO-K1,25000,A,Hamster,Ovary,Epithelial,Adult,L,24,25,NRU,NeutralRed,,89.619,,103,10.1016/j.jhazmat.2009.12.089
2805,2010,TiO2,I,Irregular,None,Commercial,,20,,,,,CHO-K1,25000,A,Hamster,Ovary,Epithelial,Adult,L,24,50,NRU,NeutralRed,,80.45,,103,10.1016/j.jhazmat.2009.12.089
2806,2010,TiO2,I,Irregular,None,Commercial,,20,,,,,CHO-K1,25000,A,Hamster,Ovary,Epithelial,Adult,L,24,100,NRU,NeutralRed,,64.187,,103,10.1016/j.jhazmat.2009.12.089
2807,2010,TiO2,I,Irregular,None,Commercial,,20,,,,,CHO-K1,25000,A,Hamster,Ovary,Epithelial,Adult,L,24,5,MTT,TetrazoliumSalt,,84.201,,103,10.1016/j.jhazmat.2009.12.089
2808,2010,TiO2,I,Irregular,None,Commercial,,20,,,,,CHO-K1,25000,A,Hamster,Ovary,Epithelial,Adult,L,24,25,MTT,TetrazoliumSalt,,76.302,,103,10.1016/j.jhazmat.2009.12.089
2809,2010,TiO2,I,Irregular,None,Commercial,,20,,,,,CHO-K1,25000,A,Hamster,Ovary,Epithelial,Adult,L,24,50,MTT,TetrazoliumSalt,,72.89,,103,10.1016/j.jhazmat.2009.12.089
2810,2010,TiO2,I,Irregular,None,Commercial,,20,,,,,CHO-K1,25000,A,Hamster,Ovary,Epithelial,Adult,L,24,100,MTT,TetrazoliumSalt,,61.4,,103,10.1016/j.jhazmat.2009.12.089
2811,2010,Al2O3,I,Sphere,None,Commercial,,28,,,,,CHO-K1,25000,A,Hamster,Ovary,Epithelial,Adult,L,24,5,NRU,NeutralRed,,98.789,,103,10.1016/j.jhazmat.2009.12.089
2812,2010,Al2O3,I,Sphere,None,Commercial,,28,,,,,CHO-K1,25000,A,Hamster,Ovary,Epithelial,Adult,L,24,10,NRU,NeutralRed,,100.69,,103,10.1016/j.jhazmat.2009.12.089
2813,2010,Al2O3,I,Sphere,None,Commercial,,28,,,,,CHO-K1,25000,A,Hamster,Ovary,Epithelial,Adult,L,24,25,NRU,NeutralRed,,99.308,,103,10.1016/j.jhazmat.2009.12.089
2814,2010,Al2O3,I,Sphere,None,Commercial,,28,,,,,CHO-K1,25000,A,Hamster,Ovary,Epithelial,Adult,L,24,50,NRU,NeutralRed,,93.08,,103,10.1016/j.jhazmat.2009.12.089
2815,2010,Al2O3,I,Sphere,None,Commercial,,28,,,,,CHO-K1,25000,A,Hamster,Ovary,Epithelial,Adult,L,24,100,NRU,NeutralRed,,75.606,,103,10.1016/j.jhazmat.2009.12.089
2816,2010,Al2O3,I,Sphere,None,Commercial,,28,,,,,CHO-K1,25000,A,Hamster,Ovary,Epithelial,Adult,L,24,5,MTT,TetrazoliumSalt,,81.149,,103,10.1016/j.jhazmat.2009.12.089
2817,2010,Al2O3,I,Sphere,None,Commercial,,28,,,,,CHO-K1,25000,A,Hamster,Ovary,Epithelial,Adult,L,24,25,MTT,TetrazoliumSalt,,74.506,,103,10.1016/j.jhazmat.2009.12.089
2818,2010,Al2O3,I,Sphere,None,Commercial,,28,,,,,CHO-K1,25000,A,Hamster,Ovary,Epithelial,Adult,L,24,50,MTT,TetrazoliumSalt,,67.684,,103,10.1016/j.jhazmat.2009.12.089
2819,2010,Al2O3,I,Sphere,None,Commercial,,28,,,,,CHO-K1,25000,A,Hamster,Ovary,Epithelial,Adult,L,24,100,MTT,TetrazoliumSalt,,79.713,,103,10.1016/j.jhazmat.2009.12.089
2820,2011,Al2O3,I,Sphere,None,Thermal Decomposition,Positive,,78,92,11.4,-10.6,L929,,A,Mouse,SubcutaneousConnectiveTissue,Fibroblast,Adult,L,24,10,EZ4U,TetrazoliumSalt,,101.8,,104,10.1016/j.tiv.2011.07.010
2821,2011,Al2O3,I,Sphere,None,Thermal Decomposition,Positive,,78,92,11.4,-10.6,L929,,A,Mouse,SubcutaneousConnectiveTissue,Fibroblast,Adult,L,24,50,EZ4U,TetrazoliumSalt,,98.561,,104,10.1016/j.tiv.2011.07.010
2822,2011,Al2O3,I,Sphere,None,Thermal Decomposition,Positive,,78,92,11.4,-10.6,L929,,A,Mouse,SubcutaneousConnectiveTissue,Fibroblast,Adult,L,24,100,EZ4U,TetrazoliumSalt,,97.482,,104,10.1016/j.tiv.2011.07.010
2823,2011,Al2O3,I,Sphere,None,Thermal Decomposition,Positive,,78,92,11.4,-10.6,L929,,A,Mouse,SubcutaneousConnectiveTissue,Fibroblast,Adult,L,24,200,EZ4U,TetrazoliumSalt,,94.604,,104,10.1016/j.tiv.2011.07.010
2824,2011,Al2O3,I,Sphere,None,Thermal Decomposition,Positive,,78,92,11.4,-10.6,L929,,A,Mouse,SubcutaneousConnectiveTissue,Fibroblast,Adult,L,24,400,EZ4U,TetrazoliumSalt,,91.547,,104,10.1016/j.tiv.2011.07.010
2825,2011,Al2O3,I,Sphere,None,Thermal Decomposition,Positive,,78,92,11.4,-10.6,BJ,,H,Human,Skin,Fibroblast,Adult,L,24,10,EZ4U,TetrazoliumSalt,,97.482,,104,10.1016/j.tiv.2011.07.010
2826,2011,Al2O3,I,Sphere,None,Thermal Decomposition,Positive,,78,92,11.4,-10.6,BJ,,H,Human,Skin,Fibroblast,Adult,L,24,50,EZ4U,TetrazoliumSalt,,97.482,,104,10.1016/j.tiv.2011.07.010
2827,2011,Al2O3,I,Sphere,None,Thermal Decomposition,Positive,,78,92,11.4,-10.6,BJ,,H,Human,Skin,Fibroblast,Adult,L,24,100,EZ4U,TetrazoliumSalt,,97.482,,104,10.1016/j.tiv.2011.07.010
2828,2011,Al2O3,I,Sphere,None,Thermal Decomposition,Positive,,78,92,11.4,-10.6,BJ,,H,Human,Skin,Fibroblast,Adult,L,24,200,EZ4U,TetrazoliumSalt,,98.741,,104,10.1016/j.tiv.2011.07.010
2829,2011,Al2O3,I,Sphere,None,Thermal Decomposition,Positive,,78,92,11.4,-10.6,BJ,,H,Human,Skin,Fibroblast,Adult,L,24,400,EZ4U,TetrazoliumSalt,,96.583,,104,10.1016/j.tiv.2011.07.010
2830,2011,Al2O3,I,Sphere,None,Commercial,,13,,186.8,,,HFL1,10000,H,Human,Lung,Fibroblast,Fetus,L,48,250,MTT,TetrazoliumSalt,,90.875,,105,10.3967/0895‐3988.2011.06.011
2831,2011,Al2O3,I,Sphere,None,Commercial,,13,,186.8,,,HFL1,10000,H,Human,Lung,Fibroblast,Fetus,L,48,500,MTT,TetrazoliumSalt,,88.454,,105,10.3967/0895‐3988.2011.06.011
2832,2011,Al2O3,I,Sphere,None,Commercial,,13,,186.8,,,HFL1,10000,H,Human,Lung,Fibroblast,Fetus,L,48,750,MTT,TetrazoliumSalt,,85.475,,105,10.3967/0895‐3988.2011.06.011
2833,2011,Al2O3,I,Sphere,None,Commercial,,13,,186.8,,,HFL1,10000,H,Human,Lung,Fibroblast,Fetus,L,48,1000,MTT,TetrazoliumSalt,,78.212,,105,10.3967/0895‐3988.2011.06.011
2834,2011,Al2O3,I,Sphere,None,Commercial,,13,,186.8,,,HFL1,10000,H,Human,Lung,Fibroblast,Fetus,L,48,1500,MTT,TetrazoliumSalt,,70.95,,105,10.3967/0895‐3988.2011.06.011
2835,2011,SiO2,I,Sphere,None,Commercial,,20,,113.4,,,HFL1,10000,H,Human,Lung,Fibroblast,Fetus,L,48,250,MTT,TetrazoliumSalt,,76.723,,105,10.3967/0895‐3988.2011.06.011
2836,2011,SiO2,I,Sphere,None,Commercial,,20,,113.4,,,HFL1,10000,H,Human,Lung,Fibroblast,Fetus,L,48,500,MTT,TetrazoliumSalt,,64.804,,105,10.3967/0895‐3988.2011.06.011
2837,2011,SiO2,I,Sphere,None,Commercial,,20,,113.4,,,HFL1,10000,H,Human,Lung,Fibroblast,Fetus,L,48,750,MTT,TetrazoliumSalt,,56.425,,105,10.3967/0895‐3988.2011.06.011
2838,2011,SiO2,I,Sphere,None,Commercial,,20,,113.4,,,HFL1,10000,H,Human,Lung,Fibroblast,Fetus,L,48,1000,MTT,TetrazoliumSalt,,50.652,,105,10.3967/0895‐3988.2011.06.011
2839,2011,SiO2,I,Sphere,None,Commercial,,20,,113.4,,,HFL1,10000,H,Human,Lung,Fibroblast,Fetus,L,48,1500,MTT,TetrazoliumSalt,,42.458,,105,10.3967/0895‐3988.2011.06.011
2840,2011,TiO2,I,Sphere,None,Commercial,,21,,163.4,,,HFL1,10000,H,Human,Lung,Fibroblast,Fetus,L,48,250,MTT,TetrazoliumSalt,,67.598,,105,10.3967/0895‐3988.2011.06.011
2841,2011,TiO2,I,Sphere,None,Commercial,,21,,163.4,,,HFL1,10000,H,Human,Lung,Fibroblast,Fetus,L,48,500,MTT,TetrazoliumSalt,,57.542,,105,10.3967/0895‐3988.2011.06.011
2842,2011,TiO2,I,Sphere,None,Commercial,,21,,163.4,,,HFL1,10000,H,Human,Lung,Fibroblast,Fetus,L,48,750,MTT,TetrazoliumSalt,,50.279,,105,10.3967/0895‐3988.2011.06.011
2843,2011,TiO2,I,Sphere,None,Commercial,,21,,163.4,,,HFL1,10000,H,Human,Lung,Fibroblast,Fetus,L,48,1000,MTT,TetrazoliumSalt,,39.106,,105,10.3967/0895‐3988.2011.06.011
2844,2011,TiO2,I,Sphere,None,Commercial,,21,,163.4,,,HFL1,10000,H,Human,Lung,Fibroblast,Fetus,L,48,1500,MTT,TetrazoliumSalt,,34.264,,105,10.3967/0895‐3988.2011.06.011
2845,2011,ZnO,I,Sphere,None,Commercial,,20,,327.9,,,HFL1,10000,H,Human,Lung,Fibroblast,Fetus,L,48,250,MTT,TetrazoliumSalt,,59.777,,105,10.3967/0895‐3988.2011.06.011
2846,2011,ZnO,I,Sphere,None,Commercial,,20,,327.9,,,HFL1,10000,H,Human,Lung,Fibroblast,Fetus,L,48,500,MTT,TetrazoliumSalt,,43.948,,105,10.3967/0895‐3988.2011.06.011
2847,2011,ZnO,I,Sphere,None,Commercial,,20,,327.9,,,HFL1,10000,H,Human,Lung,Fibroblast,Fetus,L,48,750,MTT,TetrazoliumSalt,,39.665,,105,10.3967/0895‐3988.2011.06.011
2848,2011,ZnO,I,Sphere,None,Commercial,,20,,327.9,,,HFL1,10000,H,Human,Lung,Fibroblast,Fetus,L,48,1000,MTT,TetrazoliumSalt,,31.471,,105,10.3967/0895‐3988.2011.06.011
2849,2011,ZnO,I,Sphere,None,Commercial,,20,,327.9,,,HFL1,10000,H,Human,Lung,Fibroblast,Fetus,L,48,1500,MTT,TetrazoliumSalt,,28.492,,105,10.3967/0895‐3988.2011.06.011
2850,2010,IronOxide,I,Sphere,Tween80,Precipitation,,,30,,,,J774A.1,,A,Mouse,Ascites,Macrophage,Adult,L,3,25,MTT,TetrazoliumSalt,,100,,106,10.2147/IJN.S13244
2851,2010,IronOxide,I,Sphere,Tween80,Precipitation,,,30,,,,J774A.1,,A,Mouse,Ascites,Macrophage,Adult,L,3,100,MTT,TetrazoliumSalt,,92.517,,106,10.2147/IJN.S13244
2852,2010,IronOxide,I,Sphere,Tween80,Precipitation,,,30,,,,J774A.1,,A,Mouse,Ascites,Macrophage,Adult,L,3,200,MTT,TetrazoliumSalt,,98.413,,106,10.2147/IJN.S13244
2853,2010,IronOxide,I,Sphere,Tween80,Precipitation,,,30,,,,J774A.1,,A,Mouse,Ascites,Macrophage,Adult,L,3,300,MTT,TetrazoliumSalt,,89.569,,106,10.2147/IJN.S13244
2854,2010,IronOxide,I,Sphere,Tween80,Precipitation,,,30,,,,J774A.1,,A,Mouse,Ascites,Macrophage,Adult,L,3,400,MTT,TetrazoliumSalt,,93.424,,106,10.2147/IJN.S13244
2855,2010,IronOxide,I,Sphere,Tween80,Precipitation,,,30,,,,J774A.1,,A,Mouse,Ascites,Macrophage,Adult,L,3,500,MTT,TetrazoliumSalt,,74.376,,106,10.2147/IJN.S13244
2856,2010,IronOxide,I,Sphere,Tween80,Precipitation,,,30,,,,J774A.1,,A,Mouse,Ascites,Macrophage,Adult,L,6,25,MTT,TetrazoliumSalt,,95.465,,106,10.2147/IJN.S13244
2857,2010,IronOxide,I,Sphere,Tween80,Precipitation,,,30,,,,J774A.1,,A,Mouse,Ascites,Macrophage,Adult,L,6,100,MTT,TetrazoliumSalt,,92.971,,106,10.2147/IJN.S13244
2858,2010,IronOxide,I,Sphere,Tween80,Precipitation,,,30,,,,J774A.1,,A,Mouse,Ascites,Macrophage,Adult,L,6,200,MTT,TetrazoliumSalt,,68.934,,106,10.2147/IJN.S13244
2859,2010,IronOxide,I,Sphere,Tween80,Precipitation,,,30,,,,J774A.1,,A,Mouse,Ascites,Macrophage,Adult,L,6,300,MTT,TetrazoliumSalt,,52.834,,106,10.2147/IJN.S13244
2860,2010,IronOxide,I,Sphere,Tween80,Precipitation,,,30,,,,J774A.1,,A,Mouse,Ascites,Macrophage,Adult,L,6,400,MTT,TetrazoliumSalt,,63.946,,106,10.2147/IJN.S13244
2861,2010,IronOxide,I,Sphere,Tween80,Precipitation,,,30,,,,J774A.1,,A,Mouse,Ascites,Macrophage,Adult,L,6,500,MTT,TetrazoliumSalt,,60.317,,106,10.2147/IJN.S13244
2862,2014,EudragitRL,O,Sphere,None,Emulsion-Solvent Evaporation ,Positive,142,185,,56,,NR8383,5000,A,Rat,Lung,Macrophage,Adult,L,24,6.25,MTT,TetrazoliumSalt,,110.51,0.19,107,10.1007/s10565-014-9275-4
2863,2014,EudragitRL,O,Sphere,None,Emulsion-Solvent Evaporation ,Positive,142,185,,56,,NR8383,5000,A,Rat,Lung,Macrophage,Adult,L,24,12.5,MTT,TetrazoliumSalt,,111.86,0.19,107,10.1007/s10565-014-9275-4
2864,2014,EudragitRL,O,Sphere,None,Emulsion-Solvent Evaporation ,Positive,142,185,,56,,NR8383,5000,A,Rat,Lung,Macrophage,Adult,L,24,25,MTT,TetrazoliumSalt,,105.12,0.19,107,10.1007/s10565-014-9275-4
2865,2014,EudragitRL,O,Sphere,None,Emulsion-Solvent Evaporation ,Positive,142,185,,56,,NR8383,5000,A,Rat,Lung,Macrophage,Adult,L,24,50,MTT,TetrazoliumSalt,,80.593,0.19,107,10.1007/s10565-014-9275-4
2866,2014,EudragitRL,O,Sphere,None,Emulsion-Solvent Evaporation ,Positive,142,185,,56,,NR8383,5000,A,Rat,Lung,Macrophage,Adult,L,24,100,MTT,TetrazoliumSalt,,70.62,0.19,107,10.1007/s10565-014-9275-4
2867,2014,EudragitRL,O,Sphere,None,Emulsion-Solvent Evaporation ,Positive,142,185,,56,,NR8383,5000,A,Rat,Lung,Macrophage,Adult,L,24,200,MTT,TetrazoliumSalt,,71.429,0.19,107,10.1007/s10565-014-9275-4
2868,2014,EudragitRL,O,Sphere,None,Emulsion-Solvent Evaporation ,Positive,142,185,,56,,THP-1,5000,H,Human,Blood,Monocyte,Adult,L,24,6.25,MTT,TetrazoliumSalt,,112,0.19,107,10.1007/s10565-014-9275-4
2869,2014,EudragitRL,O,Sphere,None,Emulsion-Solvent Evaporation ,Positive,142,185,,56,,THP-1,5000,H,Human,Blood,Monocyte,Adult,L,24,12.5,MTT,TetrazoliumSalt,,110.4,0.19,107,10.1007/s10565-014-9275-4
2870,2014,EudragitRL,O,Sphere,None,Emulsion-Solvent Evaporation ,Positive,142,185,,56,,THP-1,5000,H,Human,Blood,Monocyte,Adult,L,24,25,MTT,TetrazoliumSalt,,123.47,0.19,107,10.1007/s10565-014-9275-4
2871,2014,EudragitRL,O,Sphere,None,Emulsion-Solvent Evaporation ,Positive,142,185,,56,,THP-1,5000,H,Human,Blood,Monocyte,Adult,L,24,50,MTT,TetrazoliumSalt,,122.67,0.19,107,10.1007/s10565-014-9275-4
2872,2014,EudragitRL,O,Sphere,None,Emulsion-Solvent Evaporation ,Positive,142,185,,56,,THP-1,5000,H,Human,Blood,Monocyte,Adult,L,24,100,MTT,TetrazoliumSalt,,130.93,0.19,107,10.1007/s10565-014-9275-4
2873,2014,EudragitRL,O,Sphere,None,Emulsion-Solvent Evaporation ,Positive,142,185,,56,,THP-1,5000,H,Human,Blood,Monocyte,Adult,L,24,200,MTT,TetrazoliumSalt,,142.93,0.19,107,10.1007/s10565-014-9275-4
2874,2014,EudragitRL,O,Sphere,None,Emulsion-Solvent Evaporation ,Positive,142,185,,56,,NR8383,5000,A,Rat,Lung,Macrophage,Adult,L,24,6.25,WST-1,TetrazoliumSalt,,101.08,0.19,107,10.1007/s10565-014-9275-4
2875,2014,EudragitRL,O,Sphere,None,Emulsion-Solvent Evaporation ,Positive,142,185,,56,,NR8383,5000,A,Rat,Lung,Macrophage,Adult,L,24,12.5,WST-1,TetrazoliumSalt,,102.42,0.19,107,10.1007/s10565-014-9275-4
2876,2014,EudragitRL,O,Sphere,None,Emulsion-Solvent Evaporation ,Positive,142,185,,56,,NR8383,5000,A,Rat,Lung,Macrophage,Adult,L,24,25,WST-1,TetrazoliumSalt,,95.43,0.19,107,10.1007/s10565-014-9275-4
2877,2014,EudragitRL,O,Sphere,None,Emulsion-Solvent Evaporation ,Positive,142,185,,56,,NR8383,5000,A,Rat,Lung,Macrophage,Adult,L,24,50,WST-1,TetrazoliumSalt,,80.376,0.19,107,10.1007/s10565-014-9275-4
2878,2014,EudragitRL,O,Sphere,None,Emulsion-Solvent Evaporation ,Positive,142,185,,56,,NR8383,5000,A,Rat,Lung,Macrophage,Adult,L,24,100,WST-1,TetrazoliumSalt,,75.538,0.19,107,10.1007/s10565-014-9275-4
2879,2014,EudragitRL,O,Sphere,None,Emulsion-Solvent Evaporation ,Positive,142,185,,56,,NR8383,5000,A,Rat,Lung,Macrophage,Adult,L,24,200,WST-1,TetrazoliumSalt,,75.806,0.19,107,10.1007/s10565-014-9275-4
2880,2014,EudragitRL,O,Sphere,None,Emulsion-Solvent Evaporation ,Positive,142,185,,56,,THP-1,5000,H,Human,Blood,Monocyte,Adult,L,24,6.25,WST-1,TetrazoliumSalt,,119.09,0.19,107,10.1007/s10565-014-9275-4
2881,2014,EudragitRL,O,Sphere,None,Emulsion-Solvent Evaporation ,Positive,142,185,,56,,THP-1,5000,H,Human,Blood,Monocyte,Adult,L,24,12.5,WST-1,TetrazoliumSalt,,132.53,0.19,107,10.1007/s10565-014-9275-4
2882,2014,EudragitRL,O,Sphere,None,Emulsion-Solvent Evaporation ,Positive,142,185,,56,,THP-1,5000,H,Human,Blood,Monocyte,Adult,L,24,25,WST-1,TetrazoliumSalt,,130.38,0.19,107,10.1007/s10565-014-9275-4
2883,2014,EudragitRL,O,Sphere,None,Emulsion-Solvent Evaporation ,Positive,142,185,,56,,THP-1,5000,H,Human,Blood,Monocyte,Adult,L,24,50,WST-1,TetrazoliumSalt,,134.41,0.19,107,10.1007/s10565-014-9275-4
2884,2014,EudragitRL,O,Sphere,None,Emulsion-Solvent Evaporation ,Positive,142,185,,56,,THP-1,5000,H,Human,Blood,Monocyte,Adult,L,24,100,WST-1,TetrazoliumSalt,,129.84,0.19,107,10.1007/s10565-014-9275-4
2885,2014,EudragitRL,O,Sphere,None,Emulsion-Solvent Evaporation ,Positive,142,185,,56,,THP-1,5000,H,Human,Blood,Monocyte,Adult,L,24,200,WST-1,TetrazoliumSalt,,128.49,0.19,107,10.1007/s10565-014-9275-4
2886,2014,EudragitRL,O,Sphere,None,Emulsion-Solvent Evaporation ,Positive,142,185,,56,,NR8383,5000,A,Rat,Lung,Macrophage,Adult,L,24,6.25,Live/Dead,TrypanBlue,,98.895,0.19,107,10.1007/s10565-014-9275-4
2887,2014,EudragitRL,O,Sphere,None,Emulsion-Solvent Evaporation ,Positive,142,185,,56,,NR8383,5000,A,Rat,Lung,Macrophage,Adult,L,24,12.5,Live/Dead,TrypanBlue,,96.961,0.19,107,10.1007/s10565-014-9275-4
2888,2014,EudragitRL,O,Sphere,None,Emulsion-Solvent Evaporation ,Positive,142,185,,56,,NR8383,5000,A,Rat,Lung,Macrophage,Adult,L,24,25,Live/Dead,TrypanBlue,,96.961,0.19,107,10.1007/s10565-014-9275-4
2889,2014,EudragitRL,O,Sphere,None,Emulsion-Solvent Evaporation ,Positive,142,185,,56,,NR8383,5000,A,Rat,Lung,Macrophage,Adult,L,24,50,Live/Dead,TrypanBlue,,91.436,0.19,107,10.1007/s10565-014-9275-4
2890,2014,EudragitRL,O,Sphere,None,Emulsion-Solvent Evaporation ,Positive,142,185,,56,,NR8383,5000,A,Rat,Lung,Macrophage,Adult,L,24,100,Live/Dead,TrypanBlue,,80.663,0.19,107,10.1007/s10565-014-9275-4
2891,2014,EudragitRL,O,Sphere,None,Emulsion-Solvent Evaporation ,Positive,142,185,,56,,NR8383,5000,A,Rat,Lung,Macrophage,Adult,L,24,200,Live/Dead,TrypanBlue,,73.204,0.19,107,10.1007/s10565-014-9275-4
2892,2014,EudragitRL,O,Sphere,None,Emulsion-Solvent Evaporation ,Positive,142,185,,56,,THP-1,5000,H,Human,Blood,Monocyte,Adult,L,24,6.25,Live/Dead,TrypanBlue,,116.57,0.19,107,10.1007/s10565-014-9275-4
2893,2014,EudragitRL,O,Sphere,None,Emulsion-Solvent Evaporation ,Positive,142,185,,56,,THP-1,5000,H,Human,Blood,Monocyte,Adult,L,24,12.5,Live/Dead,TrypanBlue,,117.96,0.19,107,10.1007/s10565-014-9275-4
2894,2014,EudragitRL,O,Sphere,None,Emulsion-Solvent Evaporation ,Positive,142,185,,56,,THP-1,5000,H,Human,Blood,Monocyte,Adult,L,24,25,Live/Dead,TrypanBlue,,123.76,0.19,107,10.1007/s10565-014-9275-4
2895,2014,EudragitRL,O,Sphere,None,Emulsion-Solvent Evaporation ,Positive,142,185,,56,,THP-1,5000,H,Human,Blood,Monocyte,Adult,L,24,50,Live/Dead,TrypanBlue,,140.33,0.19,107,10.1007/s10565-014-9275-4
2896,2014,EudragitRL,O,Sphere,None,Emulsion-Solvent Evaporation ,Positive,142,185,,56,,THP-1,5000,H,Human,Blood,Monocyte,Adult,L,24,100,Live/Dead,TrypanBlue,,136.46,0.19,107,10.1007/s10565-014-9275-4
