Repository: TorinK2/ml-for-nanocytotoxicity

This reposity stores the code for Torin Kovach's NanoBioTech project, "Towards a More General, Better Understood in 
silico Model of Nanoparticle Cytotoxicity."

File: raw_datasets/gul_2021.csv (part 15 of 19)
No,Year,Material,Type,Shape,Coat/Functional Group,Synthesis_Method,Surface_Charge,Diameter (nm),Size_in_Water (nm),Size_in_Medium (nm),Zeta_in_Water (mV),Zeta_in_Medium (mV),Cell_Type,No_of_Cells (cells/well),Human_Animal,Cell_Source,Cell_Tissue,Cell_Morphology,Cell_Age,Cell Line_Primary Cell,Time (hr),Concentration (ug/ml),Test,Test_Indicator,Aspect_Ratio,Cell_Viability (%),PDI,Article_ID,DOI
3112,2012,Ag,I,Sphere,Citrate,Chemical Reduction,Negative,50,79,114,-35,-5,A549,3000,H,Human,Lung,Epithelial,Adult,L,72,100,MTS,TetrazoliumSalt,,28.278,,116,10.1088/0957-4484/23/37/375102
3113,2012,Ag,I,Sphere,Citrate-Lactose,Chemical Reduction,Negative,50,88,218,-31,-8,HDF,3000,H,Human,Skin,Fibroblast,Adult,L,72,12.5,MTS,TetrazoliumSalt,,98.715,,116,10.1088/0957-4484/23/37/375102
3114,2012,Ag,I,Sphere,Citrate-Lactose,Chemical Reduction,Negative,50,88,218,-31,-8,HDF,3000,H,Human,Skin,Fibroblast,Adult,L,72,25,MTS,TetrazoliumSalt,,84.319,,116,10.1088/0957-4484/23/37/375102
3115,2012,Ag,I,Sphere,Citrate-Lactose,Chemical Reduction,Negative,50,88,218,-31,-8,HDF,3000,H,Human,Skin,Fibroblast,Adult,L,72,50,MTS,TetrazoliumSalt,,50.129,,116,10.1088/0957-4484/23/37/375102
3116,2012,Ag,I,Sphere,Citrate-Lactose,Chemical Reduction,Negative,50,88,218,-31,-8,HDF,3000,H,Human,Skin,Fibroblast,Adult,L,72,100,MTS,TetrazoliumSalt,,28.278,,116,10.1088/0957-4484/23/37/375102
3117,2012,Ag,I,Sphere,Citrate-Lactose,Chemical Reduction,Negative,50,88,130,-31,-9,A549,3000,H,Human,Lung,Epithelial,Adult,L,72,12.5,MTS,TetrazoliumSalt,,95.373,,116,10.1088/0957-4484/23/37/375102
3118,2012,Ag,I,Sphere,Citrate-Lactose,Chemical Reduction,Negative,50,88,130,-31,-9,A549,3000,H,Human,Lung,Epithelial,Adult,L,72,25,MTS,TetrazoliumSalt,,66.838,,116,10.1088/0957-4484/23/37/375102
3119,2012,Ag,I,Sphere,Citrate-Lactose,Chemical Reduction,Negative,50,88,130,-31,-9,A549,3000,H,Human,Lung,Epithelial,Adult,L,72,50,MTS,TetrazoliumSalt,,67.352,,116,10.1088/0957-4484/23/37/375102
3120,2012,Ag,I,Sphere,Citrate-Lactose,Chemical Reduction,Negative,50,88,130,-31,-9,A549,3000,H,Human,Lung,Epithelial,Adult,L,72,100,MTS,TetrazoliumSalt,,33.676,,116,10.1088/0957-4484/23/37/375102
3121,2012,Ag,I,Sphere,Citrate-Oligonucleotide,Chemical Reduction,Negative,50,94,230,-30,-9,HDF,3000,H,Human,Skin,Fibroblast,Adult,L,72,12.5,MTS,TetrazoliumSalt,,82.262,,116,10.1088/0957-4484/23/37/375102
3122,2012,Ag,I,Sphere,Citrate-Oligonucleotide,Chemical Reduction,Negative,50,94,230,-30,-9,HDF,3000,H,Human,Skin,Fibroblast,Adult,L,72,25,MTS,TetrazoliumSalt,,75.064,,116,10.1088/0957-4484/23/37/375102
3123,2012,Ag,I,Sphere,Citrate-Oligonucleotide,Chemical Reduction,Negative,50,94,230,-30,-9,HDF,3000,H,Human,Skin,Fibroblast,Adult,L,72,50,MTS,TetrazoliumSalt,,41.388,,116,10.1088/0957-4484/23/37/375102
3124,2012,Ag,I,Sphere,Citrate-Oligonucleotide,Chemical Reduction,Negative,50,94,230,-30,-9,HDF,3000,H,Human,Skin,Fibroblast,Adult,L,72,100,MTS,TetrazoliumSalt,,32.648,,116,10.1088/0957-4484/23/37/375102
3125,2012,Ag,I,Sphere,Citrate-Oligonucleotide,Chemical Reduction,Negative,50,94,146,-30,-10,A549,3000,H,Human,Lung,Epithelial,Adult,L,72,12.5,MTS,TetrazoliumSalt,,75.064,,116,10.1088/0957-4484/23/37/375102
3126,2012,Ag,I,Sphere,Citrate-Oligonucleotide,Chemical Reduction,Negative,50,94,146,-30,-10,A549,3000,H,Human,Lung,Epithelial,Adult,L,72,25,MTS,TetrazoliumSalt,,67.352,,116,10.1088/0957-4484/23/37/375102
3127,2012,Ag,I,Sphere,Citrate-Oligonucleotide,Chemical Reduction,Negative,50,94,146,-30,-10,A549,3000,H,Human,Lung,Epithelial,Adult,L,72,50,MTS,TetrazoliumSalt,,67.095,,116,10.1088/0957-4484/23/37/375102
3128,2012,Ag,I,Sphere,Citrate-Oligonucleotide,Chemical Reduction,Negative,50,94,146,-30,-10,A549,3000,H,Human,Lung,Epithelial,Adult,L,72,100,MTS,TetrazoliumSalt,,59.126,,116,10.1088/0957-4484/23/37/375102
3129,2015,Al2O3,I,Sphere,None,Commercial,Negative,13,,,-16.8,,RAW264.7,10000,A,Mouse,Ascites,Monocyte/Macrophage,Adult,L,24,200,CCK-8,TetrazoliumSalt,,54.026,,117,10.1016/j.dental.2015.02.009
3130,2015,Al2O3,I,Sphere,None,Commercial,Negative,13,,,-16.8,,RAW264.7,10000,A,Mouse,Ascites,Monocyte/Macrophage,Adult,L,24,400,CCK-8,TetrazoliumSalt,,54.319,,117,10.1016/j.dental.2015.02.009
3131,2015,SiO2,I,Sphere,None,Commercial,Negative,12,,,-9.9,,RAW264.7,10000,A,Mouse,Ascites,Monocyte/Macrophage,Adult,L,24,200,CCK-8,TetrazoliumSalt,,26.061,,117,10.1016/j.dental.2015.02.009
3132,2015,SiO2,I,Sphere,None,Commercial,Negative,12,,,-9.9,,RAW264.7,10000,A,Mouse,Ascites,Monocyte/Macrophage,Adult,L,24,400,CCK-8,TetrazoliumSalt,,24.89,,117,10.1016/j.dental.2015.02.009
3133,2013,CuO,I,Sphere,None,Precipitation,Negative,22.83,196.36,167.48,-20.36,-25.41,HepG2,10000,H,Human,Liver,Epithelial,Adult,L,24,2,MTT,TetrazoliumSalt,,83.404,,118,10.1371/journal.pone.0069534
3134,2013,CuO,I,Sphere,None,Precipitation,Negative,22.83,196.36,167.48,-20.36,-25.41,HepG2,10000,H,Human,Liver,Epithelial,Adult,L,24,5,MTT,TetrazoliumSalt,,69.094,,118,10.1371/journal.pone.0069534
3135,2013,CuO,I,Sphere,None,Precipitation,Negative,22.83,196.36,167.48,-20.36,-25.41,HepG2,10000,H,Human,Liver,Epithelial,Adult,L,24,10,MTT,TetrazoliumSalt,,51.412,,118,10.1371/journal.pone.0069534
3136,2013,CuO,I,Sphere,None,Precipitation,Negative,22.83,196.36,167.48,-20.36,-25.41,HepG2,10000,H,Human,Liver,Epithelial,Adult,L,24,25,MTT,TetrazoliumSalt,,34.027,,118,10.1371/journal.pone.0069534
3137,2013,CuO,I,Sphere,None,Precipitation,Negative,22.83,196.36,167.48,-20.36,-25.41,HepG2,10000,H,Human,Liver,Epithelial,Adult,L,24,50,MTT,TetrazoliumSalt,,27.935,,118,10.1371/journal.pone.0069534
3138,2013,CuO,I,Sphere,None,Precipitation,Negative,22.83,196.36,167.48,-20.36,-25.41,HepG2,10000,H,Human,Liver,Epithelial,Adult,L,24,2,NRU,NeutralRed,,81.395,,118,10.1371/journal.pone.0069534
3139,2013,CuO,I,Sphere,None,Precipitation,Negative,22.83,196.36,167.48,-20.36,-25.41,HepG2,10000,H,Human,Liver,Epithelial,Adult,L,24,5,NRU,NeutralRed,,66.202,,118,10.1371/journal.pone.0069534
3140,2013,CuO,I,Sphere,None,Precipitation,Negative,22.83,196.36,167.48,-20.36,-25.41,HepG2,10000,H,Human,Liver,Epithelial,Adult,L,24,10,NRU,NeutralRed,,51.163,,118,10.1371/journal.pone.0069534
3141,2013,CuO,I,Sphere,None,Precipitation,Negative,22.83,196.36,167.48,-20.36,-25.41,HepG2,10000,H,Human,Liver,Epithelial,Adult,L,24,25,NRU,NeutralRed,,40.155,,118,10.1371/journal.pone.0069534
3142,2013,CuO,I,Sphere,None,Precipitation,Negative,22.83,196.36,167.48,-20.36,-25.41,HepG2,10000,H,Human,Liver,Epithelial,Adult,L,24,50,NRU,NeutralRed,,33.333,,118,10.1371/journal.pone.0069534
3143,2020,C60,C,Sphere,Dextran,Commercial,Negative,30.29,372,,-10.1,,C6,10000,A,Rat,Brain,Fibroblast,Adult,L,24,5,MTT,TetrazoliumSalt,,84.453,,119,10.1016/j.eurpolymj.2020.109572
3144,2020,C60,C,Sphere,Dextran,Commercial,Negative,30.29,372,,-10.1,,C6,10000,A,Rat,Brain,Fibroblast,Adult,L,24,10,MTT,TetrazoliumSalt,,77.543,,119,10.1016/j.eurpolymj.2020.109572
3145,2020,C60,C,Sphere,Dextran,Commercial,Negative,30.29,372,,-10.1,,C6,10000,A,Rat,Brain,Fibroblast,Adult,L,24,20,MTT,TetrazoliumSalt,,76.967,,119,10.1016/j.eurpolymj.2020.109572
3146,2020,C60,C,Sphere,Dextran,Commercial,Negative,30.29,372,,-10.1,,C6,10000,A,Rat,Brain,Fibroblast,Adult,L,24,40,MTT,TetrazoliumSalt,,63.916,,119,10.1016/j.eurpolymj.2020.109572
3147,2020,C60,C,Sphere,Dextran,Commercial,Negative,30.29,372,,-10.1,,C6,10000,A,Rat,Brain,Fibroblast,Adult,L,24,80,MTT,TetrazoliumSalt,,45.873,,119,10.1016/j.eurpolymj.2020.109572
3148,2020,C60,C,Sphere,Dextran,Commercial,Negative,30.29,372,,-10.1,,C6,10000,A,Rat,Brain,Fibroblast,Adult,L,24,160,MTT,TetrazoliumSalt,,52.207,,119,10.1016/j.eurpolymj.2020.109572
3149,2020,C60,C,Sphere,Dextran,Commercial,Negative,30.29,372,,-10.1,,C6,10000,A,Rat,Brain,Fibroblast,Adult,L,24,5,NRU,NeutralRed,,95.385,,119,10.1016/j.eurpolymj.2020.109572
3150,2020,C60,C,Sphere,Dextran,Commercial,Negative,30.29,372,,-10.1,,C6,10000,A,Rat,Brain,Fibroblast,Adult,L,24,10,NRU,NeutralRed,,81.346,,119,10.1016/j.eurpolymj.2020.109572
3151,2020,C60,C,Sphere,Dextran,Commercial,Negative,30.29,372,,-10.1,,C6,10000,A,Rat,Brain,Fibroblast,Adult,L,24,20,NRU,NeutralRed,,77.692,,119,10.1016/j.eurpolymj.2020.109572
3152,2020,C60,C,Sphere,Dextran,Commercial,Negative,30.29,372,,-10.1,,C6,10000,A,Rat,Brain,Fibroblast,Adult,L,24,40,NRU,NeutralRed,,70,,119,10.1016/j.eurpolymj.2020.109572
3153,2020,C60,C,Sphere,Dextran,Commercial,Negative,30.29,372,,-10.1,,C6,10000,A,Rat,Brain,Fibroblast,Adult,L,24,80,NRU,NeutralRed,,67.308,,119,10.1016/j.eurpolymj.2020.109572
3154,2020,C60,C,Sphere,Dextran,Commercial,Negative,30.29,372,,-10.1,,C6,10000,A,Rat,Brain,Fibroblast,Adult,L,24,160,NRU,NeutralRed,,55.192,,119,10.1016/j.eurpolymj.2020.109572
3155,2020,C60,C,Sphere,Dextran,Commercial,Negative,30.29,372,,-10.1,,C6,1000000,A,Rat,Brain,Fibroblast,Adult,L,24,5,Live/Dead,CalceinAM,,97.922,,119,10.1016/j.eurpolymj.2020.109572
3156,2020,C60,C,Sphere,Dextran,Commercial,Negative,30.29,372,,-10.1,,C6,1000000,A,Rat,Brain,Fibroblast,Adult,L,24,100,Live/Dead,CalceinAM,,86.919,,119,10.1016/j.eurpolymj.2020.109572
3157,2020,C60,C,Sphere,Dextran,Commercial,Negative,30.29,372,,-10.1,,C6,1000000,A,Rat,Brain,Fibroblast,Adult,L,24,200,Live/Dead,CalceinAM,,82.885,,119,10.1016/j.eurpolymj.2020.109572
3158,2019,C60,C,Sphere,None,Commercial,Negative,,76,,-36,,V79,10000,A,Hamster,Lung,Fibroblast,Adult,L,24,5,MTT,TetrazoliumSalt,,99.04,,120,10.1016/j.apsusc.2019.03.167
3159,2019,C60,C,Sphere,None,Commercial,Negative,,76,,-36,,V79,10000,A,Hamster,Lung,Fibroblast,Adult,L,24,10,MTT,TetrazoliumSalt,,88.196,,120,10.1016/j.apsusc.2019.03.167
3160,2019,C60,C,Sphere,None,Commercial,Negative,,76,,-36,,V79,10000,A,Hamster,Lung,Fibroblast,Adult,L,24,20,MTT,TetrazoliumSalt,,75.24,,120,10.1016/j.apsusc.2019.03.167
3161,2019,C70,C,Sphere,None,Commercial,Negative,,57,,-35,,V79,10000,A,Hamster,Lung,Fibroblast,Adult,L,24,5,MTT,TetrazoliumSalt,,92.898,,120,10.1016/j.apsusc.2019.03.167
3162,2019,C70,C,Sphere,None,Commercial,Negative,,57,,-35,,V79,10000,A,Hamster,Lung,Fibroblast,Adult,L,24,10,MTT,TetrazoliumSalt,,89.251,,120,10.1016/j.apsusc.2019.03.167
3163,2019,C70,C,Sphere,None,Commercial,Negative,,57,,-35,,V79,10000,A,Hamster,Lung,Fibroblast,Adult,L,24,20,MTT,TetrazoliumSalt,,96.065,,120,10.1016/j.apsusc.2019.03.167
3164,2019,C60,C,Sphere,None,Commercial,Negative,,7,,-25,,V79,10000,A,Hamster,Lung,Fibroblast,Adult,L,24,5,MTT,TetrazoliumSalt,,81.862,,120,10.1016/j.apsusc.2019.03.167
3165,2019,C60,C,Sphere,None,Commercial,Negative,,7,,-25,,V79,10000,A,Hamster,Lung,Fibroblast,Adult,L,24,10,MTT,TetrazoliumSalt,,80.902,,120,10.1016/j.apsusc.2019.03.167
3166,2019,C60,C,Sphere,None,Commercial,Negative,,7,,-25,,V79,10000,A,Hamster,Lung,Fibroblast,Adult,L,24,20,MTT,TetrazoliumSalt,,48.752,,120,10.1016/j.apsusc.2019.03.167
3167,2019,C70,C,Sphere,None,Commercial,Negative,,8,,-20,,V79,10000,A,Hamster,Lung,Fibroblast,Adult,L,24,5,MTT,TetrazoliumSalt,,80.998,,120,10.1016/j.apsusc.2019.03.167
3168,2019,C70,C,Sphere,None,Commercial,Negative,,8,,-20,,V79,10000,A,Hamster,Lung,Fibroblast,Adult,L,24,10,MTT,TetrazoliumSalt,,79.942,,120,10.1016/j.apsusc.2019.03.167
3169,2019,C70,C,Sphere,None,Commercial,Negative,,8,,-20,,V79,10000,A,Hamster,Lung,Fibroblast,Adult,L,24,20,MTT,TetrazoliumSalt,,57.102,,120,10.1016/j.apsusc.2019.03.167
3170,2020,C60,C,Sphere,Dextran,Commercial,Negative,30,,,-16.9,,C6,10000,A,Rat,Brain,Fibroblast,Adult,L,24,25,MTT,TetrazoliumSalt,,87.81,,121,10.1016/j.brainresbull.2019.11.014
3171,2020,C60,C,Sphere,Dextran,Commercial,Negative,30,,,-16.9,,C6,10000,A,Rat,Brain,Fibroblast,Adult,L,24,50,MTT,TetrazoliumSalt,,77.479,,121,10.1016/j.brainresbull.2019.11.014
3172,2020,C60,C,Sphere,Dextran,Commercial,Negative,30,,,-16.9,,C6,10000,A,Rat,Brain,Fibroblast,Adult,L,24,100,MTT,TetrazoliumSalt,,75.413,,121,10.1016/j.brainresbull.2019.11.014
3173,2020,C60,C,Sphere,Dextran,Commercial,Negative,30,,,-16.9,,C6,10000,A,Rat,Brain,Fibroblast,Adult,L,24,200,MTT,TetrazoliumSalt,,69.835,,121,10.1016/j.brainresbull.2019.11.014
3174,2020,C60,C,Sphere,Dextran,Commercial,Negative,30,,,-16.9,,C6,10000,A,Rat,Brain,Fibroblast,Adult,L,24,400,MTT,TetrazoliumSalt,,63.636,,121,10.1016/j.brainresbull.2019.11.014
3175,2020,C60,C,Sphere,Dextran,Commercial,Negative,30,,,-16.9,,C6,10000,A,Rat,Brain,Fibroblast,Adult,L,24,25,NRU,NeutralRed,,97.028,,121,10.1016/j.brainresbull.2019.11.014
3176,2020,C60,C,Sphere,Dextran,Commercial,Negative,30,,,-16.9,,C6,10000,A,Rat,Brain,Fibroblast,Adult,L,24,50,NRU,NeutralRed,,90.658,,121,10.1016/j.brainresbull.2019.11.014
3177,2020,C60,C,Sphere,Dextran,Commercial,Negative,30,,,-16.9,,C6,10000,A,Rat,Brain,Fibroblast,Adult,L,24,100,NRU,NeutralRed,,84.076,,121,10.1016/j.brainresbull.2019.11.014
3178,2020,C60,C,Sphere,Dextran,Commercial,Negative,30,,,-16.9,,C6,10000,A,Rat,Brain,Fibroblast,Adult,L,24,200,NRU,NeutralRed,,71.338,,121,10.1016/j.brainresbull.2019.11.014
3179,2020,C60,C,Sphere,Dextran,Commercial,Negative,30,,,-16.9,,C6,10000,A,Rat,Brain,Fibroblast,Adult,L,24,400,NRU,NeutralRed,,48.62,,121,10.1016/j.brainresbull.2019.11.014
3180,2020,C60,C,Sphere,Dextran,Commercial,Negative,30,,,-16.9,,C6,1000000,A,Rat,Brain,Fibroblast,Adult,L,24,50,Live/Dead,CalceinAM,,91.331,,121,10.1016/j.brainresbull.2019.11.014
3181,2020,C60,C,Sphere,Dextran,Commercial,Negative,30,,,-16.9,,C6,1000000,A,Rat,Brain,Fibroblast,Adult,L,24,100,Live/Dead,CalceinAM,,87.546,,121,10.1016/j.brainresbull.2019.11.014
3182,2020,C60,C,Sphere,Dextran,Commercial,Negative,30,,,-16.9,,C6,1000000,A,Rat,Brain,Fibroblast,Adult,L,24,200,Live/Dead,CalceinAM,,80.952,,121,10.1016/j.brainresbull.2019.11.014
3183,2019,C70,C,Sphere,Dextran,Commercial,Negative,15,109.1,,-20.7,,L929,10000,A,Mouse,SubcutaneousConnectiveTissue,Fibroblast,Adult,L,24,10,MTT,TetrazoliumSalt,,96.02,,122,10.1016/j.colsurfb.2019.110530
3184,2019,C70,C,Sphere,Dextran,Commercial,Negative,15,109.1,,-20.7,,L929,10000,A,Mouse,SubcutaneousConnectiveTissue,Fibroblast,Adult,L,24,20,MTT,TetrazoliumSalt,,91.67,,122,10.1016/j.colsurfb.2019.110530
3185,2019,C70,C,Sphere,Dextran,Commercial,Negative,15,109.1,,-20.7,,L929,10000,A,Mouse,SubcutaneousConnectiveTissue,Fibroblast,Adult,L,24,40,MTT,TetrazoliumSalt,,88.145,,122,10.1016/j.colsurfb.2019.110530
3186,2019,C70,C,Sphere,Dextran,Commercial,Negative,15,109.1,,-20.7,,L929,10000,A,Mouse,SubcutaneousConnectiveTissue,Fibroblast,Adult,L,24,80,MTT,TetrazoliumSalt,,85.68,,122,10.1016/j.colsurfb.2019.110530
3187,2019,C70,C,Sphere,Dextran,Commercial,Negative,15,109.1,,-20.7,,L929,10000,A,Mouse,SubcutaneousConnectiveTissue,Fibroblast,Adult,L,24,10,NRU,NeutralRed,,94.62,,122,10.1016/j.colsurfb.2019.110530
3188,2019,C70,C,Sphere,Dextran,Commercial,Negative,15,109.1,,-20.7,,L929,10000,A,Mouse,SubcutaneousConnectiveTissue,Fibroblast,Adult,L,24,20,NRU,NeutralRed,,92.25,,122,10.1016/j.colsurfb.2019.110530
3189,2019,C70,C,Sphere,Dextran,Commercial,Negative,15,109.1,,-20.7,,L929,10000,A,Mouse,SubcutaneousConnectiveTissue,Fibroblast,Adult,L,24,40,NRU,NeutralRed,,89.58,,122,10.1016/j.colsurfb.2019.110530
3190,2019,C70,C,Sphere,Dextran,Commercial,Negative,15,109.1,,-20.7,,L929,10000,A,Mouse,SubcutaneousConnectiveTissue,Fibroblast,Adult,L,24,80,NRU,NeutralRed,,83.27,,122,10.1016/j.colsurfb.2019.110530
3191,2019,C70,C,Sphere,Dextran,Commercial,Negative,15,109.1,,-20.7,,L929,300000,A,Mouse,SubcutaneousConnectiveTissue,Fibroblast,Adult,L,24,10,Live/Dead,CalceinAM,,95.468,,122,10.1016/j.colsurfb.2019.110530
3192,2019,C70,C,Sphere,Dextran,Commercial,Negative,15,109.1,,-20.7,,L929,300000,A,Mouse,SubcutaneousConnectiveTissue,Fibroblast,Adult,L,24,40,Live/Dead,CalceinAM,,89.023,,122,10.1016/j.colsurfb.2019.110530
3193,2019,C70,C,Sphere,Dextran,Commercial,Negative,15,109.1,,-20.7,,L929,300000,A,Mouse,SubcutaneousConnectiveTissue,Fibroblast,Adult,L,24,80,Live/Dead,CalceinAM,,83.686,,122,10.1016/j.colsurfb.2019.110530
3194,2019,C60,C,Sphere,None,Emulsion-Solvent Evaporation ,Negative,,125,,-25.3,,HEK293,10000,H,Human,Kidney,Epithelial,Embryonic,L,24,3.6,MTT,TetrazoliumSalt,,100,0.25,123,10.1080/1536383X.2019.1634055
3195,2019,C60,C,Sphere,None,Emulsion-Solvent Evaporation ,Negative,,125,,-25.3,,HEK293,10000,H,Human,Kidney,Epithelial,Embryonic,L,24,7.2,MTT,TetrazoliumSalt,,96.117,0.25,123,10.1080/1536383X.2019.1634055
3196,2019,C60,C,Sphere,None,Emulsion-Solvent Evaporation ,Negative,,125,,-25.3,,HEK293,10000,H,Human,Kidney,Epithelial,Embryonic,L,24,18,MTT,TetrazoliumSalt,,90.049,0.25,123,10.1080/1536383X.2019.1634055
3197,2019,C60,C,Sphere,None,Emulsion-Solvent Evaporation ,Negative,,125,,-25.3,,HEK293,10000,H,Human,Kidney,Epithelial,Embryonic,L,24,36,MTT,TetrazoliumSalt,,79.854,0.25,123,10.1080/1536383X.2019.1634055
3198,2019,C60,C,Sphere,None,Emulsion-Solvent Evaporation ,Negative,,125,,-25.3,,HEK293,10000,H,Human,Kidney,Epithelial,Embryonic,L,24,72,MTT,TetrazoliumSalt,,77.913,0.25,123,10.1080/1536383X.2019.1634055
3199,2019,C60,C,Sphere,None,Emulsion-Solvent Evaporation ,Negative,,125,,-25.3,,HEK293,10000,H,Human,Kidney,Epithelial,Embryonic,L,24,144,MTT,TetrazoliumSalt,,73.058,0.25,123,10.1080/1536383X.2019.1634055
3200,2017,C60,C,Sphere,None,Commercial,Negative,34.64,,142,,-37.4,mDF,10000,A,Mouse,Skin,Fibroblast,Adult,P,6,0.1,MTT,TetrazoliumSalt,,88.923,0.548,124,10.1080/01480545.2016.1199563
3201,2017,C60,C,Sphere,None,Commercial,Negative,34.64,,142,,-37.4,mDF,10000,A,Mouse,Skin,Fibroblast,Adult,P,6,1,MTT,TetrazoliumSalt,,85.077,0.548,124,10.1080/01480545.2016.1199563
3202,2017,C60,C,Sphere,None,Commercial,Negative,34.64,,142,,-37.4,mDF,10000,A,Mouse,Skin,Fibroblast,Adult,P,6,10,MTT,TetrazoliumSalt,,92.462,0.548,124,10.1080/01480545.2016.1199563
3203,2017,C60,C,Sphere,None,Commercial,Negative,34.64,,142,,-37.4,mDF,10000,A,Mouse,Skin,Fibroblast,Adult,P,6,50,MTT,TetrazoliumSalt,,100,0.548,124,10.1080/01480545.2016.1199563
3204,2017,C60,C,Sphere,None,Commercial,Negative,34.64,,142,,-37.4,mDF,10000,A,Mouse,Skin,Fibroblast,Adult,P,6,100,MTT,TetrazoliumSalt,,98.923,0.548,124,10.1080/01480545.2016.1199563
3205,2017,C60,C,Sphere,None,Commercial,Negative,34.64,,142,,-37.4,mDF,10000,A,Mouse,Skin,Fibroblast,Adult,P,24,0.1,MTT,TetrazoliumSalt,,69.902,0.548,124,10.1080/01480545.2016.1199563
3206,2017,C60,C,Sphere,None,Commercial,Negative,34.64,,142,,-37.4,mDF,10000,A,Mouse,Skin,Fibroblast,Adult,P,24,1,MTT,TetrazoliumSalt,,77.778,0.548,124,10.1080/01480545.2016.1199563
3207,2017,C60,C,Sphere,None,Commercial,Negative,34.64,,142,,-37.4,mDF,10000,A,Mouse,Skin,Fibroblast,Adult,P,24,10,MTT,TetrazoliumSalt,,80.028,0.548,124,10.1080/01480545.2016.1199563
3208,2017,C60,C,Sphere,None,Commercial,Negative,34.64,,142,,-37.4,mDF,10000,A,Mouse,Skin,Fibroblast,Adult,P,24,50,MTT,TetrazoliumSalt,,78.622,0.548,124,10.1080/01480545.2016.1199563
3209,2017,C60,C,Sphere,None,Commercial,Negative,34.64,,142,,-37.4,mDF,10000,A,Mouse,Skin,Fibroblast,Adult,P,24,100,MTT,TetrazoliumSalt,,72.152,0.548,124,10.1080/01480545.2016.1199563
3210,2017,C60,C,Sphere,None,Commercial,Negative,34.64,,142,,-37.4,mDF,10000,A,Mouse,Skin,Fibroblast,Adult,P,48,0.1,MTT,TetrazoliumSalt,,74.348,0.548,124,10.1080/01480545.2016.1199563
3211,2017,C60,C,Sphere,None,Commercial,Negative,34.64,,142,,-37.4,mDF,10000,A,Mouse,Skin,Fibroblast,Adult,P,48,1,MTT,TetrazoliumSalt,,76.377,0.548,124,10.1080/01480545.2016.1199563
3212,2017,C60,C,Sphere,None,Commercial,Negative,34.64,,142,,-37.4,mDF,10000,A,Mouse,Skin,Fibroblast,Adult,P,48,10,MTT,TetrazoliumSalt,,71.594,0.548,124,10.1080/01480545.2016.1199563
3213,2017,C60,C,Sphere,None,Commercial,Negative,34.64,,142,,-37.4,mDF,10000,A,Mouse,Skin,Fibroblast,Adult,P,48,50,MTT,TetrazoliumSalt,,76.377,0.548,124,10.1080/01480545.2016.1199563
3214,2017,C60,C,Sphere,None,Commercial,Negative,34.64,,142,,-37.4,mDF,10000,A,Mouse,Skin,Fibroblast,Adult,P,48,100,MTT,TetrazoliumSalt,,75.797,0.548,124,10.1080/01480545.2016.1199563
3215,2017,SWCNT,C,Nanotube,None,Commercial,Positive,9,,112.9,,12.9,mDF,10000,A,Mouse,Skin,Fibroblast,Adult,P,6,0.1,MTT,TetrazoliumSalt,,91.846,0.573,124,10.1080/01480545.2016.1199563
3216,2017,SWCNT,C,Nanotube,None,Commercial,Positive,9,,112.9,,12.9,mDF,10000,A,Mouse,Skin,Fibroblast,Adult,P,6,1,MTT,TetrazoliumSalt,,87.846,0.573,124,10.1080/01480545.2016.1199563
3217,2017,SWCNT,C,Nanotube,None,Commercial,Positive,9,,112.9,,12.9,mDF,10000,A,Mouse,Skin,Fibroblast,Adult,P,6,10,MTT,TetrazoliumSalt,,87.077,0.573,124,10.1080/01480545.2016.1199563
3218,2017,SWCNT,C,Nanotube,None,Commercial,Positive,9,,112.9,,12.9,mDF,10000,A,Mouse,Skin,Fibroblast,Adult,P,6,50,MTT,TetrazoliumSalt,,82,0.573,124,10.1080/01480545.2016.1199563
3219,2017,SWCNT,C,Nanotube,None,Commercial,Positive,9,,112.9,,12.9,mDF,10000,A,Mouse,Skin,Fibroblast,Adult,P,6,100,MTT,TetrazoliumSalt,,72.462,0.573,124,10.1080/01480545.2016.1199563
3220,2017,SWCNT,C,Nanotube,None,Commercial,Positive,9,,112.9,,12.9,mDF,10000,A,Mouse,Skin,Fibroblast,Adult,P,24,0.1,MTT,TetrazoliumSalt,,61.041,0.573,124,10.1080/01480545.2016.1199563
3221,2017,SWCNT,C,Nanotube,None,Commercial,Positive,9,,112.9,,12.9,mDF,10000,A,Mouse,Skin,Fibroblast,Adult,P,24,1,MTT,TetrazoliumSalt,,56.962,0.573,124,10.1080/01480545.2016.1199563
3222,2017,SWCNT,C,Nanotube,None,Commercial,Positive,9,,112.9,,12.9,mDF,10000,A,Mouse,Skin,Fibroblast,Adult,P,24,10,MTT,TetrazoliumSalt,,72.152,0.573,124,10.1080/01480545.2016.1199563
3223,2017,SWCNT,C,Nanotube,None,Commercial,Positive,9,,112.9,,12.9,mDF,10000,A,Mouse,Skin,Fibroblast,Adult,P,24,50,MTT,TetrazoliumSalt,,76.793,0.573,124,10.1080/01480545.2016.1199563
3224,2017,SWCNT,C,Nanotube,None,Commercial,Positive,9,,112.9,,12.9,mDF,10000,A,Mouse,Skin,Fibroblast,Adult,P,24,100,MTT,TetrazoliumSalt,,64.276,0.573,124,10.1080/01480545.2016.1199563
3225,2017,SWCNT,C,Nanotube,None,Commercial,Positive,9,,112.9,,12.9,mDF,10000,A,Mouse,Skin,Fibroblast,Adult,P,48,0.1,MTT,TetrazoliumSalt,,61.159,0.573,124,10.1080/01480545.2016.1199563
3226,2017,SWCNT,C,Nanotube,None,Commercial,Positive,9,,112.9,,12.9,mDF,10000,A,Mouse,Skin,Fibroblast,Adult,P,48,1,MTT,TetrazoliumSalt,,66.377,0.573,124,10.1080/01480545.2016.1199563
3227,2017,SWCNT,C,Nanotube,None,Commercial,Positive,9,,112.9,,12.9,mDF,10000,A,Mouse,Skin,Fibroblast,Adult,P,48,10,MTT,TetrazoliumSalt,,77.681,0.573,124,10.1080/01480545.2016.1199563
3228,2017,SWCNT,C,Nanotube,None,Commercial,Positive,9,,112.9,,12.9,mDF,10000,A,Mouse,Skin,Fibroblast,Adult,P,48,50,MTT,TetrazoliumSalt,,71.594,0.573,124,10.1080/01480545.2016.1199563
3229,2017,SWCNT,C,Nanotube,None,Commercial,Positive,9,,112.9,,12.9,mDF,10000,A,Mouse,Skin,Fibroblast,Adult,P,48,100,MTT,TetrazoliumSalt,,62.029,0.573,124,10.1080/01480545.2016.1199563
3230,2017,IronOxide,I,Sphere,None,Commercial,Negative,28.33,,316.6,,-18.4,mDF,10000,A,Mouse,Skin,Fibroblast,Adult,P,6,0.1,MTT,TetrazoliumSalt,,83.538,0.644,124,10.1080/01480545.2016.1199563
3231,2017,IronOxide,I,Sphere,None,Commercial,Negative,28.33,,316.6,,-18.4,mDF,10000,A,Mouse,Skin,Fibroblast,Adult,P,6,1,MTT,TetrazoliumSalt,,90.462,0.644,124,10.1080/01480545.2016.1199563
3232,2017,IronOxide,I,Sphere,None,Commercial,Negative,28.33,,316.6,,-18.4,mDF,10000,A,Mouse,Skin,Fibroblast,Adult,P,6,10,MTT,TetrazoliumSalt,,85.385,0.644,124,10.1080/01480545.2016.1199563
3233,2017,IronOxide,I,Sphere,None,Commercial,Negative,28.33,,316.6,,-18.4,mDF,10000,A,Mouse,Skin,Fibroblast,Adult,P,6,50,MTT,TetrazoliumSalt,,87.538,0.644,124,10.1080/01480545.2016.1199563
3234,2017,IronOxide,I,Sphere,None,Commercial,Negative,28.33,,316.6,,-18.4,mDF,10000,A,Mouse,Skin,Fibroblast,Adult,P,6,100,MTT,TetrazoliumSalt,,80,0.644,124,10.1080/01480545.2016.1199563
3235,2017,IronOxide,I,Sphere,None,Commercial,Negative,28.33,,316.6,,-18.4,mDF,10000,A,Mouse,Skin,Fibroblast,Adult,P,24,0.1,MTT,TetrazoliumSalt,,87.482,0.644,124,10.1080/01480545.2016.1199563
3236,2017,IronOxide,I,Sphere,None,Commercial,Negative,28.33,,316.6,,-18.4,mDF,10000,A,Mouse,Skin,Fibroblast,Adult,P,24,1,MTT,TetrazoliumSalt,,100,0.644,124,10.1080/01480545.2016.1199563
3237,2017,IronOxide,I,Sphere,None,Commercial,Negative,28.33,,316.6,,-18.4,mDF,10000,A,Mouse,Skin,Fibroblast,Adult,P,24,10,MTT,TetrazoliumSalt,,88.326,0.644,124,10.1080/01480545.2016.1199563
3238,2017,IronOxide,I,Sphere,None,Commercial,Negative,28.33,,316.6,,-18.4,mDF,10000,A,Mouse,Skin,Fibroblast,Adult,P,24,50,MTT,TetrazoliumSalt,,85.654,0.644,124,10.1080/01480545.2016.1199563
3239,2017,IronOxide,I,Sphere,None,Commercial,Negative,28.33,,316.6,,-18.4,mDF,10000,A,Mouse,Skin,Fibroblast,Adult,P,24,100,MTT,TetrazoliumSalt,,76.371,0.644,124,10.1080/01480545.2016.1199563
3240,2017,IronOxide,I,Sphere,None,Commercial,Negative,28.33,,316.6,,-18.4,mDF,10000,A,Mouse,Skin,Fibroblast,Adult,P,48,0.1,MTT,TetrazoliumSalt,,41.739,0.644,124,10.1080/01480545.2016.1199563
3241,2017,IronOxide,I,Sphere,None,Commercial,Negative,28.33,,316.6,,-18.4,mDF,10000,A,Mouse,Skin,Fibroblast,Adult,P,48,1,MTT,TetrazoliumSalt,,76.377,0.644,124,10.1080/01480545.2016.1199563
3242,2017,IronOxide,I,Sphere,None,Commercial,Negative,28.33,,316.6,,-18.4,mDF,10000,A,Mouse,Skin,Fibroblast,Adult,P,48,10,MTT,TetrazoliumSalt,,84.348,0.644,124,10.1080/01480545.2016.1199563
3243,2017,IronOxide,I,Sphere,None,Commercial,Negative,28.33,,316.6,,-18.4,mDF,10000,A,Mouse,Skin,Fibroblast,Adult,P,48,50,MTT,TetrazoliumSalt,,74.783,0.644,124,10.1080/01480545.2016.1199563
3244,2017,IronOxide,I,Sphere,None,Commercial,Negative,28.33,,316.6,,-18.4,mDF,10000,A,Mouse,Skin,Fibroblast,Adult,P,48,100,MTT,TetrazoliumSalt,,63.478,0.644,124,10.1080/01480545.2016.1199563
3245,2017,C60,C,Sphere,None,Commercial,Negative,34.64,,142,,-37.4,hPDLF,10000,H,Human,Teeth,Fibroblast,Adult,P,6,0.1,MTT,TetrazoliumSalt,,74.644,0.548,124,10.1080/01480545.2016.1199563
3246,2017,C60,C,Sphere,None,Commercial,Negative,34.64,,142,,-37.4,hPDLF,10000,H,Human,Teeth,Fibroblast,Adult,P,6,1,MTT,TetrazoliumSalt,,74.217,0.548,124,10.1080/01480545.2016.1199563
3247,2017,C60,C,Sphere,None,Commercial,Negative,34.64,,142,,-37.4,hPDLF,10000,H,Human,Teeth,Fibroblast,Adult,P,6,10,MTT,TetrazoliumSalt,,77.066,0.548,124,10.1080/01480545.2016.1199563
3248,2017,C60,C,Sphere,None,Commercial,Negative,34.64,,142,,-37.4,hPDLF,10000,H,Human,Teeth,Fibroblast,Adult,P,6,50,MTT,TetrazoliumSalt,,78.49,0.548,124,10.1080/01480545.2016.1199563
3249,2017,C60,C,Sphere,None,Commercial,Negative,34.64,,142,,-37.4,hPDLF,10000,H,Human,Teeth,Fibroblast,Adult,P,6,100,MTT,TetrazoliumSalt,,74.644,0.548,124,10.1080/01480545.2016.1199563
3250,2017,C60,C,Sphere,None,Commercial,Negative,34.64,,142,,-37.4,hPDLF,10000,H,Human,Teeth,Fibroblast,Adult,P,24,0.1,MTT,TetrazoliumSalt,,45.416,0.548,124,10.1080/01480545.2016.1199563
3251,2017,C60,C,Sphere,None,Commercial,Negative,34.64,,142,,-37.4,hPDLF,10000,H,Human,Teeth,Fibroblast,Adult,P,24,1,MTT,TetrazoliumSalt,,50.776,0.548,124,10.1080/01480545.2016.1199563
3252,2017,C60,C,Sphere,None,Commercial,Negative,34.64,,142,,-37.4,hPDLF,10000,H,Human,Teeth,Fibroblast,Adult,P,24,10,MTT,TetrazoliumSalt,,52.186,0.548,124,10.1080/01480545.2016.1199563
3253,2017,C60,C,Sphere,None,Commercial,Negative,34.64,,142,,-37.4,hPDLF,10000,H,Human,Teeth,Fibroblast,Adult,P,24,50,MTT,TetrazoliumSalt,,52.609,0.548,124,10.1080/01480545.2016.1199563
3254,2017,C60,C,Sphere,None,Commercial,Negative,34.64,,142,,-37.4,hPDLF,10000,H,Human,Teeth,Fibroblast,Adult,P,24,100,MTT,TetrazoliumSalt,,48.801,0.548,124,10.1080/01480545.2016.1199563
3255,2017,C60,C,Sphere,None,Commercial,Negative,34.64,,142,,-37.4,hPDLF,10000,H,Human,Teeth,Fibroblast,Adult,P,48,0.1,MTT,TetrazoliumSalt,,59.746,0.548,124,10.1080/01480545.2016.1199563
3256,2017,C60,C,Sphere,None,Commercial,Negative,34.64,,142,,-37.4,hPDLF,10000,H,Human,Teeth,Fibroblast,Adult,P,48,1,MTT,TetrazoliumSalt,,63.559,0.548,124,10.1080/01480545.2016.1199563
3257,2017,C60,C,Sphere,None,Commercial,Negative,34.64,,142,,-37.4,hPDLF,10000,H,Human,Teeth,Fibroblast,Adult,P,48,10,MTT,TetrazoliumSalt,,56.921,0.548,124,10.1080/01480545.2016.1199563
3258,2017,C60,C,Sphere,None,Commercial,Negative,34.64,,142,,-37.4,hPDLF,10000,H,Human,Teeth,Fibroblast,Adult,P,48,50,MTT,TetrazoliumSalt,,51.695,0.548,124,10.1080/01480545.2016.1199563
3259,2017,C60,C,Sphere,None,Commercial,Negative,34.64,,142,,-37.4,hPDLF,10000,H,Human,Teeth,Fibroblast,Adult,P,48,100,MTT,TetrazoliumSalt,,62.571,0.548,124,10.1080/01480545.2016.1199563
3260,2017,SWCNT,C,Nanotube,None,Commercial,Positive,9,,112.9,,12.9,hPDLF,10000,H,Human,Teeth,Fibroblast,Adult,P,6,0.1,MTT,TetrazoliumSalt,,81.339,0.573,124,10.1080/01480545.2016.1199563
3261,2017,SWCNT,C,Nanotube,None,Commercial,Positive,9,,112.9,,12.9,hPDLF,10000,H,Human,Teeth,Fibroblast,Adult,P,6,1,MTT,TetrazoliumSalt,,78.775,0.573,124,10.1080/01480545.2016.1199563
3262,2017,SWCNT,C,Nanotube,None,Commercial,Positive,9,,112.9,,12.9,hPDLF,10000,H,Human,Teeth,Fibroblast,Adult,P,6,10,MTT,TetrazoliumSalt,,61.681,0.573,124,10.1080/01480545.2016.1199563
3263,2017,SWCNT,C,Nanotube,None,Commercial,Positive,9,,112.9,,12.9,hPDLF,10000,H,Human,Teeth,Fibroblast,Adult,P,6,50,MTT,TetrazoliumSalt,,55.84,0.573,124,10.1080/01480545.2016.1199563
3264,2017,SWCNT,C,Nanotube,None,Commercial,Positive,9,,112.9,,12.9,hPDLF,10000,H,Human,Teeth,Fibroblast,Adult,P,6,100,MTT,TetrazoliumSalt,,48.86,0.573,124,10.1080/01480545.2016.1199563
3265,2017,SWCNT,C,Nanotube,None,Commercial,Positive,9,,112.9,,12.9,hPDLF,10000,H,Human,Teeth,Fibroblast,Adult,P,24,0.1,MTT,TetrazoliumSalt,,39.21,0.573,124,10.1080/01480545.2016.1199563
3266,2017,SWCNT,C,Nanotube,None,Commercial,Positive,9,,112.9,,12.9,hPDLF,10000,H,Human,Teeth,Fibroblast,Adult,P,24,1,MTT,TetrazoliumSalt,,42.172,0.573,124,10.1080/01480545.2016.1199563
3267,2017,SWCNT,C,Nanotube,None,Commercial,Positive,9,,112.9,,12.9,hPDLF,10000,H,Human,Teeth,Fibroblast,Adult,P,24,10,MTT,TetrazoliumSalt,,47.814,0.573,124,10.1080/01480545.2016.1199563
3268,2017,SWCNT,C,Nanotube,None,Commercial,Positive,9,,112.9,,12.9,hPDLF,10000,H,Human,Teeth,Fibroblast,Adult,P,24,50,MTT,TetrazoliumSalt,,45.98,0.573,124,10.1080/01480545.2016.1199563
3269,2017,SWCNT,C,Nanotube,None,Commercial,Positive,9,,112.9,,12.9,hPDLF,10000,H,Human,Teeth,Fibroblast,Adult,P,24,100,MTT,TetrazoliumSalt,,38.787,0.573,124,10.1080/01480545.2016.1199563
3270,2017,SWCNT,C,Nanotube,None,Commercial,Positive,9,,112.9,,12.9,hPDLF,10000,H,Human,Teeth,Fibroblast,Adult,P,48,0.1,MTT,TetrazoliumSalt,,47.458,0.573,124,10.1080/01480545.2016.1199563
3271,2017,SWCNT,C,Nanotube,None,Commercial,Positive,9,,112.9,,12.9,hPDLF,10000,H,Human,Teeth,Fibroblast,Adult,P,48,1,MTT,TetrazoliumSalt,,52.542,0.573,124,10.1080/01480545.2016.1199563
3272,2017,SWCNT,C,Nanotube,None,Commercial,Positive,9,,112.9,,12.9,hPDLF,10000,H,Human,Teeth,Fibroblast,Adult,P,48,10,MTT,TetrazoliumSalt,,62.994,0.573,124,10.1080/01480545.2016.1199563
3273,2017,SWCNT,C,Nanotube,None,Commercial,Positive,9,,112.9,,12.9,hPDLF,10000,H,Human,Teeth,Fibroblast,Adult,P,48,50,MTT,TetrazoliumSalt,,50.282,0.573,124,10.1080/01480545.2016.1199563
3274,2017,SWCNT,C,Nanotube,None,Commercial,Positive,9,,112.9,,12.9,hPDLF,10000,H,Human,Teeth,Fibroblast,Adult,P,48,100,MTT,TetrazoliumSalt,,48.305,0.573,124,10.1080/01480545.2016.1199563
3275,2017,IronOxide,I,Sphere,None,Commercial,Negative,28.33,,316.6,,-18.4,hPDLF,10000,H,Human,Teeth,Fibroblast,Adult,P,6,0.1,MTT,TetrazoliumSalt,,76.068,0.644,124,10.1080/01480545.2016.1199563
3276,2017,IronOxide,I,Sphere,None,Commercial,Negative,28.33,,316.6,,-18.4,hPDLF,10000,H,Human,Teeth,Fibroblast,Adult,P,6,1,MTT,TetrazoliumSalt,,100,0.644,124,10.1080/01480545.2016.1199563
3277,2017,IronOxide,I,Sphere,None,Commercial,Negative,28.33,,316.6,,-18.4,hPDLF,10000,H,Human,Teeth,Fibroblast,Adult,P,6,10,MTT,TetrazoliumSalt,,94.302,0.644,124,10.1080/01480545.2016.1199563
3278,2017,IronOxide,I,Sphere,None,Commercial,Negative,28.33,,316.6,,-18.4,hPDLF,10000,H,Human,Teeth,Fibroblast,Adult,P,6,50,MTT,TetrazoliumSalt,,95.726,0.644,124,10.1080/01480545.2016.1199563
3279,2017,IronOxide,I,Sphere,None,Commercial,Negative,28.33,,316.6,,-18.4,hPDLF,10000,H,Human,Teeth,Fibroblast,Adult,P,6,100,MTT,TetrazoliumSalt,,86.61,0.644,124,10.1080/01480545.2016.1199563
3280,2017,IronOxide,I,Sphere,None,Commercial,Negative,28.33,,316.6,,-18.4,hPDLF,10000,H,Human,Teeth,Fibroblast,Adult,P,24,0.1,MTT,TetrazoliumSalt,,49.647,0.644,124,10.1080/01480545.2016.1199563
3281,2017,IronOxide,I,Sphere,None,Commercial,Negative,28.33,,316.6,,-18.4,hPDLF,10000,H,Human,Teeth,Fibroblast,Adult,P,24,1,MTT,TetrazoliumSalt,,55.289,0.644,124,10.1080/01480545.2016.1199563
3282,2017,IronOxide,I,Sphere,None,Commercial,Negative,28.33,,316.6,,-18.4,hPDLF,10000,H,Human,Teeth,Fibroblast,Adult,P,24,10,MTT,TetrazoliumSalt,,53.032,0.644,124,10.1080/01480545.2016.1199563
3283,2017,IronOxide,I,Sphere,None,Commercial,Negative,28.33,,316.6,,-18.4,hPDLF,10000,H,Human,Teeth,Fibroblast,Adult,P,24,50,MTT,TetrazoliumSalt,,55.007,0.644,124,10.1080/01480545.2016.1199563
3284,2017,IronOxide,I,Sphere,None,Commercial,Negative,28.33,,316.6,,-18.4,hPDLF,10000,H,Human,Teeth,Fibroblast,Adult,P,24,100,MTT,TetrazoliumSalt,,51.622,0.644,124,10.1080/01480545.2016.1199563
3285,2017,IronOxide,I,Sphere,None,Commercial,Negative,28.33,,316.6,,-18.4,hPDLF,10000,H,Human,Teeth,Fibroblast,Adult,P,48,0.1,MTT,TetrazoliumSalt,,51.13,0.644,124,10.1080/01480545.2016.1199563
3286,2017,IronOxide,I,Sphere,None,Commercial,Negative,28.33,,316.6,,-18.4,hPDLF,10000,H,Human,Teeth,Fibroblast,Adult,P,48,1,MTT,TetrazoliumSalt,,52.119,0.644,124,10.1080/01480545.2016.1199563
3287,2017,IronOxide,I,Sphere,None,Commercial,Negative,28.33,,316.6,,-18.4,hPDLF,10000,H,Human,Teeth,Fibroblast,Adult,P,48,10,MTT,TetrazoliumSalt,,48.87,0.644,124,10.1080/01480545.2016.1199563
3288,2017,IronOxide,I,Sphere,None,Commercial,Negative,28.33,,316.6,,-18.4,hPDLF,10000,H,Human,Teeth,Fibroblast,Adult,P,48,50,MTT,TetrazoliumSalt,,43.644,0.644,124,10.1080/01480545.2016.1199563
3289,2017,IronOxide,I,Sphere,None,Commercial,Negative,28.33,,316.6,,-18.4,hPDLF,10000,H,Human,Teeth,Fibroblast,Adult,P,48,100,MTT,TetrazoliumSalt,,39.831,0.644,124,10.1080/01480545.2016.1199563
3290,2019,MWCNT,C,Nanotube,None,Commercial,Negative,,,217.2,,-13.005,NR8383,500000,A,Rat,Lung,Macrophage,Adult,L,4,6,MTT,TetrazoliumSalt,,76.548,0.383,125,10.1002/jat.3765
3291,2019,MWCNT,C,Nanotube,None,Commercial,Negative,,,217.2,,-13.005,NR8383,500000,A,Rat,Lung,Macrophage,Adult,L,4,12.5,MTT,TetrazoliumSalt,,61.924,0.383,125,10.1002/jat.3765
3292,2019,MWCNT,C,Nanotube,None,Commercial,Negative,,,217.2,,-13.005,NR8383,500000,A,Rat,Lung,Macrophage,Adult,L,4,25,MTT,TetrazoliumSalt,,47.826,0.383,125,10.1002/jat.3765
3293,2019,MWCNT,C,Nanotube,None,Commercial,Negative,,,217.2,,-13.005,NR8383,500000,A,Rat,Lung,Macrophage,Adult,L,4,50,MTT,TetrazoliumSalt,,41.765,0.383,125,10.1002/jat.3765
3294,2019,MWCNT,C,Nanotube,None,Commercial,Negative,,,217.2,,-13.005,NR8383,500000,A,Rat,Lung,Macrophage,Adult,L,4,100,MTT,TetrazoliumSalt,,26.482,0.383,125,10.1002/jat.3765
3295,2019,MWCNT,C,Nanotube,None,Commercial,Negative,,,217.2,,-13.005,NR8383,500000,A,Rat,Lung,Macrophage,Adult,L,4,200,MTT,TetrazoliumSalt,,11.726,0.383,125,10.1002/jat.3765
3296,2019,MWCNT,C,Nanotube,None,Commercial,Negative,,,217.2,,-13.005,NR8383,500000,A,Rat,Lung,Macrophage,Adult,L,24,6,MTT,TetrazoliumSalt,,51.779,0.383,125,10.1002/jat.3765
3297,2019,MWCNT,C,Nanotube,None,Commercial,Negative,,,217.2,,-13.005,NR8383,500000,A,Rat,Lung,Macrophage,Adult,L,24,12.5,MTT,TetrazoliumSalt,,46.245,0.383,125,10.1002/jat.3765
3298,2019,MWCNT,C,Nanotube,None,Commercial,Negative,,,217.2,,-13.005,NR8383,500000,A,Rat,Lung,Macrophage,Adult,L,24,25,MTT,TetrazoliumSalt,,44.005,0.383,125,10.1002/jat.3765
3299,2019,MWCNT,C,Nanotube,None,Commercial,Negative,,,217.2,,-13.005,NR8383,500000,A,Rat,Lung,Macrophage,Adult,L,24,50,MTT,TetrazoliumSalt,,31.094,0.383,125,10.1002/jat.3765
3300,2019,MWCNT,C,Nanotube,None,Commercial,Negative,,,217.2,,-13.005,NR8383,500000,A,Rat,Lung,Macrophage,Adult,L,24,100,MTT,TetrazoliumSalt,,27.8,0.383,125,10.1002/jat.3765
3301,2019,MWCNT,C,Nanotube,None,Commercial,Negative,,,217.2,,-13.005,NR8383,500000,A,Rat,Lung,Macrophage,Adult,L,24,200,MTT,TetrazoliumSalt,,18.05,0.383,125,10.1002/jat.3765
3302,2019,SWCNT,C,Nanotube,None,Commercial,Negative,,,601.7,,-13.005,NR8383,500000,A,Rat,Lung,Macrophage,Adult,L,4,6,MTT,TetrazoliumSalt,,88.921,0.849,125,10.1002/jat.3765
3303,2019,SWCNT,C,Nanotube,None,Commercial,Negative,,,601.7,,-13.005,NR8383,500000,A,Rat,Lung,Macrophage,Adult,L,4,12.5,MTT,TetrazoliumSalt,,73.381,0.849,125,10.1002/jat.3765
3304,2019,SWCNT,C,Nanotube,None,Commercial,Negative,,,601.7,,-13.005,NR8383,500000,A,Rat,Lung,Macrophage,Adult,L,4,25,MTT,TetrazoliumSalt,,58.417,0.849,125,10.1002/jat.3765
3305,2019,SWCNT,C,Nanotube,None,Commercial,Negative,,,601.7,,-13.005,NR8383,500000,A,Rat,Lung,Macrophage,Adult,L,4,50,MTT,TetrazoliumSalt,,45.755,0.849,125,10.1002/jat.3765
3306,2019,SWCNT,C,Nanotube,None,Commercial,Negative,,,601.7,,-13.005,NR8383,500000,A,Rat,Lung,Macrophage,Adult,L,4,100,MTT,TetrazoliumSalt,,12.086,0.849,125,10.1002/jat.3765
3307,2019,SWCNT,C,Nanotube,None,Commercial,Negative,,,601.7,,-13.005,NR8383,500000,A,Rat,Lung,Macrophage,Adult,L,4,200,MTT,TetrazoliumSalt,,0.14388,0.849,125,10.1002/jat.3765
3308,2019,SWCNT,C,Nanotube,None,Commercial,Negative,,,601.7,,-13.005,NR8383,500000,A,Rat,Lung,Macrophage,Adult,L,24,6,MTT,TetrazoliumSalt,,74.82,0.849,125,10.1002/jat.3765
3309,2019,SWCNT,C,Nanotube,None,Commercial,Negative,,,601.7,,-13.005,NR8383,500000,A,Rat,Lung,Macrophage,Adult,L,24,12.5,MTT,TetrazoliumSalt,,64.604,0.849,125,10.1002/jat.3765
3310,2019,SWCNT,C,Nanotube,None,Commercial,Negative,,,601.7,,-13.005,NR8383,500000,A,Rat,Lung,Macrophage,Adult,L,24,25,MTT,TetrazoliumSalt,,53.669,0.849,125,10.1002/jat.3765
3311,2019,SWCNT,C,Nanotube,None,Commercial,Negative,,,601.7,,-13.005,NR8383,500000,A,Rat,Lung,Macrophage,Adult,L,24,50,MTT,TetrazoliumSalt,,43.309,0.849,125,10.1002/jat.3765
3312,2019,SWCNT,C,Nanotube,None,Commercial,Negative,,,601.7,,-13.005,NR8383,500000,A,Rat,Lung,Macrophage,Adult,L,24,100,MTT,TetrazoliumSalt,,4.6043,0.849,125,10.1002/jat.3765
3313,2019,SWCNT,C,Nanotube,None,Commercial,Negative,,,601.7,,-13.005,NR8383,500000,A,Rat,Lung,Macrophage,Adult,L,24,200,MTT,TetrazoliumSalt,,2.446,0.849,125,10.1002/jat.3765
3314,2019,MWCNT,C,Nanotube,None,Commercial,Negative,,,217.2,,-13.005,NR8383,500000,A,Rat,Lung,Macrophage,Adult,L,4,6,AlamarBlue,AlamarBlue,,70.014,0.383,125,10.1002/jat.3765
3315,2019,MWCNT,C,Nanotube,None,Commercial,Negative,,,217.2,,-13.005,NR8383,500000,A,Rat,Lung,Macrophage,Adult,L,4,12.5,AlamarBlue,AlamarBlue,,63.989,0.383,125,10.1002/jat.3765
3316,2019,MWCNT,C,Nanotube,None,Commercial,Negative,,,217.2,,-13.005,NR8383,500000,A,Rat,Lung,Macrophage,Adult,L,4,25,AlamarBlue,AlamarBlue,,51.076,0.383,125,10.1002/jat.3765
3317,2019,MWCNT,C,Nanotube,None,Commercial,Negative,,,217.2,,-13.005,NR8383,500000,A,Rat,Lung,Macrophage,Adult,L,4,50,AlamarBlue,AlamarBlue,,40.459,0.383,125,10.1002/jat.3765
3318,2019,MWCNT,C,Nanotube,None,Commercial,Negative,,,217.2,,-13.005,NR8383,500000,A,Rat,Lung,Macrophage,Adult,L,4,100,AlamarBlue,AlamarBlue,,24.534,0.383,125,10.1002/jat.3765
3319,2019,MWCNT,C,Nanotube,None,Commercial,Negative,,,217.2,,-13.005,NR8383,500000,A,Rat,Lung,Macrophage,Adult,L,4,200,AlamarBlue,AlamarBlue,,8.4648,0.383,125,10.1002/jat.3765
3320,2019,MWCNT,C,Nanotube,None,Commercial,Negative,,,217.2,,-13.005,NR8383,500000,A,Rat,Lung,Macrophage,Adult,L,24,6,AlamarBlue,AlamarBlue,,70.588,0.383,125,10.1002/jat.3765
3321,2019,MWCNT,C,Nanotube,None,Commercial,Negative,,,217.2,,-13.005,NR8383,500000,A,Rat,Lung,Macrophage,Adult,L,24,12.5,AlamarBlue,AlamarBlue,,69.01,0.383,125,10.1002/jat.3765
3322,2019,MWCNT,C,Nanotube,None,Commercial,Negative,,,217.2,,-13.005,NR8383,500000,A,Rat,Lung,Macrophage,Adult,L,24,25,AlamarBlue,AlamarBlue,,41.607,0.383,125,10.1002/jat.3765
3323,2019,MWCNT,C,Nanotube,None,Commercial,Negative,,,217.2,,-13.005,NR8383,500000,A,Rat,Lung,Macrophage,Adult,L,24,50,AlamarBlue,AlamarBlue,,32.281,0.383,125,10.1002/jat.3765
3324,2019,MWCNT,C,Nanotube,None,Commercial,Negative,,,217.2,,-13.005,NR8383,500000,A,Rat,Lung,Macrophage,Adult,L,24,100,AlamarBlue,AlamarBlue,,23.529,0.383,125,10.1002/jat.3765
3325,2019,MWCNT,C,Nanotube,None,Commercial,Negative,,,217.2,,-13.005,NR8383,500000,A,Rat,Lung,Macrophage,Adult,L,24,200,AlamarBlue,AlamarBlue,,13.056,0.383,125,10.1002/jat.3765
3326,2019,SWCNT,C,Nanotube,None,Commercial,Negative,,,601.7,,-13.005,NR8383,500000,A,Rat,Lung,Macrophage,Adult,L,4,6,AlamarBlue,AlamarBlue,,103.13,0.849,125,10.1002/jat.3765
3327,2019,SWCNT,C,Nanotube,None,Commercial,Negative,,,601.7,,-13.005,NR8383,500000,A,Rat,Lung,Macrophage,Adult,L,4,12.5,AlamarBlue,AlamarBlue,,85.755,0.849,125,10.1002/jat.3765
