Repository: TorinK2/ml-for-nanocytotoxicity

This reposity stores the code for Torin Kovach's NanoBioTech project, "Towards a More General, Better Understood in 
silico Model of Nanoparticle Cytotoxicity."

File: raw_datasets/gul_2021.csv (part 16 of 19)
No,Year,Material,Type,Shape,Coat/Functional Group,Synthesis_Method,Surface_Charge,Diameter (nm),Size_in_Water (nm),Size_in_Medium (nm),Zeta_in_Water (mV),Zeta_in_Medium (mV),Cell_Type,No_of_Cells (cells/well),Human_Animal,Cell_Source,Cell_Tissue,Cell_Morphology,Cell_Age,Cell Line_Primary Cell,Time (hr),Concentration (ug/ml),Test,Test_Indicator,Aspect_Ratio,Cell_Viability (%),PDI,Article_ID,DOI
3328,2019,SWCNT,C,Nanotube,None,Commercial,Negative,,,601.7,,-13.005,NR8383,500000,A,Rat,Lung,Macrophage,Adult,L,4,25,AlamarBlue,AlamarBlue,,65.67,0.849,125,10.1002/jat.3765
3329,2019,SWCNT,C,Nanotube,None,Commercial,Negative,,,601.7,,-13.005,NR8383,500000,A,Rat,Lung,Macrophage,Adult,L,4,50,AlamarBlue,AlamarBlue,,53.704,0.849,125,10.1002/jat.3765
3330,2019,SWCNT,C,Nanotube,None,Commercial,Negative,,,601.7,,-13.005,NR8383,500000,A,Rat,Lung,Macrophage,Adult,L,4,100,AlamarBlue,AlamarBlue,,45.299,0.849,125,10.1002/jat.3765
3331,2019,SWCNT,C,Nanotube,None,Commercial,Negative,,,601.7,,-13.005,NR8383,500000,A,Rat,Lung,Macrophage,Adult,L,4,200,AlamarBlue,AlamarBlue,,11.396,0.849,125,10.1002/jat.3765
3332,2019,SWCNT,C,Nanotube,None,Commercial,Negative,,,601.7,,-13.005,NR8383,500000,A,Rat,Lung,Macrophage,Adult,L,24,6,AlamarBlue,AlamarBlue,,65.242,0.849,125,10.1002/jat.3765
3333,2019,SWCNT,C,Nanotube,None,Commercial,Negative,,,601.7,,-13.005,NR8383,500000,A,Rat,Lung,Macrophage,Adult,L,24,12.5,AlamarBlue,AlamarBlue,,69.373,0.849,125,10.1002/jat.3765
3334,2019,SWCNT,C,Nanotube,None,Commercial,Negative,,,601.7,,-13.005,NR8383,500000,A,Rat,Lung,Macrophage,Adult,L,24,25,AlamarBlue,AlamarBlue,,53.134,0.849,125,10.1002/jat.3765
3335,2019,SWCNT,C,Nanotube,None,Commercial,Negative,,,601.7,,-13.005,NR8383,500000,A,Rat,Lung,Macrophage,Adult,L,24,50,AlamarBlue,AlamarBlue,,40.456,0.849,125,10.1002/jat.3765
3336,2019,SWCNT,C,Nanotube,None,Commercial,Negative,,,601.7,,-13.005,NR8383,500000,A,Rat,Lung,Macrophage,Adult,L,24,100,AlamarBlue,AlamarBlue,,15.385,0.849,125,10.1002/jat.3765
3337,2019,SWCNT,C,Nanotube,None,Commercial,Negative,,,601.7,,-13.005,NR8383,500000,A,Rat,Lung,Macrophage,Adult,L,24,200,AlamarBlue,AlamarBlue,,1.567,0.849,125,10.1002/jat.3765
3338,2013,Carbon,C,Sphere,None,Commercial,,21,,,,,RAW264.7,100000,A,Mouse,Ascites,Monocyte/Macrophage,Adult,L,24,5,WST-1,TetrazoliumSalt,,98.923,,126,10.1371/journal.pone.0065756
3339,2013,Carbon,C,Sphere,None,Commercial,,21,,,,,RAW264.7,100000,A,Mouse,Ascites,Monocyte/Macrophage,Adult,L,24,25,WST-1,TetrazoliumSalt,,97.981,,126,10.1371/journal.pone.0065756
3340,2013,Carbon,C,Sphere,None,Commercial,,21,,,,,RAW264.7,100000,A,Mouse,Ascites,Monocyte/Macrophage,Adult,L,24,50,WST-1,TetrazoliumSalt,,95.155,,126,10.1371/journal.pone.0065756
3341,2013,Carbon,C,Sphere,None,Commercial,,21,,,,,RAW264.7,100000,A,Mouse,Ascites,Monocyte/Macrophage,Adult,L,24,75,WST-1,TetrazoliumSalt,,94.886,,126,10.1371/journal.pone.0065756
3342,2013,Carbon,C,Sphere,None,Commercial,,21,,,,,RAW264.7,100000,A,Mouse,Ascites,Monocyte/Macrophage,Adult,L,24,100,WST-1,TetrazoliumSalt,,93.809,,126,10.1371/journal.pone.0065756
3343,2013,MWCNT,C,Nanotube,COOH,Chemical Vapor Deposition,Negative,24.6,,,,-20.2,RAW264.7,100000,A,Mouse,Ascites,Monocyte/Macrophage,Adult,L,24,5,WST-1,TetrazoliumSalt,36.6,97.981,,126,10.1371/journal.pone.0065756
3344,2013,MWCNT,C,Nanotube,COOH,Chemical Vapor Deposition,Negative,24.6,,,,-20.2,RAW264.7,100000,A,Mouse,Ascites,Monocyte/Macrophage,Adult,L,24,25,WST-1,TetrazoliumSalt,36.6,91.117,,126,10.1371/journal.pone.0065756
3345,2013,MWCNT,C,Nanotube,COOH,Chemical Vapor Deposition,Negative,24.6,,,,-20.2,RAW264.7,100000,A,Mouse,Ascites,Monocyte/Macrophage,Adult,L,24,50,WST-1,TetrazoliumSalt,36.6,76.312,,126,10.1371/journal.pone.0065756
3346,2013,MWCNT,C,Nanotube,COOH,Chemical Vapor Deposition,Negative,24.6,,,,-20.2,RAW264.7,100000,A,Mouse,Ascites,Monocyte/Macrophage,Adult,L,24,75,WST-1,TetrazoliumSalt,36.6,59.758,,126,10.1371/journal.pone.0065756
3347,2013,MWCNT,C,Nanotube,COOH,Chemical Vapor Deposition,Negative,24.6,,,,-20.2,RAW264.7,100000,A,Mouse,Ascites,Monocyte/Macrophage,Adult,L,24,100,WST-1,TetrazoliumSalt,36.6,44.684,,126,10.1371/journal.pone.0065756
3348,2013,MWCNT,C,Nanotube,PEG,Chemical Vapor Deposition,Negative,27.3,,,,-35.6,RAW264.7,100000,A,Mouse,Ascites,Monocyte/Macrophage,Adult,L,24,5,WST-1,TetrazoliumSalt,29.3,98.654,,126,10.1371/journal.pone.0065756
3349,2013,MWCNT,C,Nanotube,PEG,Chemical Vapor Deposition,Negative,27.3,,,,-35.6,RAW264.7,100000,A,Mouse,Ascites,Monocyte/Macrophage,Adult,L,24,25,WST-1,TetrazoliumSalt,29.3,96.904,,126,10.1371/journal.pone.0065756
3350,2013,MWCNT,C,Nanotube,PEG,Chemical Vapor Deposition,Negative,27.3,,,,-35.6,RAW264.7,100000,A,Mouse,Ascites,Monocyte/Macrophage,Adult,L,24,50,WST-1,TetrazoliumSalt,29.3,84.253,,126,10.1371/journal.pone.0065756
3351,2013,MWCNT,C,Nanotube,PEG,Chemical Vapor Deposition,Negative,27.3,,,,-35.6,RAW264.7,100000,A,Mouse,Ascites,Monocyte/Macrophage,Adult,L,24,75,WST-1,TetrazoliumSalt,29.3,68.775,,126,10.1371/journal.pone.0065756
3352,2013,MWCNT,C,Nanotube,PEG,Chemical Vapor Deposition,Negative,27.3,,,,-35.6,RAW264.7,100000,A,Mouse,Ascites,Monocyte/Macrophage,Adult,L,24,100,WST-1,TetrazoliumSalt,29.3,66.622,,126,10.1371/journal.pone.0065756
3353,2013,Carbon,C,Sphere,None,Commercial,,21,,,,,Macrophages,100000,A,Mouse,Peritoneal Cavity,Macrophage,Adult,P,24,5,WST-1,TetrazoliumSalt,,99.038,,126,10.1371/journal.pone.0065756
3354,2013,Carbon,C,Sphere,None,Commercial,,21,,,,,Macrophages,100000,A,Mouse,Peritoneal Cavity,Macrophage,Adult,P,24,25,WST-1,TetrazoliumSalt,,95.879,,126,10.1371/journal.pone.0065756
3355,2013,Carbon,C,Sphere,None,Commercial,,21,,,,,Macrophages,100000,A,Mouse,Peritoneal Cavity,Macrophage,Adult,P,24,50,WST-1,TetrazoliumSalt,,94.918,,126,10.1371/journal.pone.0065756
3356,2013,Carbon,C,Sphere,None,Commercial,,21,,,,,Macrophages,100000,A,Mouse,Peritoneal Cavity,Macrophage,Adult,P,24,75,WST-1,TetrazoliumSalt,,94.918,,126,10.1371/journal.pone.0065756
3357,2013,Carbon,C,Sphere,None,Commercial,,21,,,,,Macrophages,100000,A,Mouse,Peritoneal Cavity,Macrophage,Adult,P,24,100,WST-1,TetrazoliumSalt,,93.819,,126,10.1371/journal.pone.0065756
3358,2013,MWCNT,C,Nanotube,COOH,Chemical Vapor Deposition,Negative,24.6,,,,-20.2,Macrophages,100000,A,Mouse,Peritoneal Cavity,Macrophage,Adult,P,24,5,WST-1,TetrazoliumSalt,36.6,95.604,,126,10.1371/journal.pone.0065756
3359,2013,MWCNT,C,Nanotube,COOH,Chemical Vapor Deposition,Negative,24.6,,,,-20.2,Macrophages,100000,A,Mouse,Peritoneal Cavity,Macrophage,Adult,P,24,25,WST-1,TetrazoliumSalt,36.6,90.385,,126,10.1371/journal.pone.0065756
3360,2013,MWCNT,C,Nanotube,COOH,Chemical Vapor Deposition,Negative,24.6,,,,-20.2,Macrophages,100000,A,Mouse,Peritoneal Cavity,Macrophage,Adult,P,24,50,WST-1,TetrazoliumSalt,36.6,79.808,,126,10.1371/journal.pone.0065756
3361,2013,MWCNT,C,Nanotube,COOH,Chemical Vapor Deposition,Negative,24.6,,,,-20.2,Macrophages,100000,A,Mouse,Peritoneal Cavity,Macrophage,Adult,P,24,75,WST-1,TetrazoliumSalt,36.6,59.753,,126,10.1371/journal.pone.0065756
3362,2013,MWCNT,C,Nanotube,COOH,Chemical Vapor Deposition,Negative,24.6,,,,-20.2,Macrophages,100000,A,Mouse,Peritoneal Cavity,Macrophage,Adult,P,24,100,WST-1,TetrazoliumSalt,36.6,55.632,,126,10.1371/journal.pone.0065756
3363,2013,MWCNT,C,Nanotube,PEG,Chemical Vapor Deposition,Negative,27.3,,,,-35.6,Macrophages,100000,A,Mouse,Peritoneal Cavity,Macrophage,Adult,P,24,5,WST-1,TetrazoliumSalt,29.3,96.566,,126,10.1371/journal.pone.0065756
3364,2013,MWCNT,C,Nanotube,PEG,Chemical Vapor Deposition,Negative,27.3,,,,-35.6,Macrophages,100000,A,Mouse,Peritoneal Cavity,Macrophage,Adult,P,24,25,WST-1,TetrazoliumSalt,29.3,91.484,,126,10.1371/journal.pone.0065756
3365,2013,MWCNT,C,Nanotube,PEG,Chemical Vapor Deposition,Negative,27.3,,,,-35.6,Macrophages,100000,A,Mouse,Peritoneal Cavity,Macrophage,Adult,P,24,50,WST-1,TetrazoliumSalt,29.3,84.615,,126,10.1371/journal.pone.0065756
3366,2013,MWCNT,C,Nanotube,PEG,Chemical Vapor Deposition,Negative,27.3,,,,-35.6,Macrophages,100000,A,Mouse,Peritoneal Cavity,Macrophage,Adult,P,24,75,WST-1,TetrazoliumSalt,29.3,79.808,,126,10.1371/journal.pone.0065756
3367,2013,MWCNT,C,Nanotube,PEG,Chemical Vapor Deposition,Negative,27.3,,,,-35.6,Macrophages,100000,A,Mouse,Peritoneal Cavity,Macrophage,Adult,P,24,100,WST-1,TetrazoliumSalt,29.3,62.637,,126,10.1371/journal.pone.0065756
3368,2015,SWCNT,C,Nanotube,None,Chemical Vapor Deposition,Negative,1.5,,16.4,-9.72,,V79,16000,A,Hamster,Lung,Fibroblast,Adult,L,24,50,MTS,TetrazoliumSalt,21,107.27,,127,10.1093/toxsci/kfu260
3369,2015,SWCNT,C,Nanotube,None,Chemical Vapor Deposition,Negative,1.5,,16.4,-9.72,,V79,16000,A,Hamster,Lung,Fibroblast,Adult,L,24,100,MTS,TetrazoliumSalt,21,96.364,,127,10.1093/toxsci/kfu260
3370,2015,SWCNT,C,Nanotube,None,Chemical Vapor Deposition,Negative,1.5,,16.4,-9.72,,V79,16000,A,Hamster,Lung,Fibroblast,Adult,L,24,200,MTS,TetrazoliumSalt,21,87.879,,127,10.1093/toxsci/kfu260
3371,2015,SWCNT,C,Nanotube,COOH,Chemical Vapor Deposition,Negative,1.5,,15.7,-8.1,,V79,16000,A,Hamster,Lung,Fibroblast,Adult,L,24,50,MTS,TetrazoliumSalt,12,90.909,,127,10.1093/toxsci/kfu260
3372,2015,SWCNT,C,Nanotube,COOH,Chemical Vapor Deposition,Negative,1.5,,15.7,-8.1,,V79,16000,A,Hamster,Lung,Fibroblast,Adult,L,24,100,MTS,TetrazoliumSalt,12,55.455,,127,10.1093/toxsci/kfu260
3373,2015,SWCNT,C,Nanotube,COOH,Chemical Vapor Deposition,Negative,1.5,,15.7,-8.1,,V79,16000,A,Hamster,Lung,Fibroblast,Adult,L,24,200,MTS,TetrazoliumSalt,12,35.455,,127,10.1093/toxsci/kfu260
3374,2015,MWCNT,C,Nanotube,None,Chemical Vapor Deposition,Negative,8,,26.8,-6.96,,V79,16000,A,Hamster,Lung,Fibroblast,Adult,L,24,50,MTS,TetrazoliumSalt,44,100,,127,10.1093/toxsci/kfu260
3375,2015,MWCNT,C,Nanotube,None,Chemical Vapor Deposition,Negative,8,,26.8,-6.96,,V79,16000,A,Hamster,Lung,Fibroblast,Adult,L,24,100,MTS,TetrazoliumSalt,44,82.424,,127,10.1093/toxsci/kfu260
3376,2015,MWCNT,C,Nanotube,None,Chemical Vapor Deposition,Negative,8,,26.8,-6.96,,V79,16000,A,Hamster,Lung,Fibroblast,Adult,L,24,200,MTS,TetrazoliumSalt,44,56.364,,127,10.1093/toxsci/kfu260
3377,2015,MWCNT,C,Nanotube,COOH,Chemical Vapor Deposition,Negative,8,,16.3,-9.64,,V79,16000,A,Hamster,Lung,Fibroblast,Adult,L,24,50,MTS,TetrazoliumSalt,52,95.152,,127,10.1093/toxsci/kfu260
3378,2015,MWCNT,C,Nanotube,COOH,Chemical Vapor Deposition,Negative,8,,16.3,-9.64,,V79,16000,A,Hamster,Lung,Fibroblast,Adult,L,24,100,MTS,TetrazoliumSalt,52,87.879,,127,10.1093/toxsci/kfu260
3379,2015,MWCNT,C,Nanotube,COOH,Chemical Vapor Deposition,Negative,8,,16.3,-9.64,,V79,16000,A,Hamster,Lung,Fibroblast,Adult,L,24,200,MTS,TetrazoliumSalt,52,76.364,,127,10.1093/toxsci/kfu260
3380,2015,MWCNT,C,Nanotube,None,Chemical Vapor Deposition,Negative,25,,124.4,-9.78,,V79,16000,A,Hamster,Lung,Fibroblast,Adult,L,24,50,MTS,TetrazoliumSalt,24,105.76,,127,10.1093/toxsci/kfu260
3381,2015,MWCNT,C,Nanotube,None,Chemical Vapor Deposition,Negative,25,,124.4,-9.78,,V79,16000,A,Hamster,Lung,Fibroblast,Adult,L,24,100,MTS,TetrazoliumSalt,24,99.091,,127,10.1093/toxsci/kfu260
3382,2015,MWCNT,C,Nanotube,None,Chemical Vapor Deposition,Negative,25,,124.4,-9.78,,V79,16000,A,Hamster,Lung,Fibroblast,Adult,L,24,200,MTS,TetrazoliumSalt,24,100.3,,127,10.1093/toxsci/kfu260
3383,2015,MWCNT,C,Nanotube,COOH,Chemical Vapor Deposition,Negative,25,,38.8,-10.3,,V79,16000,A,Hamster,Lung,Fibroblast,Adult,L,24,50,MTS,TetrazoliumSalt,19,101.21,,127,10.1093/toxsci/kfu260
3384,2015,MWCNT,C,Nanotube,COOH,Chemical Vapor Deposition,Negative,25,,38.8,-10.3,,V79,16000,A,Hamster,Lung,Fibroblast,Adult,L,24,100,MTS,TetrazoliumSalt,19,91.818,,127,10.1093/toxsci/kfu260
3385,2015,MWCNT,C,Nanotube,COOH,Chemical Vapor Deposition,Negative,25,,38.8,-10.3,,V79,16000,A,Hamster,Lung,Fibroblast,Adult,L,24,200,MTS,TetrazoliumSalt,19,75.152,,127,10.1093/toxsci/kfu260
3386,2015,MWCNT,C,Nanotube,None,Chemical Vapor Deposition,Negative,50,,51.9,-7.28,,V79,16000,A,Hamster,Lung,Fibroblast,Adult,L,24,50,MTS,TetrazoliumSalt,5.7,109.09,,127,10.1093/toxsci/kfu260
3387,2015,MWCNT,C,Nanotube,None,Chemical Vapor Deposition,Negative,50,,51.9,-7.28,,V79,16000,A,Hamster,Lung,Fibroblast,Adult,L,24,100,MTS,TetrazoliumSalt,5.7,98.182,,127,10.1093/toxsci/kfu260
3388,2015,MWCNT,C,Nanotube,None,Chemical Vapor Deposition,Negative,50,,51.9,-7.28,,V79,16000,A,Hamster,Lung,Fibroblast,Adult,L,24,200,MTS,TetrazoliumSalt,5.7,101.82,,127,10.1093/toxsci/kfu260
3389,2015,MWCNT,C,Nanotube,COOH,Chemical Vapor Deposition,Negative,50,,50.4,-11,,V79,16000,A,Hamster,Lung,Fibroblast,Adult,L,24,50,MTS,TetrazoliumSalt,2.4,95.152,,127,10.1093/toxsci/kfu260
3390,2015,MWCNT,C,Nanotube,COOH,Chemical Vapor Deposition,Negative,50,,50.4,-11,,V79,16000,A,Hamster,Lung,Fibroblast,Adult,L,24,100,MTS,TetrazoliumSalt,2.4,91.818,,127,10.1093/toxsci/kfu260
3391,2015,MWCNT,C,Nanotube,COOH,Chemical Vapor Deposition,Negative,50,,50.4,-11,,V79,16000,A,Hamster,Lung,Fibroblast,Adult,L,24,200,MTS,TetrazoliumSalt,2.4,79.394,,127,10.1093/toxsci/kfu260
3392,2015,SWCNT,C,Nanotube,None,Chemical Vapor Deposition,Negative,1.5,,16.4,-9.72,,A549,12000,H,Human,Lung,Epithelial,Adult,L,24,50,MTS,TetrazoliumSalt,21,100.3,,127,10.1093/toxsci/kfu260
3393,2015,SWCNT,C,Nanotube,None,Chemical Vapor Deposition,Negative,1.5,,16.4,-9.72,,A549,12000,H,Human,Lung,Epithelial,Adult,L,24,100,MTS,TetrazoliumSalt,21,90.719,,127,10.1093/toxsci/kfu260
3394,2015,SWCNT,C,Nanotube,None,Chemical Vapor Deposition,Negative,1.5,,16.4,-9.72,,A549,12000,H,Human,Lung,Epithelial,Adult,L,24,200,MTS,TetrazoliumSalt,21,87.126,,127,10.1093/toxsci/kfu260
3395,2015,SWCNT,C,Nanotube,COOH,Chemical Vapor Deposition,Negative,1.5,,15.7,-8.1,,A549,12000,H,Human,Lung,Epithelial,Adult,L,24,50,MTS,TetrazoliumSalt,12,89.222,,127,10.1093/toxsci/kfu260
3396,2015,SWCNT,C,Nanotube,COOH,Chemical Vapor Deposition,Negative,1.5,,15.7,-8.1,,A549,12000,H,Human,Lung,Epithelial,Adult,L,24,100,MTS,TetrazoliumSalt,12,84.431,,127,10.1093/toxsci/kfu260
3397,2015,SWCNT,C,Nanotube,COOH,Chemical Vapor Deposition,Negative,1.5,,15.7,-8.1,,A549,12000,H,Human,Lung,Epithelial,Adult,L,24,200,MTS,TetrazoliumSalt,12,61.078,,127,10.1093/toxsci/kfu260
3398,2015,MWCNT,C,Nanotube,None,Chemical Vapor Deposition,Negative,8,,26.8,-6.96,,A549,12000,H,Human,Lung,Epithelial,Adult,L,24,50,MTS,TetrazoliumSalt,44,99.401,,127,10.1093/toxsci/kfu260
3399,2015,MWCNT,C,Nanotube,None,Chemical Vapor Deposition,Negative,8,,26.8,-6.96,,A549,12000,H,Human,Lung,Epithelial,Adult,L,24,100,MTS,TetrazoliumSalt,44,94.91,,127,10.1093/toxsci/kfu260
3400,2015,MWCNT,C,Nanotube,None,Chemical Vapor Deposition,Negative,8,,26.8,-6.96,,A549,12000,H,Human,Lung,Epithelial,Adult,L,24,200,MTS,TetrazoliumSalt,44,87.725,,127,10.1093/toxsci/kfu260
3401,2015,MWCNT,C,Nanotube,COOH,Chemical Vapor Deposition,Negative,8,,16.3,-9.64,,A549,12000,H,Human,Lung,Epithelial,Adult,L,24,50,MTS,TetrazoliumSalt,52,102.99,,127,10.1093/toxsci/kfu260
3402,2015,MWCNT,C,Nanotube,COOH,Chemical Vapor Deposition,Negative,8,,16.3,-9.64,,A549,12000,H,Human,Lung,Epithelial,Adult,L,24,100,MTS,TetrazoliumSalt,52,94.91,,127,10.1093/toxsci/kfu260
3403,2015,MWCNT,C,Nanotube,COOH,Chemical Vapor Deposition,Negative,8,,16.3,-9.64,,A549,12000,H,Human,Lung,Epithelial,Adult,L,24,200,MTS,TetrazoliumSalt,52,70.659,,127,10.1093/toxsci/kfu260
3404,2015,MWCNT,C,Nanotube,None,Chemical Vapor Deposition,Negative,25,,124.4,-9.78,,A549,12000,H,Human,Lung,Epithelial,Adult,L,24,50,MTS,TetrazoliumSalt,24,100.3,,127,10.1093/toxsci/kfu260
3405,2015,MWCNT,C,Nanotube,None,Chemical Vapor Deposition,Negative,25,,124.4,-9.78,,A549,12000,H,Human,Lung,Epithelial,Adult,L,24,100,MTS,TetrazoliumSalt,24,90.719,,127,10.1093/toxsci/kfu260
3406,2015,MWCNT,C,Nanotube,None,Chemical Vapor Deposition,Negative,25,,124.4,-9.78,,A549,12000,H,Human,Lung,Epithelial,Adult,L,24,200,MTS,TetrazoliumSalt,24,90.12,,127,10.1093/toxsci/kfu260
3407,2015,MWCNT,C,Nanotube,COOH,Chemical Vapor Deposition,Negative,25,,38.8,-10.3,,A549,12000,H,Human,Lung,Epithelial,Adult,L,24,50,MTS,TetrazoliumSalt,19,95.509,,127,10.1093/toxsci/kfu260
3408,2015,MWCNT,C,Nanotube,COOH,Chemical Vapor Deposition,Negative,25,,38.8,-10.3,,A549,12000,H,Human,Lung,Epithelial,Adult,L,24,100,MTS,TetrazoliumSalt,19,92.515,,127,10.1093/toxsci/kfu260
3409,2015,MWCNT,C,Nanotube,COOH,Chemical Vapor Deposition,Negative,25,,38.8,-10.3,,A549,12000,H,Human,Lung,Epithelial,Adult,L,24,200,MTS,TetrazoliumSalt,19,80.838,,127,10.1093/toxsci/kfu260
3410,2015,MWCNT,C,Nanotube,None,Chemical Vapor Deposition,Negative,50,,51.9,-7.28,,A549,12000,H,Human,Lung,Epithelial,Adult,L,24,50,MTS,TetrazoliumSalt,5.7,98.204,,127,10.1093/toxsci/kfu260
3411,2015,MWCNT,C,Nanotube,None,Chemical Vapor Deposition,Negative,50,,51.9,-7.28,,A549,12000,H,Human,Lung,Epithelial,Adult,L,24,100,MTS,TetrazoliumSalt,5.7,93.114,,127,10.1093/toxsci/kfu260
3412,2015,MWCNT,C,Nanotube,None,Chemical Vapor Deposition,Negative,50,,51.9,-7.28,,A549,12000,H,Human,Lung,Epithelial,Adult,L,24,200,MTS,TetrazoliumSalt,5.7,93.114,,127,10.1093/toxsci/kfu260
3413,2015,MWCNT,C,Nanotube,COOH,Chemical Vapor Deposition,Negative,50,,50.4,-11,,A549,12000,H,Human,Lung,Epithelial,Adult,L,24,50,MTS,TetrazoliumSalt,2.4,96.407,,127,10.1093/toxsci/kfu260
3414,2015,MWCNT,C,Nanotube,COOH,Chemical Vapor Deposition,Negative,50,,50.4,-11,,A549,12000,H,Human,Lung,Epithelial,Adult,L,24,100,MTS,TetrazoliumSalt,2.4,98.204,,127,10.1093/toxsci/kfu260
3415,2015,MWCNT,C,Nanotube,COOH,Chemical Vapor Deposition,Negative,50,,50.4,-11,,A549,12000,H,Human,Lung,Epithelial,Adult,L,24,200,MTS,TetrazoliumSalt,2.4,86.228,,127,10.1093/toxsci/kfu260
3416,2019,MWCNT,C,Nanotube,None,Commercial,Negative,10.33,292,304.9,-8.7,-9.48,HUVEC,40000,H,Human,Umbilical Vein,Endothelial,Embryonic,P,24,4,CCK-8,TetrazoliumSalt,121,94.479,0.504,128,10.1016/j.fct.2019.02.026
3417,2019,MWCNT,C,Nanotube,None,Commercial,Negative,10.33,292,304.9,-8.7,-9.48,HUVEC,40000,H,Human,Umbilical Vein,Endothelial,Embryonic,P,24,8,CCK-8,TetrazoliumSalt,121,94.479,0.504,128,10.1016/j.fct.2019.02.026
3418,2019,MWCNT,C,Nanotube,None,Commercial,Negative,10.33,292,304.9,-8.7,-9.48,HUVEC,40000,H,Human,Umbilical Vein,Endothelial,Embryonic,P,24,16,CCK-8,TetrazoliumSalt,121,84.227,0.504,128,10.1016/j.fct.2019.02.026
3419,2019,MWCNT,C,Nanotube,None,Commercial,Negative,10.33,292,304.9,-8.7,-9.48,HUVEC,40000,H,Human,Umbilical Vein,Endothelial,Embryonic,P,24,32,CCK-8,TetrazoliumSalt,121,82.019,0.504,128,10.1016/j.fct.2019.02.026
3420,2019,MWCNT,C,Nanotube,None,Commercial,Negative,10.33,292,304.9,-8.7,-9.48,HUVEC,40000,H,Human,Umbilical Vein,Endothelial,Embryonic,P,24,64,CCK-8,TetrazoliumSalt,121,63.249,0.504,128,10.1016/j.fct.2019.02.026
3421,2019,MWCNT,C,Nanotube,None,Commercial,Negative,21.55,183.23,205.9,-21.47,-8.02,HUVEC,40000,H,Human,Umbilical Vein,Endothelial,Embryonic,P,24,4,CCK-8,TetrazoliumSalt,58,93.533,0.232,128,10.1016/j.fct.2019.02.026
3422,2019,MWCNT,C,Nanotube,None,Commercial,Negative,21.55,183.23,205.9,-21.47,-8.02,HUVEC,40000,H,Human,Umbilical Vein,Endothelial,Embryonic,P,24,8,CCK-8,TetrazoliumSalt,58,95.741,0.232,128,10.1016/j.fct.2019.02.026
3423,2019,MWCNT,C,Nanotube,None,Commercial,Negative,21.55,183.23,205.9,-21.47,-8.02,HUVEC,40000,H,Human,Umbilical Vein,Endothelial,Embryonic,P,24,16,CCK-8,TetrazoliumSalt,58,89.432,0.232,128,10.1016/j.fct.2019.02.026
3424,2019,MWCNT,C,Nanotube,None,Commercial,Negative,21.55,183.23,205.9,-21.47,-8.02,HUVEC,40000,H,Human,Umbilical Vein,Endothelial,Embryonic,P,24,32,CCK-8,TetrazoliumSalt,58,91.325,0.232,128,10.1016/j.fct.2019.02.026
3425,2019,MWCNT,C,Nanotube,None,Commercial,Negative,21.55,183.23,205.9,-21.47,-8.02,HUVEC,40000,H,Human,Umbilical Vein,Endothelial,Embryonic,P,24,64,CCK-8,TetrazoliumSalt,58,78.707,0.232,128,10.1016/j.fct.2019.02.026
3426,2019,MWCNT,C,Nanotube,None,Commercial,Negative,38.8,179.13,205.9,-25.1,-8.57,HUVEC,40000,H,Human,Umbilical Vein,Endothelial,Embryonic,P,24,4,CCK-8,TetrazoliumSalt,32.2,98.107,0.23,128,10.1016/j.fct.2019.02.026
3427,2019,MWCNT,C,Nanotube,None,Commercial,Negative,38.8,179.13,205.9,-25.1,-8.57,HUVEC,40000,H,Human,Umbilical Vein,Endothelial,Embryonic,P,24,8,CCK-8,TetrazoliumSalt,32.2,98.738,0.23,128,10.1016/j.fct.2019.02.026
3428,2019,MWCNT,C,Nanotube,None,Commercial,Negative,38.8,179.13,205.9,-25.1,-8.57,HUVEC,40000,H,Human,Umbilical Vein,Endothelial,Embryonic,P,24,16,CCK-8,TetrazoliumSalt,32.2,95.426,0.23,128,10.1016/j.fct.2019.02.026
3429,2019,MWCNT,C,Nanotube,None,Commercial,Negative,38.8,179.13,205.9,-25.1,-8.57,HUVEC,40000,H,Human,Umbilical Vein,Endothelial,Embryonic,P,24,32,CCK-8,TetrazoliumSalt,32.2,96.845,0.23,128,10.1016/j.fct.2019.02.026
3430,2019,MWCNT,C,Nanotube,None,Commercial,Negative,38.8,179.13,205.9,-25.1,-8.57,HUVEC,40000,H,Human,Umbilical Vein,Endothelial,Embryonic,P,24,64,CCK-8,TetrazoliumSalt,32.2,98.738,0.23,128,10.1016/j.fct.2019.02.026
3431,2017,MWCNT,C,Nanotube,None,Commercial,Neutral,17.6,171.4,,0.9,,HUVEC,40000,H,Human,Umbilical Vein,Endothelial,Embryonic,P,24,2,CCK-8,TetrazoliumSalt,16,97.09,,129,10.1186/s12951-017-0318-x
3432,2017,MWCNT,C,Nanotube,None,Commercial,Neutral,17.6,171.4,,0.9,,HUVEC,40000,H,Human,Umbilical Vein,Endothelial,Embryonic,P,24,4,CCK-8,TetrazoliumSalt,16,95.865,,129,10.1186/s12951-017-0318-x
3433,2017,MWCNT,C,Nanotube,None,Commercial,Neutral,17.6,171.4,,0.9,,HUVEC,40000,H,Human,Umbilical Vein,Endothelial,Embryonic,P,24,8,CCK-8,TetrazoliumSalt,16,92.496,,129,10.1186/s12951-017-0318-x
3434,2017,MWCNT,C,Nanotube,None,Commercial,Neutral,17.6,171.4,,0.9,,HUVEC,40000,H,Human,Umbilical Vein,Endothelial,Embryonic,P,24,16,CCK-8,TetrazoliumSalt,16,90.812,,129,10.1186/s12951-017-0318-x
3435,2017,MWCNT,C,Nanotube,None,Commercial,Neutral,17.6,171.4,,0.9,,HUVEC,40000,H,Human,Umbilical Vein,Endothelial,Embryonic,P,24,32,CCK-8,TetrazoliumSalt,16,85.452,,129,10.1186/s12951-017-0318-x
3436,2017,MWCNT,C,Nanotube,None,Commercial,Negative,17.4,190.6,,-18.9,,HUVEC,40000,H,Human,Umbilical Vein,Endothelial,Embryonic,P,24,2,CCK-8,TetrazoliumSalt,50.8,92.496,,129,10.1186/s12951-017-0318-x
3437,2017,MWCNT,C,Nanotube,None,Commercial,Negative,17.4,190.6,,-18.9,,HUVEC,40000,H,Human,Umbilical Vein,Endothelial,Embryonic,P,24,4,CCK-8,TetrazoliumSalt,50.8,93.262,,129,10.1186/s12951-017-0318-x
3438,2017,MWCNT,C,Nanotube,None,Commercial,Negative,17.4,190.6,,-18.9,,HUVEC,40000,H,Human,Umbilical Vein,Endothelial,Embryonic,P,24,8,CCK-8,TetrazoliumSalt,50.8,89.587,,129,10.1186/s12951-017-0318-x
3439,2017,MWCNT,C,Nanotube,None,Commercial,Negative,17.4,190.6,,-18.9,,HUVEC,40000,H,Human,Umbilical Vein,Endothelial,Embryonic,P,24,16,CCK-8,TetrazoliumSalt,50.8,85.911,,129,10.1186/s12951-017-0318-x
3440,2017,MWCNT,C,Nanotube,None,Commercial,Negative,17.4,190.6,,-18.9,,HUVEC,40000,H,Human,Umbilical Vein,Endothelial,Embryonic,P,24,32,CCK-8,TetrazoliumSalt,50.8,81.317,,129,10.1186/s12951-017-0318-x
3441,2017,MWCNT,C,Nanotube,None,Commercial,Neutral,17.6,171.4,,0.9,,HUVEC,40000,H,Human,Umbilical Vein,Endothelial,Embryonic,P,24,2,NRU,NeutralRed,16,101.23,,129,10.1186/s12951-017-0318-x
3442,2017,MWCNT,C,Nanotube,None,Commercial,Neutral,17.6,171.4,,0.9,,HUVEC,40000,H,Human,Umbilical Vein,Endothelial,Embryonic,P,24,4,NRU,NeutralRed,16,104.63,,129,10.1186/s12951-017-0318-x
3443,2017,MWCNT,C,Nanotube,None,Commercial,Neutral,17.6,171.4,,0.9,,HUVEC,40000,H,Human,Umbilical Vein,Endothelial,Embryonic,P,24,8,NRU,NeutralRed,16,104.63,,129,10.1186/s12951-017-0318-x
3444,2017,MWCNT,C,Nanotube,None,Commercial,Neutral,17.6,171.4,,0.9,,HUVEC,40000,H,Human,Umbilical Vein,Endothelial,Embryonic,P,24,16,NRU,NeutralRed,16,102.47,,129,10.1186/s12951-017-0318-x
3445,2017,MWCNT,C,Nanotube,None,Commercial,Neutral,17.6,171.4,,0.9,,HUVEC,40000,H,Human,Umbilical Vein,Endothelial,Embryonic,P,24,32,NRU,NeutralRed,16,107.1,,129,10.1186/s12951-017-0318-x
3446,2017,MWCNT,C,Nanotube,None,Commercial,Negative,17.4,190.6,,-18.9,,HUVEC,40000,H,Human,Umbilical Vein,Endothelial,Embryonic,P,24,2,NRU,NeutralRed,50.8,100.46,,129,10.1186/s12951-017-0318-x
3447,2017,MWCNT,C,Nanotube,None,Commercial,Negative,17.4,190.6,,-18.9,,HUVEC,40000,H,Human,Umbilical Vein,Endothelial,Embryonic,P,24,4,NRU,NeutralRed,50.8,99.691,,129,10.1186/s12951-017-0318-x
3448,2017,MWCNT,C,Nanotube,None,Commercial,Negative,17.4,190.6,,-18.9,,HUVEC,40000,H,Human,Umbilical Vein,Endothelial,Embryonic,P,24,8,NRU,NeutralRed,50.8,100,,129,10.1186/s12951-017-0318-x
3449,2017,MWCNT,C,Nanotube,None,Commercial,Negative,17.4,190.6,,-18.9,,HUVEC,40000,H,Human,Umbilical Vein,Endothelial,Embryonic,P,24,16,NRU,NeutralRed,50.8,96.296,,129,10.1186/s12951-017-0318-x
3450,2017,MWCNT,C,Nanotube,None,Commercial,Negative,17.4,190.6,,-18.9,,HUVEC,40000,H,Human,Umbilical Vein,Endothelial,Embryonic,P,24,32,NRU,NeutralRed,50.8,86.883,,129,10.1186/s12951-017-0318-x
3451,2015,Diamond,C,Sphere,None,Explosion,Negative,4,,,-35.6,,U87,10000,H,Human,Brain,Epithelial,Adult,L,2,20,MTT,TetrazoliumSalt,,98.956,0.29,130,10.1371/journal.pone.0122579
3452,2015,Diamond,C,Sphere,None,Explosion,Negative,4,,,-35.6,,U87,10000,H,Human,Brain,Epithelial,Adult,L,2,50,MTT,TetrazoliumSalt,,100.42,0.29,130,10.1371/journal.pone.0122579
3453,2015,Diamond,C,Sphere,None,Explosion,Negative,4,,,-35.6,,U87,10000,H,Human,Brain,Epithelial,Adult,L,2,100,MTT,TetrazoliumSalt,,102.92,0.29,130,10.1371/journal.pone.0122579
3454,2015,Graphite,C,Sphere,None,Explosion,Positive,4,,,31.4,,U87,10000,H,Human,Brain,Epithelial,Adult,L,2,20,MTT,TetrazoliumSalt,,70.146,0.41,130,10.1371/journal.pone.0122579
3455,2015,Graphite,C,Sphere,None,Explosion,Positive,4,,,31.4,,U87,10000,H,Human,Brain,Epithelial,Adult,L,2,50,MTT,TetrazoliumSalt,,78.288,0.41,130,10.1371/journal.pone.0122579
3456,2015,Graphite,C,Sphere,None,Explosion,Positive,4,,,31.4,,U87,10000,H,Human,Brain,Epithelial,Adult,L,2,100,MTT,TetrazoliumSalt,,66.806,0.41,130,10.1371/journal.pone.0122579
3457,2015,Diamond,C,Sphere,None,Explosion,Negative,4,,,-35.6,,C3A,30000,H,Human,Liver,Epithelial,Adult,L,2,20,MTT,TetrazoliumSalt,,113.14,0.29,130,10.1371/journal.pone.0122579
3458,2015,Diamond,C,Sphere,None,Explosion,Negative,4,,,-35.6,,C3A,30000,H,Human,Liver,Epithelial,Adult,L,2,50,MTT,TetrazoliumSalt,,118.48,0.29,130,10.1371/journal.pone.0122579
3459,2015,Diamond,C,Sphere,None,Explosion,Negative,4,,,-35.6,,C3A,30000,H,Human,Liver,Epithelial,Adult,L,2,100,MTT,TetrazoliumSalt,,113.14,0.29,130,10.1371/journal.pone.0122579
3460,2015,Graphite,C,Sphere,None,Explosion,Positive,4,,,31.4,,C3A,30000,H,Human,Liver,Epithelial,Adult,L,2,20,MTT,TetrazoliumSalt,,89.528,0.41,130,10.1371/journal.pone.0122579
3461,2015,Graphite,C,Sphere,None,Explosion,Positive,4,,,31.4,,C3A,30000,H,Human,Liver,Epithelial,Adult,L,2,50,MTT,TetrazoliumSalt,,110.06,0.41,130,10.1371/journal.pone.0122579
3462,2015,Graphite,C,Sphere,None,Explosion,Positive,4,,,31.4,,C3A,30000,H,Human,Liver,Epithelial,Adult,L,2,100,MTT,TetrazoliumSalt,,99.179,0.41,130,10.1371/journal.pone.0122579
3463,2015,Diamond,C,Sphere,None,Explosion,Negative,4,,,-35.6,,U87,10000,H,Human,Brain,Epithelial,Adult,L,24,20,MTT,TetrazoliumSalt,,90.947,0.29,130,10.1371/journal.pone.0122579
3464,2015,Diamond,C,Sphere,None,Explosion,Negative,4,,,-35.6,,U87,10000,H,Human,Brain,Epithelial,Adult,L,24,50,MTT,TetrazoliumSalt,,96.091,0.29,130,10.1371/journal.pone.0122579
3465,2015,Diamond,C,Sphere,None,Explosion,Negative,4,,,-35.6,,U87,10000,H,Human,Brain,Epithelial,Adult,L,24,100,MTT,TetrazoliumSalt,,103.09,0.29,130,10.1371/journal.pone.0122579
3466,2015,Graphite,C,Sphere,None,Explosion,Positive,4,,,31.4,,U87,10000,H,Human,Brain,Epithelial,Adult,L,24,20,MTT,TetrazoliumSalt,,75.309,0.41,130,10.1371/journal.pone.0122579
3467,2015,Graphite,C,Sphere,None,Explosion,Positive,4,,,31.4,,U87,10000,H,Human,Brain,Epithelial,Adult,L,24,50,MTT,TetrazoliumSalt,,68.724,0.41,130,10.1371/journal.pone.0122579
3468,2015,Graphite,C,Sphere,None,Explosion,Positive,4,,,31.4,,U87,10000,H,Human,Brain,Epithelial,Adult,L,24,100,MTT,TetrazoliumSalt,,57.613,0.41,130,10.1371/journal.pone.0122579
3469,2015,Diamond,C,Sphere,None,Explosion,Negative,4,,,-35.6,,C3A,30000,H,Human,Liver,Epithelial,Adult,L,24,20,MTT,TetrazoliumSalt,,100.85,0.29,130,10.1371/journal.pone.0122579
3470,2015,Diamond,C,Sphere,None,Explosion,Negative,4,,,-35.6,,C3A,30000,H,Human,Liver,Epithelial,Adult,L,24,50,MTT,TetrazoliumSalt,,106.13,0.29,130,10.1371/journal.pone.0122579
3471,2015,Diamond,C,Sphere,None,Explosion,Negative,4,,,-35.6,,C3A,30000,H,Human,Liver,Epithelial,Adult,L,24,100,MTT,TetrazoliumSalt,,110.36,0.29,130,10.1371/journal.pone.0122579
3472,2015,Graphite,C,Sphere,None,Explosion,Positive,4,,,31.4,,C3A,30000,H,Human,Liver,Epithelial,Adult,L,24,20,MTT,TetrazoliumSalt,,103.81,0.41,130,10.1371/journal.pone.0122579
3473,2015,Graphite,C,Sphere,None,Explosion,Positive,4,,,31.4,,C3A,30000,H,Human,Liver,Epithelial,Adult,L,24,50,MTT,TetrazoliumSalt,,101.27,0.41,130,10.1371/journal.pone.0122579
3474,2015,Graphite,C,Sphere,None,Explosion,Positive,4,,,31.4,,C3A,30000,H,Human,Liver,Epithelial,Adult,L,24,100,MTT,TetrazoliumSalt,,96.617,0.41,130,10.1371/journal.pone.0122579
3475,2015,Ag,I,Rod,None,EBPVD,Negative,47,,,-34.1,-29.3,CCL-110,5000,H,Human,Skin,Fibroblast,Fetus,P,24,0.2,MTS,TetrazoliumSalt,11.8,86.637,,131,10.1002/jbm.a.35518
3476,2015,Ag,I,Rod,None,EBPVD,Negative,47,,,-34.1,-29.3,CCL-110,5000,H,Human,Skin,Fibroblast,Fetus,P,24,0.4,MTS,TetrazoliumSalt,11.8,90.869,,131,10.1002/jbm.a.35518
3477,2015,Ag,I,Rod,None,EBPVD,Negative,47,,,-34.1,-29.3,CCL-110,5000,H,Human,Skin,Fibroblast,Fetus,P,24,2,MTS,TetrazoliumSalt,11.8,88.864,,131,10.1002/jbm.a.35518
3478,2015,Ag,I,Rod,None,EBPVD,Negative,47,,,-34.1,-29.3,CCL-110,5000,H,Human,Skin,Fibroblast,Fetus,P,24,4,MTS,TetrazoliumSalt,11.8,91.537,,131,10.1002/jbm.a.35518
3479,2015,Ag,I,Rod,None,EBPVD,Negative,47,,,-34.1,-29.3,CCL-110,5000,H,Human,Skin,Fibroblast,Fetus,P,24,20,MTS,TetrazoliumSalt,11.8,89.755,,131,10.1002/jbm.a.35518
3480,2015,Ag,I,Rod,None,EBPVD,Negative,47,,,-34.1,-29.3,CCL-110,5000,H,Human,Skin,Fibroblast,Fetus,P,24,40,MTS,TetrazoliumSalt,11.8,89.755,,131,10.1002/jbm.a.35518
3481,2015,Ag,I,Rod,None,EBPVD,Negative,47,,,-34.1,-29.3,CCL-110,5000,H,Human,Skin,Fibroblast,Fetus,P,24,200,MTS,TetrazoliumSalt,11.8,89.31,,131,10.1002/jbm.a.35518
3482,2015,Ag,I,Rod,None,EBPVD,Negative,47,,,-34.1,-29.3,CCL-110,5000,H,Human,Skin,Fibroblast,Fetus,P,24,400,MTS,TetrazoliumSalt,11.8,69.71,,131,10.1002/jbm.a.35518
3483,2015,Ag,I,Rod,None,EBPVD,Negative,47,,,-34.1,-29.3,CCL-110,5000,H,Human,Skin,Fibroblast,Fetus,P,96,0.2,MTS,TetrazoliumSalt,11.8,89.978,,131,10.1002/jbm.a.35518
3484,2015,Ag,I,Rod,None,EBPVD,Negative,47,,,-34.1,-29.3,CCL-110,5000,H,Human,Skin,Fibroblast,Fetus,P,96,0.4,MTS,TetrazoliumSalt,11.8,96.659,,131,10.1002/jbm.a.35518
3485,2015,Ag,I,Rod,None,EBPVD,Negative,47,,,-34.1,-29.3,CCL-110,5000,H,Human,Skin,Fibroblast,Fetus,P,96,2,MTS,TetrazoliumSalt,11.8,112.25,,131,10.1002/jbm.a.35518
3486,2015,Ag,I,Rod,None,EBPVD,Negative,47,,,-34.1,-29.3,CCL-110,5000,H,Human,Skin,Fibroblast,Fetus,P,96,4,MTS,TetrazoliumSalt,11.8,104.9,,131,10.1002/jbm.a.35518
3487,2015,Ag,I,Rod,None,EBPVD,Negative,47,,,-34.1,-29.3,CCL-110,5000,H,Human,Skin,Fibroblast,Fetus,P,96,20,MTS,TetrazoliumSalt,11.8,103.34,,131,10.1002/jbm.a.35518
3488,2015,Ag,I,Rod,None,EBPVD,Negative,47,,,-34.1,-29.3,CCL-110,5000,H,Human,Skin,Fibroblast,Fetus,P,96,40,MTS,TetrazoliumSalt,11.8,109.13,,131,10.1002/jbm.a.35518
3489,2015,Ag,I,Rod,None,EBPVD,Negative,47,,,-34.1,-29.3,CCL-110,5000,H,Human,Skin,Fibroblast,Fetus,P,96,200,MTS,TetrazoliumSalt,11.8,110.47,,131,10.1002/jbm.a.35518
3490,2015,Ag,I,Rod,None,EBPVD,Negative,47,,,-34.1,-29.3,CCL-110,5000,H,Human,Skin,Fibroblast,Fetus,P,96,400,MTS,TetrazoliumSalt,11.8,45.88,,131,10.1002/jbm.a.35518
3491,2015,Au,I,Rod,None,EBPVD,Negative,65,,,-23.3,-32.8,CCL-110,5000,H,Human,Skin,Fibroblast,Fetus,P,24,0.2,MTS,TetrazoliumSalt,8.2,72.444,,131,10.1002/jbm.a.35518
3492,2015,Au,I,Rod,None,EBPVD,Negative,65,,,-23.3,-32.8,CCL-110,5000,H,Human,Skin,Fibroblast,Fetus,P,24,0.4,MTS,TetrazoliumSalt,8.2,83.778,,131,10.1002/jbm.a.35518
3493,2015,Au,I,Rod,None,EBPVD,Negative,65,,,-23.3,-32.8,CCL-110,5000,H,Human,Skin,Fibroblast,Fetus,P,24,2,MTS,TetrazoliumSalt,8.2,75.778,,131,10.1002/jbm.a.35518
3494,2015,Au,I,Rod,None,EBPVD,Negative,65,,,-23.3,-32.8,CCL-110,5000,H,Human,Skin,Fibroblast,Fetus,P,24,4,MTS,TetrazoliumSalt,8.2,89.111,,131,10.1002/jbm.a.35518
3495,2015,Au,I,Rod,None,EBPVD,Negative,65,,,-23.3,-32.8,CCL-110,5000,H,Human,Skin,Fibroblast,Fetus,P,24,20,MTS,TetrazoliumSalt,8.2,86,,131,10.1002/jbm.a.35518
3496,2015,Au,I,Rod,None,EBPVD,Negative,65,,,-23.3,-32.8,CCL-110,5000,H,Human,Skin,Fibroblast,Fetus,P,24,40,MTS,TetrazoliumSalt,8.2,90.889,,131,10.1002/jbm.a.35518
3497,2015,Au,I,Rod,None,EBPVD,Negative,65,,,-23.3,-32.8,CCL-110,5000,H,Human,Skin,Fibroblast,Fetus,P,24,200,MTS,TetrazoliumSalt,8.2,83.333,,131,10.1002/jbm.a.35518
3498,2015,Au,I,Rod,None,EBPVD,Negative,65,,,-23.3,-32.8,CCL-110,5000,H,Human,Skin,Fibroblast,Fetus,P,24,400,MTS,TetrazoliumSalt,8.2,79.556,,131,10.1002/jbm.a.35518
3499,2015,Au,I,Rod,None,EBPVD,Negative,65,,,-23.3,-32.8,CCL-110,5000,H,Human,Skin,Fibroblast,Fetus,P,96,0.2,MTS,TetrazoliumSalt,8.2,77.333,,131,10.1002/jbm.a.35518
3500,2015,Au,I,Rod,None,EBPVD,Negative,65,,,-23.3,-32.8,CCL-110,5000,H,Human,Skin,Fibroblast,Fetus,P,96,0.4,MTS,TetrazoliumSalt,8.2,80.444,,131,10.1002/jbm.a.35518
3501,2015,Au,I,Rod,None,EBPVD,Negative,65,,,-23.3,-32.8,CCL-110,5000,H,Human,Skin,Fibroblast,Fetus,P,96,2,MTS,TetrazoliumSalt,8.2,83.111,,131,10.1002/jbm.a.35518
3502,2015,Au,I,Rod,None,EBPVD,Negative,65,,,-23.3,-32.8,CCL-110,5000,H,Human,Skin,Fibroblast,Fetus,P,96,4,MTS,TetrazoliumSalt,8.2,72.444,,131,10.1002/jbm.a.35518
3503,2015,Au,I,Rod,None,EBPVD,Negative,65,,,-23.3,-32.8,CCL-110,5000,H,Human,Skin,Fibroblast,Fetus,P,96,20,MTS,TetrazoliumSalt,8.2,77.333,,131,10.1002/jbm.a.35518
3504,2015,Au,I,Rod,None,EBPVD,Negative,65,,,-23.3,-32.8,CCL-110,5000,H,Human,Skin,Fibroblast,Fetus,P,96,40,MTS,TetrazoliumSalt,8.2,77.556,,131,10.1002/jbm.a.35518
3505,2015,Au,I,Rod,None,EBPVD,Negative,65,,,-23.3,-32.8,CCL-110,5000,H,Human,Skin,Fibroblast,Fetus,P,96,200,MTS,TetrazoliumSalt,8.2,83.556,,131,10.1002/jbm.a.35518
3506,2015,Au,I,Rod,None,EBPVD,Negative,65,,,-23.3,-32.8,CCL-110,5000,H,Human,Skin,Fibroblast,Fetus,P,96,400,MTS,TetrazoliumSalt,8.2,62,,131,10.1002/jbm.a.35518
3507,2015,Ag,I,Sphere,Citrate,Commercial,Negative,39.94,,,-23.5,-23,CCL-110,5000,H,Human,Skin,Fibroblast,Fetus,P,24,0.5,MTS,TetrazoliumSalt,,116.19,,131,10.1002/jbm.a.35518
3508,2015,Ag,I,Sphere,Citrate,Commercial,Negative,39.94,,,-23.5,-23,CCL-110,5000,H,Human,Skin,Fibroblast,Fetus,P,24,1,MTS,TetrazoliumSalt,,109.29,,131,10.1002/jbm.a.35518
3509,2015,Ag,I,Sphere,Citrate,Commercial,Negative,39.94,,,-23.5,-23,CCL-110,5000,H,Human,Skin,Fibroblast,Fetus,P,24,5,MTS,TetrazoliumSalt,,109.29,,131,10.1002/jbm.a.35518
3510,2015,Ag,I,Sphere,Citrate,Commercial,Negative,39.94,,,-23.5,-23,CCL-110,5000,H,Human,Skin,Fibroblast,Fetus,P,24,10,MTS,TetrazoliumSalt,,118.57,,131,10.1002/jbm.a.35518
3511,2015,Ag,I,Sphere,Citrate,Commercial,Negative,39.94,,,-23.5,-23,CCL-110,5000,H,Human,Skin,Fibroblast,Fetus,P,96,0.5,MTS,TetrazoliumSalt,,102.86,,131,10.1002/jbm.a.35518
3512,2015,Ag,I,Sphere,Citrate,Commercial,Negative,39.94,,,-23.5,-23,CCL-110,5000,H,Human,Skin,Fibroblast,Fetus,P,96,1,MTS,TetrazoliumSalt,,101.43,,131,10.1002/jbm.a.35518
3513,2015,Ag,I,Sphere,Citrate,Commercial,Negative,39.94,,,-23.5,-23,CCL-110,5000,H,Human,Skin,Fibroblast,Fetus,P,96,5,MTS,TetrazoliumSalt,,43.571,,131,10.1002/jbm.a.35518
3514,2015,Ag,I,Sphere,Citrate,Commercial,Negative,39.94,,,-23.5,-23,CCL-110,5000,H,Human,Skin,Fibroblast,Fetus,P,96,10,MTS,TetrazoliumSalt,,4.7619,,131,10.1002/jbm.a.35518
3515,2015,Au,I,Sphere,Citrate,Commercial,Negative,61.06,,,-32.7,-28.4,CCL-110,5000,H,Human,Skin,Fibroblast,Fetus,P,24,0.5,MTS,TetrazoliumSalt,,91.608,,131,10.1002/jbm.a.35518
3516,2015,Au,I,Sphere,Citrate,Commercial,Negative,61.06,,,-32.7,-28.4,CCL-110,5000,H,Human,Skin,Fibroblast,Fetus,P,24,1,MTS,TetrazoliumSalt,,94.172,,131,10.1002/jbm.a.35518
3517,2015,Au,I,Sphere,Citrate,Commercial,Negative,61.06,,,-32.7,-28.4,CCL-110,5000,H,Human,Skin,Fibroblast,Fetus,P,24,5,MTS,TetrazoliumSalt,,107.46,,131,10.1002/jbm.a.35518
3518,2015,Au,I,Sphere,Citrate,Commercial,Negative,61.06,,,-32.7,-28.4,CCL-110,5000,H,Human,Skin,Fibroblast,Fetus,P,24,10,MTS,TetrazoliumSalt,,79.254,,131,10.1002/jbm.a.35518
3519,2015,Au,I,Sphere,Citrate,Commercial,Negative,61.06,,,-32.7,-28.4,CCL-110,5000,H,Human,Skin,Fibroblast,Fetus,P,24,15,MTS,TetrazoliumSalt,,92.541,,131,10.1002/jbm.a.35518
3520,2015,Au,I,Sphere,Citrate,Commercial,Negative,61.06,,,-32.7,-28.4,CCL-110,5000,H,Human,Skin,Fibroblast,Fetus,P,24,20,MTS,TetrazoliumSalt,,70.163,,131,10.1002/jbm.a.35518
3521,2015,Au,I,Sphere,Citrate,Commercial,Negative,61.06,,,-32.7,-28.4,CCL-110,5000,H,Human,Skin,Fibroblast,Fetus,P,24,25,MTS,TetrazoliumSalt,,62.704,,131,10.1002/jbm.a.35518
3522,2015,Au,I,Sphere,Citrate,Commercial,Negative,61.06,,,-32.7,-28.4,CCL-110,5000,H,Human,Skin,Fibroblast,Fetus,P,96,0.5,MTS,TetrazoliumSalt,,126.34,,131,10.1002/jbm.a.35518
3523,2015,Au,I,Sphere,Citrate,Commercial,Negative,61.06,,,-32.7,-28.4,CCL-110,5000,H,Human,Skin,Fibroblast,Fetus,P,96,1,MTS,TetrazoliumSalt,,126.34,,131,10.1002/jbm.a.35518
3524,2015,Au,I,Sphere,Citrate,Commercial,Negative,61.06,,,-32.7,-28.4,CCL-110,5000,H,Human,Skin,Fibroblast,Fetus,P,96,5,MTS,TetrazoliumSalt,,111.89,,131,10.1002/jbm.a.35518
3525,2015,Au,I,Sphere,Citrate,Commercial,Negative,61.06,,,-32.7,-28.4,CCL-110,5000,H,Human,Skin,Fibroblast,Fetus,P,96,10,MTS,TetrazoliumSalt,,113.05,,131,10.1002/jbm.a.35518
3526,2015,Au,I,Sphere,Citrate,Commercial,Negative,61.06,,,-32.7,-28.4,CCL-110,5000,H,Human,Skin,Fibroblast,Fetus,P,96,15,MTS,TetrazoliumSalt,,100.7,,131,10.1002/jbm.a.35518
3527,2015,Au,I,Sphere,Citrate,Commercial,Negative,61.06,,,-32.7,-28.4,CCL-110,5000,H,Human,Skin,Fibroblast,Fetus,P,96,20,MTS,TetrazoliumSalt,,71.562,,131,10.1002/jbm.a.35518
3528,2015,Au,I,Sphere,Citrate,Commercial,Negative,61.06,,,-32.7,-28.4,CCL-110,5000,H,Human,Skin,Fibroblast,Fetus,P,96,25,MTS,TetrazoliumSalt,,40.093,,131,10.1002/jbm.a.35518
3529,2012,Ag,I,Sphere,None,Commercial,Negative,29.57,28.41,68.55,-33.33,-15.83,HaCat,10000,H,Human,Skin,Keratinocyte,Adult,L,24,25,AlamarBlue,AlamarBlue,,100.34,,132,10.1016/j.tiv.2011.12.004
3530,2012,Ag,I,Sphere,None,Commercial,Negative,29.57,28.41,68.55,-33.33,-15.83,HaCat,10000,H,Human,Skin,Keratinocyte,Adult,L,24,50,AlamarBlue,AlamarBlue,,64.655,,132,10.1016/j.tiv.2011.12.004
3531,2012,Ag,I,Sphere,None,Commercial,Negative,29.57,28.41,68.55,-33.33,-15.83,HaCat,10000,H,Human,Skin,Keratinocyte,Adult,L,24,100,AlamarBlue,AlamarBlue,,33.966,,132,10.1016/j.tiv.2011.12.004
3532,2012,Ag,I,Sphere,None,Commercial,Negative,29.57,28.41,68.55,-33.33,-15.83,HaCat,10000,H,Human,Skin,Keratinocyte,Adult,L,24,200,AlamarBlue,AlamarBlue,,23.103,,132,10.1016/j.tiv.2011.12.004
3533,2012,Ag,I,Sphere,None,Commercial,Negative,29.57,28.41,68.55,-33.33,-15.83,HaCat,10000,H,Human,Skin,Keratinocyte,Adult,L,24,400,AlamarBlue,AlamarBlue,,9.1379,,132,10.1016/j.tiv.2011.12.004
3534,2012,Ag,I,Sphere,None,Commercial,Negative,29.57,28.41,68.55,-33.33,-15.83,HaCat,10000,H,Human,Skin,Keratinocyte,Adult,L,24,600,AlamarBlue,AlamarBlue,,5.1724,,132,10.1016/j.tiv.2011.12.004
3535,2012,Ag,I,Sphere,None,Commercial,Negative,29.57,28.41,68.55,-33.33,-15.83,HaCat,10000,H,Human,Skin,Keratinocyte,Adult,L,24,800,AlamarBlue,AlamarBlue,,6.7241,,132,10.1016/j.tiv.2011.12.004
3536,2012,Ag,I,Sphere,None,Commercial,Negative,29.57,28.41,68.55,-33.33,-15.83,HaCat,10000,H,Human,Skin,Keratinocyte,Adult,L,24,1000,AlamarBlue,AlamarBlue,,4.4828,,132,10.1016/j.tiv.2011.12.004
3537,2012,Ag,I,Sphere,None,Commercial,Negative,29.57,28.41,68.55,-33.33,-15.83,HaCat,10000,H,Human,Skin,Keratinocyte,Adult,L,48,25,AlamarBlue,AlamarBlue,,61.897,,132,10.1016/j.tiv.2011.12.004
3538,2012,Ag,I,Sphere,None,Commercial,Negative,29.57,28.41,68.55,-33.33,-15.83,HaCat,10000,H,Human,Skin,Keratinocyte,Adult,L,48,50,AlamarBlue,AlamarBlue,,38.103,,132,10.1016/j.tiv.2011.12.004
3539,2012,Ag,I,Sphere,None,Commercial,Negative,29.57,28.41,68.55,-33.33,-15.83,HaCat,10000,H,Human,Skin,Keratinocyte,Adult,L,48,100,AlamarBlue,AlamarBlue,,22.069,,132,10.1016/j.tiv.2011.12.004
3540,2012,Ag,I,Sphere,None,Commercial,Negative,29.57,28.41,68.55,-33.33,-15.83,HaCat,10000,H,Human,Skin,Keratinocyte,Adult,L,48,200,AlamarBlue,AlamarBlue,,14.31,,132,10.1016/j.tiv.2011.12.004
3541,2012,Ag,I,Sphere,None,Commercial,Negative,29.57,28.41,68.55,-33.33,-15.83,HaCat,10000,H,Human,Skin,Keratinocyte,Adult,L,48,400,AlamarBlue,AlamarBlue,,9.1379,,132,10.1016/j.tiv.2011.12.004
