Repository: TorinK2/ml-for-nanocytotoxicity

This reposity stores the code for Torin Kovach's NanoBioTech project, "Towards a More General, Better Understood in 
silico Model of Nanoparticle Cytotoxicity."

File: raw_datasets/gul_2021.csv (part 17 of 19)
No,Year,Material,Type,Shape,Coat/Functional Group,Synthesis_Method,Surface_Charge,Diameter (nm),Size_in_Water (nm),Size_in_Medium (nm),Zeta_in_Water (mV),Zeta_in_Medium (mV),Cell_Type,No_of_Cells (cells/well),Human_Animal,Cell_Source,Cell_Tissue,Cell_Morphology,Cell_Age,Cell Line_Primary Cell,Time (hr),Concentration (ug/ml),Test,Test_Indicator,Aspect_Ratio,Cell_Viability (%),PDI,Article_ID,DOI
3542,2012,Ag,I,Sphere,None,Commercial,Negative,29.57,28.41,68.55,-33.33,-15.83,HaCat,10000,H,Human,Skin,Keratinocyte,Adult,L,48,600,AlamarBlue,AlamarBlue,,4.8276,,132,10.1016/j.tiv.2011.12.004
3543,2012,Ag,I,Sphere,None,Commercial,Negative,29.57,28.41,68.55,-33.33,-15.83,HaCat,10000,H,Human,Skin,Keratinocyte,Adult,L,48,800,AlamarBlue,AlamarBlue,,5.1724,,132,10.1016/j.tiv.2011.12.004
3544,2012,Ag,I,Sphere,None,Commercial,Negative,29.57,28.41,68.55,-33.33,-15.83,HaCat,10000,H,Human,Skin,Keratinocyte,Adult,L,48,1000,AlamarBlue,AlamarBlue,,3.7931,,132,10.1016/j.tiv.2011.12.004
3545,2012,Ag,I,Sphere,None,Commercial,Negative,29.57,28.41,68.55,-33.33,-15.83,HaCat,10000,H,Human,Skin,Keratinocyte,Adult,L,72,25,AlamarBlue,AlamarBlue,,54.828,,132,10.1016/j.tiv.2011.12.004
3546,2012,Ag,I,Sphere,None,Commercial,Negative,29.57,28.41,68.55,-33.33,-15.83,HaCat,10000,H,Human,Skin,Keratinocyte,Adult,L,72,50,AlamarBlue,AlamarBlue,,35,,132,10.1016/j.tiv.2011.12.004
3547,2012,Ag,I,Sphere,None,Commercial,Negative,29.57,28.41,68.55,-33.33,-15.83,HaCat,10000,H,Human,Skin,Keratinocyte,Adult,L,72,100,AlamarBlue,AlamarBlue,,16.724,,132,10.1016/j.tiv.2011.12.004
3548,2012,Ag,I,Sphere,None,Commercial,Negative,29.57,28.41,68.55,-33.33,-15.83,HaCat,10000,H,Human,Skin,Keratinocyte,Adult,L,72,200,AlamarBlue,AlamarBlue,,8.1034,,132,10.1016/j.tiv.2011.12.004
3549,2012,Ag,I,Sphere,None,Commercial,Negative,29.57,28.41,68.55,-33.33,-15.83,HaCat,10000,H,Human,Skin,Keratinocyte,Adult,L,72,400,AlamarBlue,AlamarBlue,,4.4828,,132,10.1016/j.tiv.2011.12.004
3550,2012,Ag,I,Sphere,None,Commercial,Negative,29.57,28.41,68.55,-33.33,-15.83,HaCat,10000,H,Human,Skin,Keratinocyte,Adult,L,72,600,AlamarBlue,AlamarBlue,,4.4828,,132,10.1016/j.tiv.2011.12.004
3551,2012,Ag,I,Sphere,None,Commercial,Negative,29.57,28.41,68.55,-33.33,-15.83,HaCat,10000,H,Human,Skin,Keratinocyte,Adult,L,72,800,AlamarBlue,AlamarBlue,,3.7931,,132,10.1016/j.tiv.2011.12.004
3552,2012,Ag,I,Sphere,None,Commercial,Negative,29.57,28.41,68.55,-33.33,-15.83,HaCat,10000,H,Human,Skin,Keratinocyte,Adult,L,72,1000,AlamarBlue,AlamarBlue,,2.7586,,132,10.1016/j.tiv.2011.12.004
3553,2012,Ag,I,Sphere,None,Commercial,Negative,29.57,28.41,65.45,-33.33,-20.67,HeLa,10000,H,Human,Cervix,Epithelial,Adult,L,24,20,AlamarBlue,AlamarBlue,,92.346,,132,10.1016/j.tiv.2011.12.004
3554,2012,Ag,I,Sphere,None,Commercial,Negative,29.57,28.41,65.45,-33.33,-20.67,HeLa,10000,H,Human,Cervix,Epithelial,Adult,L,24,40,AlamarBlue,AlamarBlue,,57.571,,132,10.1016/j.tiv.2011.12.004
3555,2012,Ag,I,Sphere,None,Commercial,Negative,29.57,28.41,65.45,-33.33,-20.67,HeLa,10000,H,Human,Cervix,Epithelial,Adult,L,24,60,AlamarBlue,AlamarBlue,,50.749,,132,10.1016/j.tiv.2011.12.004
3556,2012,Ag,I,Sphere,None,Commercial,Negative,29.57,28.41,65.45,-33.33,-20.67,HeLa,10000,H,Human,Cervix,Epithelial,Adult,L,24,80,AlamarBlue,AlamarBlue,,48.087,,132,10.1016/j.tiv.2011.12.004
3557,2012,Ag,I,Sphere,None,Commercial,Negative,29.57,28.41,65.45,-33.33,-20.67,HeLa,10000,H,Human,Cervix,Epithelial,Adult,L,24,100,AlamarBlue,AlamarBlue,,40.1,,132,10.1016/j.tiv.2011.12.004
3558,2012,Ag,I,Sphere,None,Commercial,Negative,29.57,28.41,65.45,-33.33,-20.67,HeLa,10000,H,Human,Cervix,Epithelial,Adult,L,24,150,AlamarBlue,AlamarBlue,,38.769,,132,10.1016/j.tiv.2011.12.004
3559,2012,Ag,I,Sphere,None,Commercial,Negative,29.57,28.41,65.45,-33.33,-20.67,HeLa,10000,H,Human,Cervix,Epithelial,Adult,L,24,200,AlamarBlue,AlamarBlue,,36.439,,132,10.1016/j.tiv.2011.12.004
3560,2012,Ag,I,Sphere,None,Commercial,Negative,29.57,28.41,65.45,-33.33,-20.67,HeLa,10000,H,Human,Cervix,Epithelial,Adult,L,24,250,AlamarBlue,AlamarBlue,,32.113,,132,10.1016/j.tiv.2011.12.004
3561,2012,Ag,I,Sphere,None,Commercial,Negative,29.57,28.41,65.45,-33.33,-20.67,HeLa,10000,H,Human,Cervix,Epithelial,Adult,L,48,20,AlamarBlue,AlamarBlue,,31.448,,132,10.1016/j.tiv.2011.12.004
3562,2012,Ag,I,Sphere,None,Commercial,Negative,29.57,28.41,65.45,-33.33,-20.67,HeLa,10000,H,Human,Cervix,Epithelial,Adult,L,48,40,AlamarBlue,AlamarBlue,,10.649,,132,10.1016/j.tiv.2011.12.004
3563,2012,Ag,I,Sphere,None,Commercial,Negative,29.57,28.41,65.45,-33.33,-20.67,HeLa,10000,H,Human,Cervix,Epithelial,Adult,L,48,60,AlamarBlue,AlamarBlue,,1.9967,,132,10.1016/j.tiv.2011.12.004
3564,2012,Ag,I,Sphere,None,Commercial,Negative,29.57,28.41,65.45,-33.33,-20.67,HeLa,10000,H,Human,Cervix,Epithelial,Adult,L,48,80,AlamarBlue,AlamarBlue,,1.6639,,132,10.1016/j.tiv.2011.12.004
3565,2012,Ag,I,Sphere,None,Commercial,Negative,29.57,28.41,65.45,-33.33,-20.67,HeLa,10000,H,Human,Cervix,Epithelial,Adult,L,48,100,AlamarBlue,AlamarBlue,,0.99834,,132,10.1016/j.tiv.2011.12.004
3566,2012,Ag,I,Sphere,None,Commercial,Negative,29.57,28.41,65.45,-33.33,-20.67,HeLa,10000,H,Human,Cervix,Epithelial,Adult,L,48,150,AlamarBlue,AlamarBlue,,0.66556,,132,10.1016/j.tiv.2011.12.004
3567,2012,Ag,I,Sphere,None,Commercial,Negative,29.57,28.41,65.45,-33.33,-20.67,HeLa,10000,H,Human,Cervix,Epithelial,Adult,L,48,200,AlamarBlue,AlamarBlue,,0,,132,10.1016/j.tiv.2011.12.004
3568,2012,Ag,I,Sphere,None,Commercial,Negative,29.57,28.41,65.45,-33.33,-20.67,HeLa,10000,H,Human,Cervix,Epithelial,Adult,L,48,250,AlamarBlue,AlamarBlue,,0,,132,10.1016/j.tiv.2011.12.004
3569,2012,Ag,I,Sphere,None,Commercial,Negative,29.57,28.41,65.45,-33.33,-20.67,HeLa,10000,H,Human,Cervix,Epithelial,Adult,L,72,20,AlamarBlue,AlamarBlue,,15.308,,132,10.1016/j.tiv.2011.12.004
3570,2012,Ag,I,Sphere,None,Commercial,Negative,29.57,28.41,65.45,-33.33,-20.67,HeLa,10000,H,Human,Cervix,Epithelial,Adult,L,72,40,AlamarBlue,AlamarBlue,,7.9867,,132,10.1016/j.tiv.2011.12.004
3571,2012,Ag,I,Sphere,None,Commercial,Negative,29.57,28.41,65.45,-33.33,-20.67,HeLa,10000,H,Human,Cervix,Epithelial,Adult,L,72,60,AlamarBlue,AlamarBlue,,1.9967,,132,10.1016/j.tiv.2011.12.004
3572,2012,Ag,I,Sphere,None,Commercial,Negative,29.57,28.41,65.45,-33.33,-20.67,HeLa,10000,H,Human,Cervix,Epithelial,Adult,L,72,80,AlamarBlue,AlamarBlue,,0.99834,,132,10.1016/j.tiv.2011.12.004
3573,2012,Ag,I,Sphere,None,Commercial,Negative,29.57,28.41,65.45,-33.33,-20.67,HeLa,10000,H,Human,Cervix,Epithelial,Adult,L,72,100,AlamarBlue,AlamarBlue,,0.99834,,132,10.1016/j.tiv.2011.12.004
3574,2012,Ag,I,Sphere,None,Commercial,Negative,29.57,28.41,65.45,-33.33,-20.67,HeLa,10000,H,Human,Cervix,Epithelial,Adult,L,72,150,AlamarBlue,AlamarBlue,,0,,132,10.1016/j.tiv.2011.12.004
3575,2012,Ag,I,Sphere,None,Commercial,Negative,29.57,28.41,65.45,-33.33,-20.67,HeLa,10000,H,Human,Cervix,Epithelial,Adult,L,72,200,AlamarBlue,AlamarBlue,,0,,132,10.1016/j.tiv.2011.12.004
3576,2012,Ag,I,Sphere,None,Commercial,Negative,29.57,28.41,65.45,-33.33,-20.67,HeLa,10000,H,Human,Cervix,Epithelial,Adult,L,72,250,AlamarBlue,AlamarBlue,,0,,132,10.1016/j.tiv.2011.12.004
3577,2012,Ag,I,Sphere,None,Commercial,Negative,29.57,28.41,68.55,-33.33,-15.83,HaCat,10000,H,Human,Skin,Keratinocyte,Adult,L,24,25,NRU,NeutralRed,,112.01,,132,10.1016/j.tiv.2011.12.004
3578,2012,Ag,I,Sphere,None,Commercial,Negative,29.57,28.41,68.55,-33.33,-15.83,HaCat,10000,H,Human,Skin,Keratinocyte,Adult,L,24,50,NRU,NeutralRed,,68.1,,132,10.1016/j.tiv.2011.12.004
3579,2012,Ag,I,Sphere,None,Commercial,Negative,29.57,28.41,68.55,-33.33,-15.83,HaCat,10000,H,Human,Skin,Keratinocyte,Adult,L,24,100,NRU,NeutralRed,,41.756,,132,10.1016/j.tiv.2011.12.004
3580,2012,Ag,I,Sphere,None,Commercial,Negative,29.57,28.41,68.55,-33.33,-15.83,HaCat,10000,H,Human,Skin,Keratinocyte,Adult,L,24,200,NRU,NeutralRed,,38.53,,132,10.1016/j.tiv.2011.12.004
3581,2012,Ag,I,Sphere,None,Commercial,Negative,29.57,28.41,68.55,-33.33,-15.83,HaCat,10000,H,Human,Skin,Keratinocyte,Adult,L,24,400,NRU,NeutralRed,,34.229,,132,10.1016/j.tiv.2011.12.004
3582,2012,Ag,I,Sphere,None,Commercial,Negative,29.57,28.41,68.55,-33.33,-15.83,HaCat,10000,H,Human,Skin,Keratinocyte,Adult,L,24,600,NRU,NeutralRed,,34.946,,132,10.1016/j.tiv.2011.12.004
3583,2012,Ag,I,Sphere,None,Commercial,Negative,29.57,28.41,68.55,-33.33,-15.83,HaCat,10000,H,Human,Skin,Keratinocyte,Adult,L,24,800,NRU,NeutralRed,,35.305,,132,10.1016/j.tiv.2011.12.004
3584,2012,Ag,I,Sphere,None,Commercial,Negative,29.57,28.41,68.55,-33.33,-15.83,HaCat,10000,H,Human,Skin,Keratinocyte,Adult,L,24,1000,NRU,NeutralRed,,34.946,,132,10.1016/j.tiv.2011.12.004
3585,2012,Ag,I,Sphere,None,Commercial,Negative,29.57,28.41,68.55,-33.33,-15.83,HaCat,10000,H,Human,Skin,Keratinocyte,Adult,L,48,25,NRU,NeutralRed,,104.48,,132,10.1016/j.tiv.2011.12.004
3586,2012,Ag,I,Sphere,None,Commercial,Negative,29.57,28.41,68.55,-33.33,-15.83,HaCat,10000,H,Human,Skin,Keratinocyte,Adult,L,48,50,NRU,NeutralRed,,65.412,,132,10.1016/j.tiv.2011.12.004
3587,2012,Ag,I,Sphere,None,Commercial,Negative,29.57,28.41,68.55,-33.33,-15.83,HaCat,10000,H,Human,Skin,Keratinocyte,Adult,L,48,100,NRU,NeutralRed,,39.247,,132,10.1016/j.tiv.2011.12.004
3588,2012,Ag,I,Sphere,None,Commercial,Negative,29.57,28.41,68.55,-33.33,-15.83,HaCat,10000,H,Human,Skin,Keratinocyte,Adult,L,48,200,NRU,NeutralRed,,28.315,,132,10.1016/j.tiv.2011.12.004
3589,2012,Ag,I,Sphere,None,Commercial,Negative,29.57,28.41,68.55,-33.33,-15.83,HaCat,10000,H,Human,Skin,Keratinocyte,Adult,L,48,400,NRU,NeutralRed,,24.014,,132,10.1016/j.tiv.2011.12.004
3590,2012,Ag,I,Sphere,None,Commercial,Negative,29.57,28.41,68.55,-33.33,-15.83,HaCat,10000,H,Human,Skin,Keratinocyte,Adult,L,48,600,NRU,NeutralRed,,24.014,,132,10.1016/j.tiv.2011.12.004
3591,2012,Ag,I,Sphere,None,Commercial,Negative,29.57,28.41,68.55,-33.33,-15.83,HaCat,10000,H,Human,Skin,Keratinocyte,Adult,L,48,800,NRU,NeutralRed,,21.505,,132,10.1016/j.tiv.2011.12.004
3592,2012,Ag,I,Sphere,None,Commercial,Negative,29.57,28.41,68.55,-33.33,-15.83,HaCat,10000,H,Human,Skin,Keratinocyte,Adult,L,48,1000,NRU,NeutralRed,,22.939,,132,10.1016/j.tiv.2011.12.004
3593,2012,Ag,I,Sphere,None,Commercial,Negative,29.57,28.41,68.55,-33.33,-15.83,HaCat,10000,H,Human,Skin,Keratinocyte,Adult,L,72,25,NRU,NeutralRed,,92.115,,132,10.1016/j.tiv.2011.12.004
3594,2012,Ag,I,Sphere,None,Commercial,Negative,29.57,28.41,68.55,-33.33,-15.83,HaCat,10000,H,Human,Skin,Keratinocyte,Adult,L,72,50,NRU,NeutralRed,,46.595,,132,10.1016/j.tiv.2011.12.004
3595,2012,Ag,I,Sphere,None,Commercial,Negative,29.57,28.41,68.55,-33.33,-15.83,HaCat,10000,H,Human,Skin,Keratinocyte,Adult,L,72,100,NRU,NeutralRed,,25.448,,132,10.1016/j.tiv.2011.12.004
3596,2012,Ag,I,Sphere,None,Commercial,Negative,29.57,28.41,68.55,-33.33,-15.83,HaCat,10000,H,Human,Skin,Keratinocyte,Adult,L,72,200,NRU,NeutralRed,,20.43,,132,10.1016/j.tiv.2011.12.004
3597,2012,Ag,I,Sphere,None,Commercial,Negative,29.57,28.41,68.55,-33.33,-15.83,HaCat,10000,H,Human,Skin,Keratinocyte,Adult,L,72,400,NRU,NeutralRed,,18.996,,132,10.1016/j.tiv.2011.12.004
3598,2012,Ag,I,Sphere,None,Commercial,Negative,29.57,28.41,68.55,-33.33,-15.83,HaCat,10000,H,Human,Skin,Keratinocyte,Adult,L,72,600,NRU,NeutralRed,,20.43,,132,10.1016/j.tiv.2011.12.004
3599,2012,Ag,I,Sphere,None,Commercial,Negative,29.57,28.41,68.55,-33.33,-15.83,HaCat,10000,H,Human,Skin,Keratinocyte,Adult,L,72,800,NRU,NeutralRed,,21.505,,132,10.1016/j.tiv.2011.12.004
3600,2012,Ag,I,Sphere,None,Commercial,Negative,29.57,28.41,68.55,-33.33,-15.83,HaCat,10000,H,Human,Skin,Keratinocyte,Adult,L,72,1000,NRU,NeutralRed,,22.939,,132,10.1016/j.tiv.2011.12.004
3601,2012,Ag,I,Sphere,None,Commercial,Negative,29.57,28.41,65.45,-33.33,-20.67,HeLa,10000,H,Human,Cervix,Epithelial,Adult,L,24,20,NRU,NeutralRed,,86.111,,132,10.1016/j.tiv.2011.12.004
3602,2012,Ag,I,Sphere,None,Commercial,Negative,29.57,28.41,65.45,-33.33,-20.67,HeLa,10000,H,Human,Cervix,Epithelial,Adult,L,24,40,NRU,NeutralRed,,71.759,,132,10.1016/j.tiv.2011.12.004
3603,2012,Ag,I,Sphere,None,Commercial,Negative,29.57,28.41,65.45,-33.33,-20.67,HeLa,10000,H,Human,Cervix,Epithelial,Adult,L,24,60,NRU,NeutralRed,,67.284,,132,10.1016/j.tiv.2011.12.004
3604,2012,Ag,I,Sphere,None,Commercial,Negative,29.57,28.41,65.45,-33.33,-20.67,HeLa,10000,H,Human,Cervix,Epithelial,Adult,L,24,80,NRU,NeutralRed,,66.358,,132,10.1016/j.tiv.2011.12.004
3605,2012,Ag,I,Sphere,None,Commercial,Negative,29.57,28.41,65.45,-33.33,-20.67,HeLa,10000,H,Human,Cervix,Epithelial,Adult,L,24,100,NRU,NeutralRed,,61.265,,132,10.1016/j.tiv.2011.12.004
3606,2012,Ag,I,Sphere,None,Commercial,Negative,29.57,28.41,65.45,-33.33,-20.67,HeLa,10000,H,Human,Cervix,Epithelial,Adult,L,24,150,NRU,NeutralRed,,53.395,,132,10.1016/j.tiv.2011.12.004
3607,2012,Ag,I,Sphere,None,Commercial,Negative,29.57,28.41,65.45,-33.33,-20.67,HeLa,10000,H,Human,Cervix,Epithelial,Adult,L,24,200,NRU,NeutralRed,,49.846,,132,10.1016/j.tiv.2011.12.004
3608,2012,Ag,I,Sphere,None,Commercial,Negative,29.57,28.41,65.45,-33.33,-20.67,HeLa,10000,H,Human,Cervix,Epithelial,Adult,L,24,250,NRU,NeutralRed,,43.519,,132,10.1016/j.tiv.2011.12.004
3609,2012,Ag,I,Sphere,None,Commercial,Negative,29.57,28.41,65.45,-33.33,-20.67,HeLa,10000,H,Human,Cervix,Epithelial,Adult,L,48,20,NRU,NeutralRed,,48.92,,132,10.1016/j.tiv.2011.12.004
3610,2012,Ag,I,Sphere,None,Commercial,Negative,29.57,28.41,65.45,-33.33,-20.67,HeLa,10000,H,Human,Cervix,Epithelial,Adult,L,48,40,NRU,NeutralRed,,45.833,,132,10.1016/j.tiv.2011.12.004
3611,2012,Ag,I,Sphere,None,Commercial,Negative,29.57,28.41,65.45,-33.33,-20.67,HeLa,10000,H,Human,Cervix,Epithelial,Adult,L,48,60,NRU,NeutralRed,,33.642,,132,10.1016/j.tiv.2011.12.004
3612,2012,Ag,I,Sphere,None,Commercial,Negative,29.57,28.41,65.45,-33.33,-20.67,HeLa,10000,H,Human,Cervix,Epithelial,Adult,L,48,80,NRU,NeutralRed,,30.864,,132,10.1016/j.tiv.2011.12.004
3613,2012,Ag,I,Sphere,None,Commercial,Negative,29.57,28.41,65.45,-33.33,-20.67,HeLa,10000,H,Human,Cervix,Epithelial,Adult,L,48,100,NRU,NeutralRed,,29.167,,132,10.1016/j.tiv.2011.12.004
3614,2012,Ag,I,Sphere,None,Commercial,Negative,29.57,28.41,65.45,-33.33,-20.67,HeLa,10000,H,Human,Cervix,Epithelial,Adult,L,48,150,NRU,NeutralRed,,26.389,,132,10.1016/j.tiv.2011.12.004
3615,2012,Ag,I,Sphere,None,Commercial,Negative,29.57,28.41,65.45,-33.33,-20.67,HeLa,10000,H,Human,Cervix,Epithelial,Adult,L,48,200,NRU,NeutralRed,,27.623,,132,10.1016/j.tiv.2011.12.004
3616,2012,Ag,I,Sphere,None,Commercial,Negative,29.57,28.41,65.45,-33.33,-20.67,HeLa,10000,H,Human,Cervix,Epithelial,Adult,L,48,250,NRU,NeutralRed,,22.222,,132,10.1016/j.tiv.2011.12.004
3617,2012,Ag,I,Sphere,None,Commercial,Negative,29.57,28.41,65.45,-33.33,-20.67,HeLa,10000,H,Human,Cervix,Epithelial,Adult,L,72,20,NRU,NeutralRed,,45.062,,132,10.1016/j.tiv.2011.12.004
3618,2012,Ag,I,Sphere,None,Commercial,Negative,29.57,28.41,65.45,-33.33,-20.67,HeLa,10000,H,Human,Cervix,Epithelial,Adult,L,72,40,NRU,NeutralRed,,40.741,,132,10.1016/j.tiv.2011.12.004
3619,2012,Ag,I,Sphere,None,Commercial,Negative,29.57,28.41,65.45,-33.33,-20.67,HeLa,10000,H,Human,Cervix,Epithelial,Adult,L,72,60,NRU,NeutralRed,,30.864,,132,10.1016/j.tiv.2011.12.004
3620,2012,Ag,I,Sphere,None,Commercial,Negative,29.57,28.41,65.45,-33.33,-20.67,HeLa,10000,H,Human,Cervix,Epithelial,Adult,L,72,80,NRU,NeutralRed,,27.932,,132,10.1016/j.tiv.2011.12.004
3621,2012,Ag,I,Sphere,None,Commercial,Negative,29.57,28.41,65.45,-33.33,-20.67,HeLa,10000,H,Human,Cervix,Epithelial,Adult,L,72,100,NRU,NeutralRed,,27.623,,132,10.1016/j.tiv.2011.12.004
3622,2012,Ag,I,Sphere,None,Commercial,Negative,29.57,28.41,65.45,-33.33,-20.67,HeLa,10000,H,Human,Cervix,Epithelial,Adult,L,72,150,NRU,NeutralRed,,25.463,,132,10.1016/j.tiv.2011.12.004
3623,2012,Ag,I,Sphere,None,Commercial,Negative,29.57,28.41,65.45,-33.33,-20.67,HeLa,10000,H,Human,Cervix,Epithelial,Adult,L,72,200,NRU,NeutralRed,,25.463,,132,10.1016/j.tiv.2011.12.004
3624,2012,Ag,I,Sphere,None,Commercial,Negative,29.57,28.41,65.45,-33.33,-20.67,HeLa,10000,H,Human,Cervix,Epithelial,Adult,L,72,250,NRU,NeutralRed,,20.37,,132,10.1016/j.tiv.2011.12.004
3625,2012,Ag,I,Sphere,None,Commercial,Negative,29.57,28.41,68.55,-33.33,-15.83,HaCat,10000,H,Human,Skin,Keratinocyte,Adult,L,24,25,MTT,TetrazoliumSalt,,70.14,,132,10.1016/j.tiv.2011.12.004
3626,2012,Ag,I,Sphere,None,Commercial,Negative,29.57,28.41,68.55,-33.33,-15.83,HaCat,10000,H,Human,Skin,Keratinocyte,Adult,L,24,50,MTT,TetrazoliumSalt,,60.342,,132,10.1016/j.tiv.2011.12.004
3627,2012,Ag,I,Sphere,None,Commercial,Negative,29.57,28.41,68.55,-33.33,-15.83,HaCat,10000,H,Human,Skin,Keratinocyte,Adult,L,24,100,MTT,TetrazoliumSalt,,18.663,,132,10.1016/j.tiv.2011.12.004
3628,2012,Ag,I,Sphere,None,Commercial,Negative,29.57,28.41,68.55,-33.33,-15.83,HaCat,10000,H,Human,Skin,Keratinocyte,Adult,L,24,200,MTT,TetrazoliumSalt,,11.975,,132,10.1016/j.tiv.2011.12.004
3629,2012,Ag,I,Sphere,None,Commercial,Negative,29.57,28.41,68.55,-33.33,-15.83,HaCat,10000,H,Human,Skin,Keratinocyte,Adult,L,24,400,MTT,TetrazoliumSalt,,6.5319,,132,10.1016/j.tiv.2011.12.004
3630,2012,Ag,I,Sphere,None,Commercial,Negative,29.57,28.41,68.55,-33.33,-15.83,HaCat,10000,H,Human,Skin,Keratinocyte,Adult,L,24,600,MTT,TetrazoliumSalt,,8.2426,,132,10.1016/j.tiv.2011.12.004
3631,2012,Ag,I,Sphere,None,Commercial,Negative,29.57,28.41,68.55,-33.33,-15.83,HaCat,10000,H,Human,Skin,Keratinocyte,Adult,L,24,800,MTT,TetrazoliumSalt,,11.042,,132,10.1016/j.tiv.2011.12.004
3632,2012,Ag,I,Sphere,None,Commercial,Negative,29.57,28.41,68.55,-33.33,-15.83,HaCat,10000,H,Human,Skin,Keratinocyte,Adult,L,24,1000,MTT,TetrazoliumSalt,,11.353,,132,10.1016/j.tiv.2011.12.004
3633,2012,Ag,I,Sphere,None,Commercial,Negative,29.57,28.41,68.55,-33.33,-15.83,HaCat,10000,H,Human,Skin,Keratinocyte,Adult,L,48,25,MTT,TetrazoliumSalt,,59.72,,132,10.1016/j.tiv.2011.12.004
3634,2012,Ag,I,Sphere,None,Commercial,Negative,29.57,28.41,68.55,-33.33,-15.83,HaCat,10000,H,Human,Skin,Keratinocyte,Adult,L,48,50,MTT,TetrazoliumSalt,,43.079,,132,10.1016/j.tiv.2011.12.004
3635,2012,Ag,I,Sphere,None,Commercial,Negative,29.57,28.41,68.55,-33.33,-15.83,HaCat,10000,H,Human,Skin,Keratinocyte,Adult,L,48,100,MTT,TetrazoliumSalt,,20.218,,132,10.1016/j.tiv.2011.12.004
3636,2012,Ag,I,Sphere,None,Commercial,Negative,29.57,28.41,68.55,-33.33,-15.83,HaCat,10000,H,Human,Skin,Keratinocyte,Adult,L,48,200,MTT,TetrazoliumSalt,,8.8647,,132,10.1016/j.tiv.2011.12.004
3637,2012,Ag,I,Sphere,None,Commercial,Negative,29.57,28.41,68.55,-33.33,-15.83,HaCat,10000,H,Human,Skin,Keratinocyte,Adult,L,48,400,MTT,TetrazoliumSalt,,4.3546,,132,10.1016/j.tiv.2011.12.004
3638,2012,Ag,I,Sphere,None,Commercial,Negative,29.57,28.41,68.55,-33.33,-15.83,HaCat,10000,H,Human,Skin,Keratinocyte,Adult,L,48,600,MTT,TetrazoliumSalt,,4.3546,,132,10.1016/j.tiv.2011.12.004
3639,2012,Ag,I,Sphere,None,Commercial,Negative,29.57,28.41,68.55,-33.33,-15.83,HaCat,10000,H,Human,Skin,Keratinocyte,Adult,L,48,800,MTT,TetrazoliumSalt,,5.9098,,132,10.1016/j.tiv.2011.12.004
3640,2012,Ag,I,Sphere,None,Commercial,Negative,29.57,28.41,68.55,-33.33,-15.83,HaCat,10000,H,Human,Skin,Keratinocyte,Adult,L,48,1000,MTT,TetrazoliumSalt,,7.3095,,132,10.1016/j.tiv.2011.12.004
3641,2012,Ag,I,Sphere,None,Commercial,Negative,29.57,28.41,68.55,-33.33,-15.83,HaCat,10000,H,Human,Skin,Keratinocyte,Adult,L,72,25,MTT,TetrazoliumSalt,,55.21,,132,10.1016/j.tiv.2011.12.004
3642,2012,Ag,I,Sphere,None,Commercial,Negative,29.57,28.41,68.55,-33.33,-15.83,HaCat,10000,H,Human,Skin,Keratinocyte,Adult,L,72,50,MTT,TetrazoliumSalt,,38.103,,132,10.1016/j.tiv.2011.12.004
3643,2012,Ag,I,Sphere,None,Commercial,Negative,29.57,28.41,68.55,-33.33,-15.83,HaCat,10000,H,Human,Skin,Keratinocyte,Adult,L,72,100,MTT,TetrazoliumSalt,,17.729,,132,10.1016/j.tiv.2011.12.004
3644,2012,Ag,I,Sphere,None,Commercial,Negative,29.57,28.41,68.55,-33.33,-15.83,HaCat,10000,H,Human,Skin,Keratinocyte,Adult,L,72,200,MTT,TetrazoliumSalt,,5.9098,,132,10.1016/j.tiv.2011.12.004
3645,2012,Ag,I,Sphere,None,Commercial,Negative,29.57,28.41,68.55,-33.33,-15.83,HaCat,10000,H,Human,Skin,Keratinocyte,Adult,L,72,400,MTT,TetrazoliumSalt,,4.9767,,132,10.1016/j.tiv.2011.12.004
3646,2012,Ag,I,Sphere,None,Commercial,Negative,29.57,28.41,68.55,-33.33,-15.83,HaCat,10000,H,Human,Skin,Keratinocyte,Adult,L,72,600,MTT,TetrazoliumSalt,,4.9767,,132,10.1016/j.tiv.2011.12.004
3647,2012,Ag,I,Sphere,None,Commercial,Negative,29.57,28.41,68.55,-33.33,-15.83,HaCat,10000,H,Human,Skin,Keratinocyte,Adult,L,72,800,MTT,TetrazoliumSalt,,6.5319,,132,10.1016/j.tiv.2011.12.004
3648,2012,Ag,I,Sphere,None,Commercial,Negative,29.57,28.41,68.55,-33.33,-15.83,HaCat,10000,H,Human,Skin,Keratinocyte,Adult,L,72,1000,MTT,TetrazoliumSalt,,9.4868,,132,10.1016/j.tiv.2011.12.004
3649,2012,Ag,I,Sphere,None,Commercial,Negative,29.57,28.41,65.45,-33.33,-20.67,HeLa,10000,H,Human,Cervix,Epithelial,Adult,L,24,20,MTT,TetrazoliumSalt,,101.44,,132,10.1016/j.tiv.2011.12.004
3650,2012,Ag,I,Sphere,None,Commercial,Negative,29.57,28.41,65.45,-33.33,-20.67,HeLa,10000,H,Human,Cervix,Epithelial,Adult,L,24,40,MTT,TetrazoliumSalt,,61.798,,132,10.1016/j.tiv.2011.12.004
3651,2012,Ag,I,Sphere,None,Commercial,Negative,29.57,28.41,65.45,-33.33,-20.67,HeLa,10000,H,Human,Cervix,Epithelial,Adult,L,24,60,MTT,TetrazoliumSalt,,59.23,,132,10.1016/j.tiv.2011.12.004
3652,2012,Ag,I,Sphere,None,Commercial,Negative,29.57,28.41,65.45,-33.33,-20.67,HeLa,10000,H,Human,Cervix,Epithelial,Adult,L,24,80,MTT,TetrazoliumSalt,,18.78,,132,10.1016/j.tiv.2011.12.004
3653,2012,Ag,I,Sphere,None,Commercial,Negative,29.57,28.41,65.45,-33.33,-20.67,HeLa,10000,H,Human,Cervix,Epithelial,Adult,L,24,100,MTT,TetrazoliumSalt,,16.533,,132,10.1016/j.tiv.2011.12.004
3654,2012,Ag,I,Sphere,None,Commercial,Negative,29.57,28.41,65.45,-33.33,-20.67,HeLa,10000,H,Human,Cervix,Epithelial,Adult,L,24,150,MTT,TetrazoliumSalt,,13.483,,132,10.1016/j.tiv.2011.12.004
3655,2012,Ag,I,Sphere,None,Commercial,Negative,29.57,28.41,65.45,-33.33,-20.67,HeLa,10000,H,Human,Cervix,Epithelial,Adult,L,24,200,MTT,TetrazoliumSalt,,12.841,,132,10.1016/j.tiv.2011.12.004
3656,2012,Ag,I,Sphere,None,Commercial,Negative,29.57,28.41,65.45,-33.33,-20.67,HeLa,10000,H,Human,Cervix,Epithelial,Adult,L,24,250,MTT,TetrazoliumSalt,,11.236,,132,10.1016/j.tiv.2011.12.004
3657,2012,Ag,I,Sphere,None,Commercial,Negative,29.57,28.41,65.45,-33.33,-20.67,HeLa,10000,H,Human,Cervix,Epithelial,Adult,L,48,20,MTT,TetrazoliumSalt,,9.6308,,132,10.1016/j.tiv.2011.12.004
3658,2012,Ag,I,Sphere,None,Commercial,Negative,29.57,28.41,65.45,-33.33,-20.67,HeLa,10000,H,Human,Cervix,Epithelial,Adult,L,48,40,MTT,TetrazoliumSalt,,8.6677,,132,10.1016/j.tiv.2011.12.004
3659,2012,Ag,I,Sphere,None,Commercial,Negative,29.57,28.41,65.45,-33.33,-20.67,HeLa,10000,H,Human,Cervix,Epithelial,Adult,L,48,60,MTT,TetrazoliumSalt,,7.3836,,132,10.1016/j.tiv.2011.12.004
3660,2012,Ag,I,Sphere,None,Commercial,Negative,29.57,28.41,65.45,-33.33,-20.67,HeLa,10000,H,Human,Cervix,Epithelial,Adult,L,48,80,MTT,TetrazoliumSalt,,6.4205,,132,10.1016/j.tiv.2011.12.004
3661,2012,Ag,I,Sphere,None,Commercial,Negative,29.57,28.41,65.45,-33.33,-20.67,HeLa,10000,H,Human,Cervix,Epithelial,Adult,L,48,100,MTT,TetrazoliumSalt,,4.8154,,132,10.1016/j.tiv.2011.12.004
3662,2012,Ag,I,Sphere,None,Commercial,Negative,29.57,28.41,65.45,-33.33,-20.67,HeLa,10000,H,Human,Cervix,Epithelial,Adult,L,48,150,MTT,TetrazoliumSalt,,4.4944,,132,10.1016/j.tiv.2011.12.004
3663,2012,Ag,I,Sphere,None,Commercial,Negative,29.57,28.41,65.45,-33.33,-20.67,HeLa,10000,H,Human,Cervix,Epithelial,Adult,L,48,200,MTT,TetrazoliumSalt,,4.4944,,132,10.1016/j.tiv.2011.12.004
3664,2012,Ag,I,Sphere,None,Commercial,Negative,29.57,28.41,65.45,-33.33,-20.67,HeLa,10000,H,Human,Cervix,Epithelial,Adult,L,48,250,MTT,TetrazoliumSalt,,4.4944,,132,10.1016/j.tiv.2011.12.004
3665,2012,Ag,I,Sphere,None,Commercial,Negative,29.57,28.41,65.45,-33.33,-20.67,HeLa,10000,H,Human,Cervix,Epithelial,Adult,L,72,20,MTT,TetrazoliumSalt,,7.3836,,132,10.1016/j.tiv.2011.12.004
3666,2012,Ag,I,Sphere,None,Commercial,Negative,29.57,28.41,65.45,-33.33,-20.67,HeLa,10000,H,Human,Cervix,Epithelial,Adult,L,72,40,MTT,TetrazoliumSalt,,7.7047,,132,10.1016/j.tiv.2011.12.004
3667,2012,Ag,I,Sphere,None,Commercial,Negative,29.57,28.41,65.45,-33.33,-20.67,HeLa,10000,H,Human,Cervix,Epithelial,Adult,L,72,60,MTT,TetrazoliumSalt,,5.7785,,132,10.1016/j.tiv.2011.12.004
3668,2012,Ag,I,Sphere,None,Commercial,Negative,29.57,28.41,65.45,-33.33,-20.67,HeLa,10000,H,Human,Cervix,Epithelial,Adult,L,72,80,MTT,TetrazoliumSalt,,4.8154,,132,10.1016/j.tiv.2011.12.004
3669,2012,Ag,I,Sphere,None,Commercial,Negative,29.57,28.41,65.45,-33.33,-20.67,HeLa,10000,H,Human,Cervix,Epithelial,Adult,L,72,100,MTT,TetrazoliumSalt,,2.8892,,132,10.1016/j.tiv.2011.12.004
3670,2012,Ag,I,Sphere,None,Commercial,Negative,29.57,28.41,65.45,-33.33,-20.67,HeLa,10000,H,Human,Cervix,Epithelial,Adult,L,72,150,MTT,TetrazoliumSalt,,2.5682,,132,10.1016/j.tiv.2011.12.004
3671,2012,Ag,I,Sphere,None,Commercial,Negative,29.57,28.41,65.45,-33.33,-20.67,HeLa,10000,H,Human,Cervix,Epithelial,Adult,L,72,200,MTT,TetrazoliumSalt,,3.5313,,132,10.1016/j.tiv.2011.12.004
3672,2012,Ag,I,Sphere,None,Commercial,Negative,29.57,28.41,65.45,-33.33,-20.67,HeLa,10000,H,Human,Cervix,Epithelial,Adult,L,72,250,MTT,TetrazoliumSalt,,3.8523,,132,10.1016/j.tiv.2011.12.004
3673,2015,IronOxide,I,Sphere,None,Pyrolysis,Negative,6,,,-36.5,,HeLa,100000,H,Human,Cervix,Epithelial,Adult,L,24,0.5,MTT,TetrazoliumSalt,,87.183,,133,10.1016/j.toxrep.2014.11.002
3674,2015,IronOxide,I,Sphere,None,Pyrolysis,Negative,6,,,-36.5,,HeLa,100000,H,Human,Cervix,Epithelial,Adult,L,24,2,MTT,TetrazoliumSalt,,86.44,,133,10.1016/j.toxrep.2014.11.002
3675,2015,IronOxide,I,Sphere,None,Pyrolysis,Negative,6,,,-36.5,,HeLa,100000,H,Human,Cervix,Epithelial,Adult,L,24,4,MTT,TetrazoliumSalt,,84.582,,133,10.1016/j.toxrep.2014.11.002
3676,2015,IronOxide,I,Sphere,None,Pyrolysis,Negative,6,,,-36.5,,HeLa,100000,H,Human,Cervix,Epithelial,Adult,L,48,0.5,MTT,TetrazoliumSalt,,77.523,,133,10.1016/j.toxrep.2014.11.002
3677,2015,IronOxide,I,Sphere,None,Pyrolysis,Negative,6,,,-36.5,,HeLa,100000,H,Human,Cervix,Epithelial,Adult,L,48,2,MTT,TetrazoliumSalt,,72.693,,133,10.1016/j.toxrep.2014.11.002
3678,2015,IronOxide,I,Sphere,None,Pyrolysis,Negative,6,,,-36.5,,HeLa,100000,H,Human,Cervix,Epithelial,Adult,L,48,4,MTT,TetrazoliumSalt,,65.263,,133,10.1016/j.toxrep.2014.11.002
3679,2015,IronOxide,I,Sphere,None,Pyrolysis,Negative,6,,,-36.5,,HeLa,100000,H,Human,Cervix,Epithelial,Adult,L,72,0.5,MTT,TetrazoliumSalt,,75.294,,133,10.1016/j.toxrep.2014.11.002
3680,2015,IronOxide,I,Sphere,None,Pyrolysis,Negative,6,,,-36.5,,HeLa,100000,H,Human,Cervix,Epithelial,Adult,L,72,2,MTT,TetrazoliumSalt,,50.217,,133,10.1016/j.toxrep.2014.11.002
3681,2015,IronOxide,I,Sphere,None,Pyrolysis,Negative,6,,,-36.5,,HeLa,100000,H,Human,Cervix,Epithelial,Adult,L,72,4,MTT,TetrazoliumSalt,,42.229,,133,10.1016/j.toxrep.2014.11.002
3682,2015,IronOxide,I,Sphere,Chitosan,Pyrolysis,Positive,8,,,11,,HeLa,100000,H,Human,Cervix,Epithelial,Adult,L,24,0.5,MTT,TetrazoliumSalt,,93.499,,133,10.1016/j.toxrep.2014.11.002
3683,2015,IronOxide,I,Sphere,Chitosan,Pyrolysis,Positive,8,,,11,,HeLa,100000,H,Human,Cervix,Epithelial,Adult,L,24,2,MTT,TetrazoliumSalt,,87.74,,133,10.1016/j.toxrep.2014.11.002
3684,2015,IronOxide,I,Sphere,Chitosan,Pyrolysis,Positive,8,,,11,,HeLa,100000,H,Human,Cervix,Epithelial,Adult,L,24,4,MTT,TetrazoliumSalt,,86.44,,133,10.1016/j.toxrep.2014.11.002
3685,2015,IronOxide,I,Sphere,Chitosan,Pyrolysis,Positive,8,,,11,,HeLa,100000,H,Human,Cervix,Epithelial,Adult,L,48,0.5,MTT,TetrazoliumSalt,,92.941,,133,10.1016/j.toxrep.2014.11.002
3686,2015,IronOxide,I,Sphere,Chitosan,Pyrolysis,Positive,8,,,11,,HeLa,100000,H,Human,Cervix,Epithelial,Adult,L,48,2,MTT,TetrazoliumSalt,,83.653,,133,10.1016/j.toxrep.2014.11.002
3687,2015,IronOxide,I,Sphere,Chitosan,Pyrolysis,Positive,8,,,11,,HeLa,100000,H,Human,Cervix,Epithelial,Adult,L,48,4,MTT,TetrazoliumSalt,,78.824,,133,10.1016/j.toxrep.2014.11.002
3688,2015,IronOxide,I,Sphere,Chitosan,Pyrolysis,Positive,8,,,11,,HeLa,100000,H,Human,Cervix,Epithelial,Adult,L,72,0.5,MTT,TetrazoliumSalt,,90.712,,133,10.1016/j.toxrep.2014.11.002
3689,2015,IronOxide,I,Sphere,Chitosan,Pyrolysis,Positive,8,,,11,,HeLa,100000,H,Human,Cervix,Epithelial,Adult,L,72,2,MTT,TetrazoliumSalt,,80.31,,133,10.1016/j.toxrep.2014.11.002
3690,2015,IronOxide,I,Sphere,Chitosan,Pyrolysis,Positive,8,,,11,,HeLa,100000,H,Human,Cervix,Epithelial,Adult,L,72,4,MTT,TetrazoliumSalt,,71.022,,133,10.1016/j.toxrep.2014.11.002
3691,2015,IronOxide,I,Sphere,None,Pyrolysis,Negative,6,,,-36.5,,A549,100000,H,Human,Lung,Epithelial,Adult,L,24,0.5,MTT,TetrazoliumSalt,,97.447,,133,10.1016/j.toxrep.2014.11.002
3692,2015,IronOxide,I,Sphere,None,Pyrolysis,Negative,6,,,-36.5,,A549,100000,H,Human,Lung,Epithelial,Adult,L,24,2,MTT,TetrazoliumSalt,,94.681,,133,10.1016/j.toxrep.2014.11.002
3693,2015,IronOxide,I,Sphere,None,Pyrolysis,Negative,6,,,-36.5,,A549,100000,H,Human,Lung,Epithelial,Adult,L,24,4,MTT,TetrazoliumSalt,,91.277,,133,10.1016/j.toxrep.2014.11.002
3694,2015,IronOxide,I,Sphere,None,Pyrolysis,Negative,6,,,-36.5,,A549,100000,H,Human,Lung,Epithelial,Adult,L,48,0.5,MTT,TetrazoliumSalt,,92.766,,133,10.1016/j.toxrep.2014.11.002
3695,2015,IronOxide,I,Sphere,None,Pyrolysis,Negative,6,,,-36.5,,A549,100000,H,Human,Lung,Epithelial,Adult,L,48,2,MTT,TetrazoliumSalt,,80.426,,133,10.1016/j.toxrep.2014.11.002
3696,2015,IronOxide,I,Sphere,None,Pyrolysis,Negative,6,,,-36.5,,A549,100000,H,Human,Lung,Epithelial,Adult,L,48,4,MTT,TetrazoliumSalt,,63.404,,133,10.1016/j.toxrep.2014.11.002
3697,2015,IronOxide,I,Sphere,None,Pyrolysis,Negative,6,,,-36.5,,A549,100000,H,Human,Lung,Epithelial,Adult,L,72,0.5,MTT,TetrazoliumSalt,,85.745,,133,10.1016/j.toxrep.2014.11.002
3698,2015,IronOxide,I,Sphere,None,Pyrolysis,Negative,6,,,-36.5,,A549,100000,H,Human,Lung,Epithelial,Adult,L,72,2,MTT,TetrazoliumSalt,,71.915,,133,10.1016/j.toxrep.2014.11.002
3699,2015,IronOxide,I,Sphere,None,Pyrolysis,Negative,6,,,-36.5,,A549,100000,H,Human,Lung,Epithelial,Adult,L,72,4,MTT,TetrazoliumSalt,,45.319,,133,10.1016/j.toxrep.2014.11.002
3700,2015,IronOxide,I,Sphere,Chitosan,Pyrolysis,Positive,8,,,11,,A549,100000,H,Human,Lung,Epithelial,Adult,L,24,0.5,MTT,TetrazoliumSalt,,100,,133,10.1016/j.toxrep.2014.11.002
3701,2015,IronOxide,I,Sphere,Chitosan,Pyrolysis,Positive,8,,,11,,A549,100000,H,Human,Lung,Epithelial,Adult,L,24,2,MTT,TetrazoliumSalt,,95.532,,133,10.1016/j.toxrep.2014.11.002
3702,2015,IronOxide,I,Sphere,Chitosan,Pyrolysis,Positive,8,,,11,,A549,100000,H,Human,Lung,Epithelial,Adult,L,24,4,MTT,TetrazoliumSalt,,93.192,,133,10.1016/j.toxrep.2014.11.002
3703,2015,IronOxide,I,Sphere,Chitosan,Pyrolysis,Positive,8,,,11,,A549,100000,H,Human,Lung,Epithelial,Adult,L,48,0.5,MTT,TetrazoliumSalt,,96.596,,133,10.1016/j.toxrep.2014.11.002
3704,2015,IronOxide,I,Sphere,Chitosan,Pyrolysis,Positive,8,,,11,,A549,100000,H,Human,Lung,Epithelial,Adult,L,48,2,MTT,TetrazoliumSalt,,90.426,,133,10.1016/j.toxrep.2014.11.002
3705,2015,IronOxide,I,Sphere,Chitosan,Pyrolysis,Positive,8,,,11,,A549,100000,H,Human,Lung,Epithelial,Adult,L,48,4,MTT,TetrazoliumSalt,,83.191,,133,10.1016/j.toxrep.2014.11.002
3706,2015,IronOxide,I,Sphere,Chitosan,Pyrolysis,Positive,8,,,11,,A549,100000,H,Human,Lung,Epithelial,Adult,L,72,0.5,MTT,TetrazoliumSalt,,92.34,,133,10.1016/j.toxrep.2014.11.002
3707,2015,IronOxide,I,Sphere,Chitosan,Pyrolysis,Positive,8,,,11,,A549,100000,H,Human,Lung,Epithelial,Adult,L,72,2,MTT,TetrazoliumSalt,,88.085,,133,10.1016/j.toxrep.2014.11.002
3708,2015,IronOxide,I,Sphere,Chitosan,Pyrolysis,Positive,8,,,11,,A549,100000,H,Human,Lung,Epithelial,Adult,L,72,4,MTT,TetrazoliumSalt,,74.468,,133,10.1016/j.toxrep.2014.11.002
3709,2015,IronOxide,I,Sphere,None,Pyrolysis,Negative,6,,,-36.5,,HEK293,100000,H,Human,Kidney,Epithelial,Embryonic,L,24,0.5,MTT,TetrazoliumSalt,,93.8,,133,10.1016/j.toxrep.2014.11.002
3710,2015,IronOxide,I,Sphere,None,Pyrolysis,Negative,6,,,-36.5,,HEK293,100000,H,Human,Kidney,Epithelial,Embryonic,L,24,2,MTT,TetrazoliumSalt,,88.875,,133,10.1016/j.toxrep.2014.11.002
3711,2015,IronOxide,I,Sphere,None,Pyrolysis,Negative,6,,,-36.5,,HEK293,100000,H,Human,Kidney,Epithelial,Embryonic,L,24,4,MTT,TetrazoliumSalt,,74.468,,133,10.1016/j.toxrep.2014.11.002
3712,2015,IronOxide,I,Sphere,None,Pyrolysis,Negative,6,,,-36.5,,HEK293,100000,H,Human,Kidney,Epithelial,Embryonic,L,48,0.5,MTT,TetrazoliumSalt,,87.052,,133,10.1016/j.toxrep.2014.11.002
3713,2015,IronOxide,I,Sphere,None,Pyrolysis,Negative,6,,,-36.5,,HEK293,100000,H,Human,Kidney,Epithelial,Embryonic,L,48,2,MTT,TetrazoliumSalt,,75.198,,133,10.1016/j.toxrep.2014.11.002
3714,2015,IronOxide,I,Sphere,None,Pyrolysis,Negative,6,,,-36.5,,HEK293,100000,H,Human,Kidney,Epithelial,Embryonic,L,48,4,MTT,TetrazoliumSalt,,67.173,,133,10.1016/j.toxrep.2014.11.002
3715,2015,IronOxide,I,Sphere,Chitosan,Pyrolysis,Positive,8,,,11,,HEK293,100000,H,Human,Kidney,Epithelial,Embryonic,L,24,0.5,MTT,TetrazoliumSalt,,98.9,,133,10.1016/j.toxrep.2014.11.002
3716,2015,IronOxide,I,Sphere,Chitosan,Pyrolysis,Positive,8,,,11,,HEK293,100000,H,Human,Kidney,Epithelial,Embryonic,L,24,2,MTT,TetrazoliumSalt,,97.629,,133,10.1016/j.toxrep.2014.11.002
3717,2015,IronOxide,I,Sphere,Chitosan,Pyrolysis,Positive,8,,,11,,HEK293,100000,H,Human,Kidney,Epithelial,Embryonic,L,24,4,MTT,TetrazoliumSalt,,95.988,,133,10.1016/j.toxrep.2014.11.002
3718,2015,IronOxide,I,Sphere,Chitosan,Pyrolysis,Positive,8,,,11,,HEK293,100000,H,Human,Kidney,Epithelial,Embryonic,L,48,0.5,MTT,TetrazoliumSalt,,98.941,,133,10.1016/j.toxrep.2014.11.002
3719,2015,IronOxide,I,Sphere,Chitosan,Pyrolysis,Positive,8,,,11,,HEK293,100000,H,Human,Kidney,Epithelial,Embryonic,L,48,2,MTT,TetrazoliumSalt,,97.629,,133,10.1016/j.toxrep.2014.11.002
3720,2015,IronOxide,I,Sphere,Chitosan,Pyrolysis,Positive,8,,,11,,HEK293,100000,H,Human,Kidney,Epithelial,Embryonic,L,48,4,MTT,TetrazoliumSalt,,95.076,,133,10.1016/j.toxrep.2014.11.002
3721,2018,MWCNT,C,Nanotube,None,Commercial,Negative,25,186.5,201.1,-28.4,-26.03,HUVEC,40000,H,Human,Umbilical Vein,Endothelial,Embryonic,P,24,8,CCK-8,TetrazoliumSalt,80,93.005,0.27,134,10.1016/j.ecoenv.2018.06.025
3722,2018,MWCNT,C,Nanotube,None,Commercial,Negative,25,186.5,201.1,-28.4,-26.03,HUVEC,40000,H,Human,Umbilical Vein,Endothelial,Embryonic,P,24,32,CCK-8,TetrazoliumSalt,80,85.215,0.27,134,10.1016/j.ecoenv.2018.06.025
3723,2018,MWCNT,C,Nanotube,None,Commercial,Negative,25,186.5,201.1,-28.4,-26.03,HUVEC,40000,H,Human,Umbilical Vein,Endothelial,Embryonic,P,24,128,CCK-8,TetrazoliumSalt,80,59.936,0.27,134,10.1016/j.ecoenv.2018.06.025
3724,2018,MWCNT,C,Nanotube,COOH,Commercial,Negative,25,210.97,221.9,-5.63,-5.5,HUVEC,40000,H,Human,Umbilical Vein,Endothelial,Embryonic,P,24,8,CCK-8,TetrazoliumSalt,80,81.24,0.3,134,10.1016/j.ecoenv.2018.06.025
3725,2018,MWCNT,C,Nanotube,COOH,Commercial,Negative,25,210.97,221.9,-5.63,-5.5,HUVEC,40000,H,Human,Umbilical Vein,Endothelial,Embryonic,P,24,32,CCK-8,TetrazoliumSalt,80,72.973,0.3,134,10.1016/j.ecoenv.2018.06.025
3726,2018,MWCNT,C,Nanotube,COOH,Commercial,Negative,25,210.97,221.9,-5.63,-5.5,HUVEC,40000,H,Human,Umbilical Vein,Endothelial,Embryonic,P,24,128,CCK-8,TetrazoliumSalt,80,46.741,0.3,134,10.1016/j.ecoenv.2018.06.025
3727,2011,ZnO,I,Rod,None,Sol-Gel Method,Negative,52,,97,,-29,A549,10000,H,Human,Lung,Epithelial,Adult,L,24,5,MTT,TetrazoliumSalt,2.88,95.017,,135,10.1016/j.nano.2011.04.011
3728,2011,ZnO,I,Rod,None,Sol-Gel Method,Negative,52,,97,,-29,A549,10000,H,Human,Lung,Epithelial,Adult,L,24,10,MTT,TetrazoliumSalt,2.88,73.09,,135,10.1016/j.nano.2011.04.011
3729,2011,ZnO,I,Rod,None,Sol-Gel Method,Negative,52,,97,,-29,A549,10000,H,Human,Lung,Epithelial,Adult,L,24,25,MTT,TetrazoliumSalt,2.88,60.133,,135,10.1016/j.nano.2011.04.011
3730,2011,ZnO,I,Rod,None,Sol-Gel Method,Negative,52,,97,,-29,A549,10000,H,Human,Lung,Epithelial,Adult,L,24,50,MTT,TetrazoliumSalt,2.88,49.169,,135,10.1016/j.nano.2011.04.011
3731,2011,ZnO,I,Rod,None,Sol-Gel Method,Negative,52,,97,,-29,A549,10000,H,Human,Lung,Epithelial,Adult,L,24,100,MTT,TetrazoliumSalt,2.88,39.092,,135,10.1016/j.nano.2011.04.011
3732,2011,ZnO,I,Rod,None,Sol-Gel Method,Negative,52,,97,,-29,A549,10000,H,Human,Lung,Epithelial,Adult,L,48,5,MTT,TetrazoliumSalt,2.88,93.245,,135,10.1016/j.nano.2011.04.011
3733,2011,ZnO,I,Rod,None,Sol-Gel Method,Negative,52,,97,,-29,A549,10000,H,Human,Lung,Epithelial,Adult,L,48,10,MTT,TetrazoliumSalt,2.88,60.908,,135,10.1016/j.nano.2011.04.011
3734,2011,ZnO,I,Rod,None,Sol-Gel Method,Negative,52,,97,,-29,A549,10000,H,Human,Lung,Epithelial,Adult,L,48,25,MTT,TetrazoliumSalt,2.88,47.841,,135,10.1016/j.nano.2011.04.011
3735,2011,ZnO,I,Rod,None,Sol-Gel Method,Negative,52,,97,,-29,A549,10000,H,Human,Lung,Epithelial,Adult,L,48,50,MTT,TetrazoliumSalt,2.88,37.874,,135,10.1016/j.nano.2011.04.011
3736,2011,ZnO,I,Rod,None,Sol-Gel Method,Negative,52,,97,,-29,A549,10000,H,Human,Lung,Epithelial,Adult,L,48,100,MTT,TetrazoliumSalt,2.88,26.91,,135,10.1016/j.nano.2011.04.011
3737,2020,NiO,I,Sphere,None,Commercial,Positive,21.6,346,197,25.3,-11.5,HepG2,10000,H,Human,Liver,Epithelial,Adult,L,24,5,MTS,TetrazoliumSalt,,101.65,,136,10.1016/j.chemosphere.2019.125488
3738,2020,NiO,I,Sphere,None,Commercial,Positive,21.6,346,197,25.3,-11.5,HepG2,10000,H,Human,Liver,Epithelial,Adult,L,24,10,MTS,TetrazoliumSalt,,82.234,,136,10.1016/j.chemosphere.2019.125488
3739,2020,NiO,I,Sphere,None,Commercial,Positive,21.6,346,197,25.3,-11.5,HepG2,10000,H,Human,Liver,Epithelial,Adult,L,24,25,MTS,TetrazoliumSalt,,71.827,,136,10.1016/j.chemosphere.2019.125488
3740,2020,NiO,I,Sphere,None,Commercial,Positive,21.6,346,197,25.3,-11.5,HepG2,10000,H,Human,Liver,Epithelial,Adult,L,24,50,MTS,TetrazoliumSalt,,59.518,,136,10.1016/j.chemosphere.2019.125488
3741,2020,NiO,I,Sphere,None,Commercial,Positive,21.6,346,197,25.3,-11.5,HepG2,10000,H,Human,Liver,Epithelial,Adult,L,24,100,MTS,TetrazoliumSalt,,39.848,,136,10.1016/j.chemosphere.2019.125488
3742,2020,NiO,I,Sphere,None,Commercial,Positive,21.6,346,197,25.3,-11.5,HepG2,10000,H,Human,Liver,Epithelial,Adult,L,24,5,NRU,NeutralRed,,97.387,,136,10.1016/j.chemosphere.2019.125488
3743,2020,NiO,I,Sphere,None,Commercial,Positive,21.6,346,197,25.3,-11.5,HepG2,10000,H,Human,Liver,Epithelial,Adult,L,24,10,NRU,NeutralRed,,95.873,,136,10.1016/j.chemosphere.2019.125488
3744,2020,NiO,I,Sphere,None,Commercial,Positive,21.6,346,197,25.3,-11.5,HepG2,10000,H,Human,Liver,Epithelial,Adult,L,24,25,NRU,NeutralRed,,92.71,,136,10.1016/j.chemosphere.2019.125488
3745,2020,NiO,I,Sphere,None,Commercial,Positive,21.6,346,197,25.3,-11.5,HepG2,10000,H,Human,Liver,Epithelial,Adult,L,24,50,NRU,NeutralRed,,85.282,,136,10.1016/j.chemosphere.2019.125488
3746,2020,NiO,I,Sphere,None,Commercial,Positive,21.6,346,197,25.3,-11.5,HepG2,10000,H,Human,Liver,Epithelial,Adult,L,24,100,NRU,NeutralRed,,81.568,,136,10.1016/j.chemosphere.2019.125488
3747,2012,NiO,I,Sphere,None,Commercial,,22,,151,,,HEp-2,10000,H,Human,Cervix,Epithelial,Adult,L,24,1,MTT,TetrazoliumSalt,,94.911,,137,10.1016/j.fct.2012.01.017
3748,2012,NiO,I,Sphere,None,Commercial,,22,,151,,,HEp-2,10000,H,Human,Cervix,Epithelial,Adult,L,24,2,MTT,TetrazoliumSalt,,80.407,,137,10.1016/j.fct.2012.01.017
3749,2012,NiO,I,Sphere,None,Commercial,,22,,151,,,HEp-2,10000,H,Human,Cervix,Epithelial,Adult,L,24,5,MTT,TetrazoliumSalt,,79.262,,137,10.1016/j.fct.2012.01.017
3750,2012,NiO,I,Sphere,None,Commercial,,22,,151,,,HEp-2,10000,H,Human,Cervix,Epithelial,Adult,L,24,10,MTT,TetrazoliumSalt,,58.779,,137,10.1016/j.fct.2012.01.017
3751,2012,NiO,I,Sphere,None,Commercial,,22,,151,,,HEp-2,10000,H,Human,Cervix,Epithelial,Adult,L,24,25,MTT,TetrazoliumSalt,,43.13,,137,10.1016/j.fct.2012.01.017
3752,2012,NiO,I,Sphere,None,Commercial,,22,,151,,,HEp-2,10000,H,Human,Cervix,Epithelial,Adult,L,24,50,MTT,TetrazoliumSalt,,20.229,,137,10.1016/j.fct.2012.01.017
3753,2012,NiO,I,Sphere,None,Commercial,,22,,151,,,HEp-2,10000,H,Human,Cervix,Epithelial,Adult,L,24,100,MTT,TetrazoliumSalt,,11.196,,137,10.1016/j.fct.2012.01.017
3754,2012,NiO,I,Sphere,None,Commercial,,22,,151,,,MCF-7,10000,H,Human,Breast,Epithelial,Adult,L,24,1,MTT,TetrazoliumSalt,,93.13,,137,10.1016/j.fct.2012.01.017
3755,2012,NiO,I,Sphere,None,Commercial,,22,,151,,,MCF-7,10000,H,Human,Breast,Epithelial,Adult,L,24,2,MTT,TetrazoliumSalt,,75.064,,137,10.1016/j.fct.2012.01.017
3756,2012,NiO,I,Sphere,None,Commercial,,22,,151,,,MCF-7,10000,H,Human,Breast,Epithelial,Adult,L,24,5,MTT,TetrazoliumSalt,,70.483,,137,10.1016/j.fct.2012.01.017
3757,2012,NiO,I,Sphere,None,Commercial,,22,,151,,,MCF-7,10000,H,Human,Breast,Epithelial,Adult,L,24,10,MTT,TetrazoliumSalt,,48.219,,137,10.1016/j.fct.2012.01.017
