Repository: TorinK2/ml-for-nanocytotoxicity

This reposity stores the code for Torin Kovach's NanoBioTech project, "Towards a More General, Better Understood in 
silico Model of Nanoparticle Cytotoxicity."

File: raw_datasets/gul_2021.csv (part 18 of 19)
No,Year,Material,Type,Shape,Coat/Functional Group,Synthesis_Method,Surface_Charge,Diameter (nm),Size_in_Water (nm),Size_in_Medium (nm),Zeta_in_Water (mV),Zeta_in_Medium (mV),Cell_Type,No_of_Cells (cells/well),Human_Animal,Cell_Source,Cell_Tissue,Cell_Morphology,Cell_Age,Cell Line_Primary Cell,Time (hr),Concentration (ug/ml),Test,Test_Indicator,Aspect_Ratio,Cell_Viability (%),PDI,Article_ID,DOI
3758,2012,NiO,I,Sphere,None,Commercial,,22,,151,,,MCF-7,10000,H,Human,Breast,Epithelial,Adult,L,24,25,MTT,TetrazoliumSalt,,33.461,,137,10.1016/j.fct.2012.01.017
3759,2012,NiO,I,Sphere,None,Commercial,,22,,151,,,MCF-7,10000,H,Human,Breast,Epithelial,Adult,L,24,50,MTT,TetrazoliumSalt,,16.031,,137,10.1016/j.fct.2012.01.017
3760,2012,NiO,I,Sphere,None,Commercial,,22,,151,,,MCF-7,10000,H,Human,Breast,Epithelial,Adult,L,24,100,MTT,TetrazoliumSalt,,8.7786,,137,10.1016/j.fct.2012.01.017
3761,2012,NiO,I,Sphere,None,Commercial,,22,,151,,,HEp-2,10000,H,Human,Cervix,Epithelial,Adult,L,24,1,NRU,NeutralRed,,98.588,,137,10.1016/j.fct.2012.01.017
3762,2012,NiO,I,Sphere,None,Commercial,,22,,151,,,HEp-2,10000,H,Human,Cervix,Epithelial,Adult,L,24,2,NRU,NeutralRed,,84.339,,137,10.1016/j.fct.2012.01.017
3763,2012,NiO,I,Sphere,None,Commercial,,22,,151,,,HEp-2,10000,H,Human,Cervix,Epithelial,Adult,L,24,5,NRU,NeutralRed,,69.576,,137,10.1016/j.fct.2012.01.017
3764,2012,NiO,I,Sphere,None,Commercial,,22,,151,,,HEp-2,10000,H,Human,Cervix,Epithelial,Adult,L,24,10,NRU,NeutralRed,,53.017,,137,10.1016/j.fct.2012.01.017
3765,2012,NiO,I,Sphere,None,Commercial,,22,,151,,,HEp-2,10000,H,Human,Cervix,Epithelial,Adult,L,24,25,NRU,NeutralRed,,38.768,,137,10.1016/j.fct.2012.01.017
3766,2012,NiO,I,Sphere,None,Commercial,,22,,151,,,HEp-2,10000,H,Human,Cervix,Epithelial,Adult,L,24,50,NRU,NeutralRed,,25.546,,137,10.1016/j.fct.2012.01.017
3767,2012,NiO,I,Sphere,None,Commercial,,22,,151,,,HEp-2,10000,H,Human,Cervix,Epithelial,Adult,L,24,100,NRU,NeutralRed,,15.661,,137,10.1016/j.fct.2012.01.017
3768,2012,NiO,I,Sphere,None,Commercial,,22,,151,,,MCF-7,10000,H,Human,Breast,Epithelial,Adult,L,24,1,NRU,NeutralRed,,94.095,,137,10.1016/j.fct.2012.01.017
3769,2012,NiO,I,Sphere,None,Commercial,,22,,151,,,MCF-7,10000,H,Human,Breast,Epithelial,Adult,L,24,2,NRU,NeutralRed,,77.535,,137,10.1016/j.fct.2012.01.017
3770,2012,NiO,I,Sphere,None,Commercial,,22,,151,,,MCF-7,10000,H,Human,Breast,Epithelial,Adult,L,24,5,NRU,NeutralRed,,58.28,,137,10.1016/j.fct.2012.01.017
3771,2012,NiO,I,Sphere,None,Commercial,,22,,151,,,MCF-7,10000,H,Human,Breast,Epithelial,Adult,L,24,10,NRU,NeutralRed,,44.673,,137,10.1016/j.fct.2012.01.017
3772,2012,NiO,I,Sphere,None,Commercial,,22,,151,,,MCF-7,10000,H,Human,Breast,Epithelial,Adult,L,24,25,NRU,NeutralRed,,33.761,,137,10.1016/j.fct.2012.01.017
3773,2012,NiO,I,Sphere,None,Commercial,,22,,151,,,MCF-7,10000,H,Human,Breast,Epithelial,Adult,L,24,50,NRU,NeutralRed,,20.796,,137,10.1016/j.fct.2012.01.017
3774,2012,NiO,I,Sphere,None,Commercial,,22,,151,,,MCF-7,10000,H,Human,Breast,Epithelial,Adult,L,24,100,NRU,NeutralRed,,13.992,,137,10.1016/j.fct.2012.01.017
3775,2012,CuO,I,Sphere,None,Commercial,Negative,30,276.4,185.2,-29.1,-7.05,A549,5000,H,Human,Lung,Epithelial,Adult,L,24,0.5,CCK-8,TetrazoliumSalt,,109.73,,138,10.1021/tx3002093
3776,2012,CuO,I,Sphere,None,Commercial,Negative,30,276.4,185.2,-29.1,-7.05,A549,5000,H,Human,Lung,Epithelial,Adult,L,24,1,CCK-8,TetrazoliumSalt,,103.7,,138,10.1021/tx3002093
3777,2012,CuO,I,Sphere,None,Commercial,Negative,30,276.4,185.2,-29.1,-7.05,A549,5000,H,Human,Lung,Epithelial,Adult,L,24,5,CCK-8,TetrazoliumSalt,,97.86,,138,10.1021/tx3002093
3778,2012,CuO,I,Sphere,None,Commercial,Negative,30,276.4,185.2,-29.1,-7.05,A549,5000,H,Human,Lung,Epithelial,Adult,L,24,20,CCK-8,TetrazoliumSalt,,84.241,,138,10.1021/tx3002093
3779,2012,CuO,I,Sphere,None,Commercial,Negative,30,276.4,185.2,-29.1,-7.05,A549,5000,H,Human,Lung,Epithelial,Adult,L,24,30,CCK-8,TetrazoliumSalt,,56.42,,138,10.1021/tx3002093
3780,2012,CuO,I,Sphere,None,Commercial,Negative,30,276.4,185.2,-29.1,-7.05,A549,5000,H,Human,Lung,Epithelial,Adult,L,24,40,CCK-8,TetrazoliumSalt,,19.844,,138,10.1021/tx3002093
3781,2012,CuO,I,Sphere,None,Commercial,Negative,30,276.4,185.2,-29.1,-7.05,A549,5000,H,Human,Lung,Epithelial,Adult,L,24,50,CCK-8,TetrazoliumSalt,,4.2802,,138,10.1021/tx3002093
3782,2012,CuO,I,Sphere,None,Commercial,Negative,30,276.4,185.2,-29.1,-7.05,A549,5000,H,Human,Lung,Epithelial,Adult,L,24,100,CCK-8,TetrazoliumSalt,,3.3074,,138,10.1021/tx3002093
3783,2012,CuO,I,Sphere,None,Commercial,Negative,30,276.4,185.2,-29.1,-7.05,A549,5000,H,Human,Lung,Epithelial,Adult,L,48,0.5,CCK-8,TetrazoliumSalt,,104.67,,138,10.1021/tx3002093
3784,2012,CuO,I,Sphere,None,Commercial,Negative,30,276.4,185.2,-29.1,-7.05,A549,5000,H,Human,Lung,Epithelial,Adult,L,48,1,CCK-8,TetrazoliumSalt,,101.36,,138,10.1021/tx3002093
3785,2012,CuO,I,Sphere,None,Commercial,Negative,30,276.4,185.2,-29.1,-7.05,A549,5000,H,Human,Lung,Epithelial,Adult,L,48,5,CCK-8,TetrazoliumSalt,,65.564,,138,10.1021/tx3002093
3786,2012,CuO,I,Sphere,None,Commercial,Negative,30,276.4,185.2,-29.1,-7.05,A549,5000,H,Human,Lung,Epithelial,Adult,L,48,20,CCK-8,TetrazoliumSalt,,27.821,,138,10.1021/tx3002093
3787,2012,CuO,I,Sphere,None,Commercial,Negative,30,276.4,185.2,-29.1,-7.05,A549,5000,H,Human,Lung,Epithelial,Adult,L,48,30,CCK-8,TetrazoliumSalt,,2.9183,,138,10.1021/tx3002093
3788,2012,CuO,I,Sphere,None,Commercial,Negative,30,276.4,185.2,-29.1,-7.05,A549,5000,H,Human,Lung,Epithelial,Adult,L,48,40,CCK-8,TetrazoliumSalt,,2.5292,,138,10.1021/tx3002093
3789,2012,CuO,I,Sphere,None,Commercial,Negative,30,276.4,185.2,-29.1,-7.05,A549,5000,H,Human,Lung,Epithelial,Adult,L,48,50,CCK-8,TetrazoliumSalt,,1.1673,,138,10.1021/tx3002093
3790,2012,CuO,I,Sphere,None,Commercial,Negative,30,276.4,185.2,-29.1,-7.05,A549,5000,H,Human,Lung,Epithelial,Adult,L,48,100,CCK-8,TetrazoliumSalt,,0.7782,,138,10.1021/tx3002093
3791,2015,SiO2,I,Sphere,None,Commercial,Negative,9,17.345,27.2,-26.96,,RAW264.7,6000,A,Mouse,Ascites,Monocyte/Macrophage,Adult,L,48,5,Live/Dead,PropidiumIodide,,89.744,,139,10.2147/IJN.S72580
3792,2015,SiO2,I,Sphere,None,Commercial,Negative,9,17.345,27.2,-26.96,,RAW264.7,6000,A,Mouse,Ascites,Monocyte/Macrophage,Adult,L,48,10,Live/Dead,PropidiumIodide,,85.755,,139,10.2147/IJN.S72580
3793,2015,SiO2,I,Sphere,None,Commercial,Negative,9,17.345,27.2,-26.96,,RAW264.7,6000,A,Mouse,Ascites,Monocyte/Macrophage,Adult,L,48,100,Live/Dead,PropidiumIodide,,7.9772,,139,10.2147/IJN.S72580
3794,2015,SiO2,I,Sphere,None,Commercial,Negative,9,17.345,27.2,-26.96,,RAW264.7,6000,A,Mouse,Ascites,Monocyte/Macrophage,Adult,L,48,1000,Live/Dead,PropidiumIodide,,9.6866,,139,10.2147/IJN.S72580
3795,2015,Au,I,Sphere,Citrate,Commercial,Negative,4.7,12.26,146.1,-57.5,,RAW264.7,6000,A,Mouse,Ascites,Monocyte/Macrophage,Adult,L,48,5,Live/Dead,PropidiumIodide,,100.28,,139,10.2147/IJN.S72580
3796,2015,Au,I,Sphere,Citrate,Commercial,Negative,4.7,12.26,146.1,-57.5,,RAW264.7,6000,A,Mouse,Ascites,Monocyte/Macrophage,Adult,L,48,10,Live/Dead,PropidiumIodide,,98.86,,139,10.2147/IJN.S72580
3797,2015,Au,I,Sphere,Citrate,Commercial,Negative,4.7,12.26,146.1,-57.5,,RAW264.7,6000,A,Mouse,Ascites,Monocyte/Macrophage,Adult,L,48,100,Live/Dead,PropidiumIodide,,53.561,,139,10.2147/IJN.S72580
3798,2015,SiO2,I,Sphere,None,Commercial,Negative,280,283.6,14.3,-73.8,,RAW264.7,6000,A,Mouse,Ascites,Monocyte/Macrophage,Adult,L,48,5,Live/Dead,PropidiumIodide,,100.28,,139,10.2147/IJN.S72580
3799,2015,SiO2,I,Sphere,None,Commercial,Negative,280,283.6,14.3,-73.8,,RAW264.7,6000,A,Mouse,Ascites,Monocyte/Macrophage,Adult,L,48,10,Live/Dead,PropidiumIodide,,89.744,,139,10.2147/IJN.S72580
3800,2015,SiO2,I,Sphere,None,Commercial,Negative,280,283.6,14.3,-73.8,,RAW264.7,6000,A,Mouse,Ascites,Monocyte/Macrophage,Adult,L,48,100,Live/Dead,PropidiumIodide,,25.926,,139,10.2147/IJN.S72580
3801,2015,SiO2,I,Sphere,None,Commercial,Negative,280,283.6,14.3,-73.8,,RAW264.7,6000,A,Mouse,Ascites,Monocyte/Macrophage,Adult,L,48,1000,Live/Dead,PropidiumIodide,,23.077,,139,10.2147/IJN.S72580
3802,2015,Au,I,Sphere,Citrate,Commercial,Negative,270,230.8,167.2,-45.96,,RAW264.7,6000,A,Mouse,Ascites,Monocyte/Macrophage,Adult,L,48,5,Live/Dead,PropidiumIodide,,93.162,,139,10.2147/IJN.S72580
3803,2015,Au,I,Sphere,Citrate,Commercial,Negative,270,230.8,167.2,-45.96,,RAW264.7,6000,A,Mouse,Ascites,Monocyte/Macrophage,Adult,L,48,10,Live/Dead,PropidiumIodide,,94.872,,139,10.2147/IJN.S72580
3804,2015,Au,I,Sphere,Citrate,Commercial,Negative,270,230.8,167.2,-45.96,,RAW264.7,6000,A,Mouse,Ascites,Monocyte/Macrophage,Adult,L,48,100,Live/Dead,PropidiumIodide,,94.872,,139,10.2147/IJN.S72580
3805,2015,Au,I,Sphere,Citrate,Commercial,Negative,270,230.8,167.2,-45.96,,RAW264.7,6000,A,Mouse,Ascites,Monocyte/Macrophage,Adult,L,48,1000,Live/Dead,PropidiumIodide,,88.604,,139,10.2147/IJN.S72580
3806,2015,SiO2,I,Sphere,None,Commercial,Negative,9,17.345,27.2,-26.96,,RAW264.7,6000,A,Mouse,Ascites,Monocyte/Macrophage,Adult,L,48,5,Live/Dead,CalceinAM,,86.005,,139,10.2147/IJN.S72580
3807,2015,SiO2,I,Sphere,None,Commercial,Negative,9,17.345,27.2,-26.96,,RAW264.7,6000,A,Mouse,Ascites,Monocyte/Macrophage,Adult,L,48,10,Live/Dead,CalceinAM,,84.224,,139,10.2147/IJN.S72580
3808,2015,SiO2,I,Sphere,None,Commercial,Negative,9,17.345,27.2,-26.96,,RAW264.7,6000,A,Mouse,Ascites,Monocyte/Macrophage,Adult,L,48,100,Live/Dead,CalceinAM,,14.249,,139,10.2147/IJN.S72580
3809,2015,SiO2,I,Sphere,None,Commercial,Negative,9,17.345,27.2,-26.96,,RAW264.7,6000,A,Mouse,Ascites,Monocyte/Macrophage,Adult,L,48,1000,Live/Dead,CalceinAM,,7.888,,139,10.2147/IJN.S72580
3810,2015,Au,I,Sphere,Citrate,Commercial,Negative,4.7,12.26,146.1,-57.5,,RAW264.7,6000,A,Mouse,Ascites,Monocyte/Macrophage,Adult,L,48,5,Live/Dead,CalceinAM,,100.25,,139,10.2147/IJN.S72580
3811,2015,Au,I,Sphere,Citrate,Commercial,Negative,4.7,12.26,146.1,-57.5,,RAW264.7,6000,A,Mouse,Ascites,Monocyte/Macrophage,Adult,L,48,10,Live/Dead,CalceinAM,,82.952,,139,10.2147/IJN.S72580
3812,2015,Au,I,Sphere,Citrate,Commercial,Negative,4.7,12.26,146.1,-57.5,,RAW264.7,6000,A,Mouse,Ascites,Monocyte/Macrophage,Adult,L,48,100,Live/Dead,CalceinAM,,68.957,,139,10.2147/IJN.S72580
3813,2015,SiO2,I,Sphere,None,Commercial,Negative,280,283.6,14.3,-73.8,,RAW264.7,6000,A,Mouse,Ascites,Monocyte/Macrophage,Adult,L,48,5,Live/Dead,CalceinAM,,98.982,,139,10.2147/IJN.S72580
3814,2015,SiO2,I,Sphere,None,Commercial,Negative,280,283.6,14.3,-73.8,,RAW264.7,6000,A,Mouse,Ascites,Monocyte/Macrophage,Adult,L,48,10,Live/Dead,CalceinAM,,82.952,,139,10.2147/IJN.S72580
3815,2015,SiO2,I,Sphere,None,Commercial,Negative,280,283.6,14.3,-73.8,,RAW264.7,6000,A,Mouse,Ascites,Monocyte/Macrophage,Adult,L,48,100,Live/Dead,CalceinAM,,27.481,,139,10.2147/IJN.S72580
3816,2015,SiO2,I,Sphere,None,Commercial,Negative,280,283.6,14.3,-73.8,,RAW264.7,6000,A,Mouse,Ascites,Monocyte/Macrophage,Adult,L,48,1000,Live/Dead,CalceinAM,,10.941,,139,10.2147/IJN.S72580
3817,2015,Au,I,Sphere,Citrate,Commercial,Negative,270,230.8,167.2,-45.96,,RAW264.7,6000,A,Mouse,Ascites,Monocyte/Macrophage,Adult,L,48,5,Live/Dead,CalceinAM,,93.893,,139,10.2147/IJN.S72580
3818,2015,Au,I,Sphere,Citrate,Commercial,Negative,270,230.8,167.2,-45.96,,RAW264.7,6000,A,Mouse,Ascites,Monocyte/Macrophage,Adult,L,48,10,Live/Dead,CalceinAM,,86.005,,139,10.2147/IJN.S72580
3819,2015,Au,I,Sphere,Citrate,Commercial,Negative,270,230.8,167.2,-45.96,,RAW264.7,6000,A,Mouse,Ascites,Monocyte/Macrophage,Adult,L,48,100,Live/Dead,CalceinAM,,79.644,,139,10.2147/IJN.S72580
3820,2015,Au,I,Sphere,Citrate,Commercial,Negative,270,230.8,167.2,-45.96,,RAW264.7,6000,A,Mouse,Ascites,Monocyte/Macrophage,Adult,L,48,1000,Live/Dead,CalceinAM,,52.672,,139,10.2147/IJN.S72580
3821,2011,PLGA,O,Sphere,None,Emulsion-Solvent Evaporation ,Negative,,,95,,-20.5,BALB/c3T3,20000,A,Mouse,Embryo,Fibroblast,Embryonic,L,24,5.4,MTT,TetrazoliumSalt,,103.66,0.102,140,10.1007/s10924-010-0262-4
3822,2011,PLGA,O,Sphere,None,Emulsion-Solvent Evaporation ,Negative,,,95,,-20.5,BALB/c3T3,20000,A,Mouse,Embryo,Fibroblast,Embryonic,L,24,54,MTT,TetrazoliumSalt,,99.369,0.102,140,10.1007/s10924-010-0262-4
3823,2011,PLGA,O,Sphere,None,Emulsion-Solvent Evaporation ,Negative,,,95,,-20.5,BALB/c3T3,20000,A,Mouse,Embryo,Fibroblast,Embryonic,L,24,540,MTT,TetrazoliumSalt,,104.42,0.102,140,10.1007/s10924-010-0262-4
3824,2010,PLGA,O,Sphere,None,Emulsion-Solvent Evaporation ,Negative,,275,,-14,,HeLa,,H,Human,Cervix,Epithelial,Adult,L,48,1,WST-1,TetrazoliumSalt,,84.91,0.1,141,10.1016/j.nano.2010.02.002
3825,2010,PLGA,O,Sphere,None,Emulsion-Solvent Evaporation ,Negative,,275,,-14,,HeLa,,H,Human,Cervix,Epithelial,Adult,L,48,10,WST-1,TetrazoliumSalt,,93.919,0.1,141,10.1016/j.nano.2010.02.002
3826,2010,PLGA,O,Sphere,None,Emulsion-Solvent Evaporation ,Negative,,275,,-14,,HeLa,,H,Human,Cervix,Epithelial,Adult,L,48,100,WST-1,TetrazoliumSalt,,90.766,0.1,141,10.1016/j.nano.2010.02.002
3827,2010,PLGA,O,Sphere,None,Emulsion-Solvent Evaporation ,Negative,,275,,-14,,Caco-2,,H,Human,Colon,Epithelial,Adult,L,48,1,WST-1,TetrazoliumSalt,,115.77,0.1,141,10.1016/j.nano.2010.02.002
3828,2010,PLGA,O,Sphere,None,Emulsion-Solvent Evaporation ,Negative,,275,,-14,,Caco-2,,H,Human,Colon,Epithelial,Adult,L,48,10,WST-1,TetrazoliumSalt,,115.32,0.1,141,10.1016/j.nano.2010.02.002
3829,2010,PLGA,O,Sphere,None,Emulsion-Solvent Evaporation ,Negative,,275,,-14,,Caco-2,,H,Human,Colon,Epithelial,Adult,L,48,100,WST-1,TetrazoliumSalt,,98.649,0.1,141,10.1016/j.nano.2010.02.002
3830,2015,Polystyrene,O,Sphere,None,Commercial,Negative,50,58.45,93.73,-50.5,-15.5,TT1,500000,H,Human,Lung,Epithelial,Adult,P,24,10,MTT,TetrazoliumSalt,,92.801,0.047,142,10.1186/s12989-015-0091-7
3831,2015,Polystyrene,O,Sphere,None,Commercial,Negative,50,58.45,93.73,-50.5,-15.5,TT1,500000,H,Human,Lung,Epithelial,Adult,P,24,50,MTT,TetrazoliumSalt,,84.038,0.047,142,10.1186/s12989-015-0091-7
3832,2015,Polystyrene,O,Sphere,None,Commercial,Negative,50,58.45,93.73,-50.5,-15.5,TT1,500000,H,Human,Lung,Epithelial,Adult,P,24,100,MTT,TetrazoliumSalt,,82.16,0.047,142,10.1186/s12989-015-0091-7
3833,2015,Polystyrene,O,Sphere,COOH,Commercial,Negative,50,71.92,116.2,-46.7,-13.1,TT1,500000,H,Human,Lung,Epithelial,Adult,P,24,10,MTT,TetrazoliumSalt,,96.088,0.105,142,10.1186/s12989-015-0091-7
3834,2015,Polystyrene,O,Sphere,COOH,Commercial,Negative,50,71.92,116.2,-46.7,-13.1,TT1,500000,H,Human,Lung,Epithelial,Adult,P,24,50,MTT,TetrazoliumSalt,,93.74,0.105,142,10.1186/s12989-015-0091-7
3835,2015,Polystyrene,O,Sphere,COOH,Commercial,Negative,50,71.92,116.2,-46.7,-13.1,TT1,500000,H,Human,Lung,Epithelial,Adult,P,24,100,MTT,TetrazoliumSalt,,95.462,0.105,142,10.1186/s12989-015-0091-7
3836,2015,Polystyrene,O,Sphere,NH2,Commercial,Positive,50,53.93,117.6,43,-11.4,TT1,500000,H,Human,Lung,Epithelial,Adult,P,24,10,MTT,TetrazoliumSalt,,89.984,0.088,142,10.1186/s12989-015-0091-7
3837,2015,Polystyrene,O,Sphere,NH2,Commercial,Positive,50,53.93,117.6,43,-11.4,TT1,500000,H,Human,Lung,Epithelial,Adult,P,24,50,MTT,TetrazoliumSalt,,67.136,0.088,142,10.1186/s12989-015-0091-7
3838,2015,Polystyrene,O,Sphere,NH2,Commercial,Positive,50,53.93,117.6,43,-11.4,TT1,500000,H,Human,Lung,Epithelial,Adult,P,24,100,MTT,TetrazoliumSalt,,41.315,0.088,142,10.1186/s12989-015-0091-7
3839,2015,Polystyrene,O,Sphere,None,Commercial,Negative,50,58.45,67.32,-50.5,-35.2,Macrophages,200000,H,Human,Lung,Macrophage,Adult,P,24,10,MTT,TetrazoliumSalt,,99.368,0.047,142,10.1186/s12989-015-0091-7
3840,2015,Polystyrene,O,Sphere,None,Commercial,Negative,50,58.45,67.32,-50.5,-35.2,Macrophages,200000,H,Human,Lung,Macrophage,Adult,P,24,25,MTT,TetrazoliumSalt,,99.368,0.047,142,10.1186/s12989-015-0091-7
3841,2015,Polystyrene,O,Sphere,None,Commercial,Negative,50,58.45,67.32,-50.5,-35.2,Macrophages,200000,H,Human,Lung,Macrophage,Adult,P,24,50,MTT,TetrazoliumSalt,,98.262,0.047,142,10.1186/s12989-015-0091-7
3842,2015,Polystyrene,O,Sphere,None,Commercial,Negative,50,58.45,67.32,-50.5,-35.2,Macrophages,200000,H,Human,Lung,Macrophage,Adult,P,24,100,MTT,TetrazoliumSalt,,96.524,0.047,142,10.1186/s12989-015-0091-7
3843,2015,Polystyrene,O,Sphere,COOH,Commercial,Negative,50,71.92,85.5,-46.7,-33,Macrophages,200000,H,Human,Lung,Macrophage,Adult,P,24,10,MTT,TetrazoliumSalt,,99.368,0.105,142,10.1186/s12989-015-0091-7
3844,2015,Polystyrene,O,Sphere,COOH,Commercial,Negative,50,71.92,85.5,-46.7,-33,Macrophages,200000,H,Human,Lung,Macrophage,Adult,P,24,25,MTT,TetrazoliumSalt,,99.368,0.105,142,10.1186/s12989-015-0091-7
3845,2015,Polystyrene,O,Sphere,COOH,Commercial,Negative,50,71.92,85.5,-46.7,-33,Macrophages,200000,H,Human,Lung,Macrophage,Adult,P,24,50,MTT,TetrazoliumSalt,,95.893,0.105,142,10.1186/s12989-015-0091-7
3846,2015,Polystyrene,O,Sphere,COOH,Commercial,Negative,50,71.92,85.5,-46.7,-33,Macrophages,200000,H,Human,Lung,Macrophage,Adult,P,24,100,MTT,TetrazoliumSalt,,96.998,0.105,142,10.1186/s12989-015-0091-7
3847,2015,Polystyrene,O,Sphere,NH2,Commercial,Positive,50,53.93,103.75,43,-14.8,Macrophages,200000,H,Human,Lung,Macrophage,Adult,P,24,10,MTT,TetrazoliumSalt,,91.153,0.088,142,10.1186/s12989-015-0091-7
3848,2015,Polystyrene,O,Sphere,NH2,Commercial,Positive,50,53.93,103.75,43,-14.8,Macrophages,200000,H,Human,Lung,Macrophage,Adult,P,24,25,MTT,TetrazoliumSalt,,79.147,0.088,142,10.1186/s12989-015-0091-7
3849,2015,Polystyrene,O,Sphere,NH2,Commercial,Positive,50,53.93,103.75,43,-14.8,Macrophages,200000,H,Human,Lung,Macrophage,Adult,P,24,50,MTT,TetrazoliumSalt,,47.709,0.088,142,10.1186/s12989-015-0091-7
3850,2015,Polystyrene,O,Sphere,NH2,Commercial,Positive,50,53.93,103.75,43,-14.8,Macrophages,200000,H,Human,Lung,Macrophage,Adult,P,24,100,MTT,TetrazoliumSalt,,38.073,0.088,142,10.1186/s12989-015-0091-7
3851,2015,Polystyrene,O,Sphere,None,Commercial,Negative,50,58.45,93.73,-50.5,-15.5,AT2,100000,H,Human,Lung,Epithelial,Adult,P,24,10,MTT,TetrazoliumSalt,,103.99,0.047,142,10.1186/s12989-015-0091-7
3852,2015,Polystyrene,O,Sphere,None,Commercial,Negative,50,58.45,93.73,-50.5,-15.5,AT2,100000,H,Human,Lung,Epithelial,Adult,P,24,25,MTT,TetrazoliumSalt,,99.201,0.047,142,10.1186/s12989-015-0091-7
3853,2015,Polystyrene,O,Sphere,None,Commercial,Negative,50,58.45,93.73,-50.5,-15.5,AT2,100000,H,Human,Lung,Epithelial,Adult,P,24,50,MTT,TetrazoliumSalt,,101.6,0.047,142,10.1186/s12989-015-0091-7
3854,2015,Polystyrene,O,Sphere,None,Commercial,Negative,50,58.45,93.73,-50.5,-15.5,AT2,100000,H,Human,Lung,Epithelial,Adult,P,24,100,MTT,TetrazoliumSalt,,100.96,0.047,142,10.1186/s12989-015-0091-7
3855,2015,Polystyrene,O,Sphere,COOH,Commercial,Negative,50,71.92,116.2,-46.7,-13.1,AT2,100000,H,Human,Lung,Epithelial,Adult,P,24,10,MTT,TetrazoliumSalt,,94.089,0.105,142,10.1186/s12989-015-0091-7
3856,2015,Polystyrene,O,Sphere,COOH,Commercial,Negative,50,71.92,116.2,-46.7,-13.1,AT2,100000,H,Human,Lung,Epithelial,Adult,P,24,25,MTT,TetrazoliumSalt,,93.45,0.105,142,10.1186/s12989-015-0091-7
3857,2015,Polystyrene,O,Sphere,COOH,Commercial,Negative,50,71.92,116.2,-46.7,-13.1,AT2,100000,H,Human,Lung,Epithelial,Adult,P,24,50,MTT,TetrazoliumSalt,,90.735,0.105,142,10.1186/s12989-015-0091-7
3858,2015,Polystyrene,O,Sphere,COOH,Commercial,Negative,50,71.92,116.2,-46.7,-13.1,AT2,100000,H,Human,Lung,Epithelial,Adult,P,24,100,MTT,TetrazoliumSalt,,94.569,0.105,142,10.1186/s12989-015-0091-7
3859,2015,Polystyrene,O,Sphere,NH2,Commercial,Positive,50,53.93,117.6,43,-11.4,AT2,100000,H,Human,Lung,Epithelial,Adult,P,24,10,MTT,TetrazoliumSalt,,83.706,0.088,142,10.1186/s12989-015-0091-7
3860,2015,Polystyrene,O,Sphere,NH2,Commercial,Positive,50,53.93,117.6,43,-11.4,AT2,100000,H,Human,Lung,Epithelial,Adult,P,24,25,MTT,TetrazoliumSalt,,79.393,0.088,142,10.1186/s12989-015-0091-7
3861,2015,Polystyrene,O,Sphere,NH2,Commercial,Positive,50,53.93,117.6,43,-11.4,AT2,100000,H,Human,Lung,Epithelial,Adult,P,24,50,MTT,TetrazoliumSalt,,71.246,0.088,142,10.1186/s12989-015-0091-7
3862,2015,Polystyrene,O,Sphere,NH2,Commercial,Positive,50,53.93,117.6,43,-11.4,AT2,100000,H,Human,Lung,Epithelial,Adult,P,24,100,MTT,TetrazoliumSalt,,39.617,0.088,142,10.1186/s12989-015-0091-7
3863,2015,Polystyrene,O,Sphere,None,Commercial,Negative,100,101.6,123.8,-51.1,-15,TT1,500000,H,Human,Lung,Epithelial,Adult,P,24,10,MTT,TetrazoliumSalt,,92.894,0.023,142,10.1186/s12989-015-0091-7
3864,2015,Polystyrene,O,Sphere,None,Commercial,Negative,100,101.6,123.8,-51.1,-15,TT1,500000,H,Human,Lung,Epithelial,Adult,P,24,50,MTT,TetrazoliumSalt,,92.201,0.023,142,10.1186/s12989-015-0091-7
3865,2015,Polystyrene,O,Sphere,None,Commercial,Negative,100,101.6,123.8,-51.1,-15,TT1,500000,H,Human,Lung,Epithelial,Adult,P,24,100,MTT,TetrazoliumSalt,,87.695,0.023,142,10.1186/s12989-015-0091-7
3866,2015,Polystyrene,O,Sphere,COOH,Commercial,Negative,100,112.7,217.8,-44.3,-15.3,TT1,500000,H,Human,Lung,Epithelial,Adult,P,24,10,MTT,TetrazoliumSalt,,100.87,0.015,142,10.1186/s12989-015-0091-7
3867,2015,Polystyrene,O,Sphere,COOH,Commercial,Negative,100,112.7,217.8,-44.3,-15.3,TT1,500000,H,Human,Lung,Epithelial,Adult,P,24,50,MTT,TetrazoliumSalt,,91.161,0.015,142,10.1186/s12989-015-0091-7
3868,2015,Polystyrene,O,Sphere,COOH,Commercial,Negative,100,112.7,217.8,-44.3,-15.3,TT1,500000,H,Human,Lung,Epithelial,Adult,P,24,100,MTT,TetrazoliumSalt,,87.868,0.015,142,10.1186/s12989-015-0091-7
3869,2015,Polystyrene,O,Sphere,NH2,Commercial,Positive,100,89.33,208.6,63.8,-14.6,TT1,500000,H,Human,Lung,Epithelial,Adult,P,24,10,MTT,TetrazoliumSalt,,103.64,0.028,142,10.1186/s12989-015-0091-7
3870,2015,Polystyrene,O,Sphere,NH2,Commercial,Positive,100,89.33,208.6,63.8,-14.6,TT1,500000,H,Human,Lung,Epithelial,Adult,P,24,50,MTT,TetrazoliumSalt,,98.787,0.028,142,10.1186/s12989-015-0091-7
3871,2015,Polystyrene,O,Sphere,NH2,Commercial,Positive,100,89.33,208.6,63.8,-14.6,TT1,500000,H,Human,Lung,Epithelial,Adult,P,24,100,MTT,TetrazoliumSalt,,86.828,0.028,142,10.1186/s12989-015-0091-7
3872,2015,Polystyrene,O,Sphere,None,Commercial,Negative,100,101.6,112.23,-51.1,-27,Macrophages,200000,H,Human,Lung,Macrophage,Adult,P,24,10,MTT,TetrazoliumSalt,,100.52,0.023,142,10.1186/s12989-015-0091-7
3873,2015,Polystyrene,O,Sphere,None,Commercial,Negative,100,101.6,112.23,-51.1,-27,Macrophages,200000,H,Human,Lung,Macrophage,Adult,P,24,25,MTT,TetrazoliumSalt,,100.69,0.023,142,10.1186/s12989-015-0091-7
3874,2015,Polystyrene,O,Sphere,None,Commercial,Negative,100,101.6,112.23,-51.1,-27,Macrophages,200000,H,Human,Lung,Macrophage,Adult,P,24,50,MTT,TetrazoliumSalt,,100,0.023,142,10.1186/s12989-015-0091-7
3875,2015,Polystyrene,O,Sphere,None,Commercial,Negative,100,101.6,112.23,-51.1,-27,Macrophages,200000,H,Human,Lung,Macrophage,Adult,P,24,100,MTT,TetrazoliumSalt,,96.014,0.023,142,10.1186/s12989-015-0091-7
3876,2015,Polystyrene,O,Sphere,COOH,Commercial,Negative,100,112.7,224,-44.3,-18.7,Macrophages,200000,H,Human,Lung,Macrophage,Adult,P,24,10,MTT,TetrazoliumSalt,,100,0.015,142,10.1186/s12989-015-0091-7
3877,2015,Polystyrene,O,Sphere,COOH,Commercial,Negative,100,112.7,224,-44.3,-18.7,Macrophages,200000,H,Human,Lung,Macrophage,Adult,P,24,25,MTT,TetrazoliumSalt,,97.747,0.015,142,10.1186/s12989-015-0091-7
3878,2015,Polystyrene,O,Sphere,COOH,Commercial,Negative,100,112.7,224,-44.3,-18.7,Macrophages,200000,H,Human,Lung,Macrophage,Adult,P,24,50,MTT,TetrazoliumSalt,,97.054,0.015,142,10.1186/s12989-015-0091-7
3879,2015,Polystyrene,O,Sphere,COOH,Commercial,Negative,100,112.7,224,-44.3,-18.7,Macrophages,200000,H,Human,Lung,Macrophage,Adult,P,24,100,MTT,TetrazoliumSalt,,95.321,0.015,142,10.1186/s12989-015-0091-7
3880,2015,Polystyrene,O,Sphere,NH2,Commercial,Positive,100,89.33,201.45,63.8,-16.1,Macrophages,200000,H,Human,Lung,Macrophage,Adult,P,24,10,MTT,TetrazoliumSalt,,97.054,0.028,142,10.1186/s12989-015-0091-7
3881,2015,Polystyrene,O,Sphere,NH2,Commercial,Positive,100,89.33,201.45,63.8,-16.1,Macrophages,200000,H,Human,Lung,Macrophage,Adult,P,24,25,MTT,TetrazoliumSalt,,90.815,0.028,142,10.1186/s12989-015-0091-7
3882,2015,Polystyrene,O,Sphere,NH2,Commercial,Positive,100,89.33,201.45,63.8,-16.1,Macrophages,200000,H,Human,Lung,Macrophage,Adult,P,24,50,MTT,TetrazoliumSalt,,77.643,0.028,142,10.1186/s12989-015-0091-7
3883,2015,Polystyrene,O,Sphere,NH2,Commercial,Positive,100,89.33,201.45,63.8,-16.1,Macrophages,200000,H,Human,Lung,Macrophage,Adult,P,24,100,MTT,TetrazoliumSalt,,45.407,0.028,142,10.1186/s12989-015-0091-7
3884,2015,Polystyrene,O,Sphere,None,Commercial,Negative,100,101.6,123.8,-51.1,-15,AT2,100000,H,Human,Lung,Epithelial,Adult,P,24,10,MTT,TetrazoliumSalt,,98.472,0.023,142,10.1186/s12989-015-0091-7
3885,2015,Polystyrene,O,Sphere,None,Commercial,Negative,100,101.6,123.8,-51.1,-15,AT2,100000,H,Human,Lung,Epithelial,Adult,P,24,25,MTT,TetrazoliumSalt,,95.586,0.023,142,10.1186/s12989-015-0091-7
3886,2015,Polystyrene,O,Sphere,None,Commercial,Negative,100,101.6,123.8,-51.1,-15,AT2,100000,H,Human,Lung,Epithelial,Adult,P,24,50,MTT,TetrazoliumSalt,,97.284,0.023,142,10.1186/s12989-015-0091-7
3887,2015,Polystyrene,O,Sphere,None,Commercial,Negative,100,101.6,123.8,-51.1,-15,AT2,100000,H,Human,Lung,Epithelial,Adult,P,24,100,MTT,TetrazoliumSalt,,109,0.023,142,10.1186/s12989-015-0091-7
3888,2015,Polystyrene,O,Sphere,COOH,Commercial,Negative,100,112.7,217.8,-44.3,-15.3,AT2,100000,H,Human,Lung,Epithelial,Adult,P,24,10,MTT,TetrazoliumSalt,,85.908,0.015,142,10.1186/s12989-015-0091-7
3889,2015,Polystyrene,O,Sphere,COOH,Commercial,Negative,100,112.7,217.8,-44.3,-15.3,AT2,100000,H,Human,Lung,Epithelial,Adult,P,24,25,MTT,TetrazoliumSalt,,92.19,0.015,142,10.1186/s12989-015-0091-7
3890,2015,Polystyrene,O,Sphere,COOH,Commercial,Negative,100,112.7,217.8,-44.3,-15.3,AT2,100000,H,Human,Lung,Epithelial,Adult,P,24,50,MTT,TetrazoliumSalt,,101.7,0.015,142,10.1186/s12989-015-0091-7
3891,2015,Polystyrene,O,Sphere,COOH,Commercial,Negative,100,112.7,217.8,-44.3,-15.3,AT2,100000,H,Human,Lung,Epithelial,Adult,P,24,100,MTT,TetrazoliumSalt,,100.51,0.015,142,10.1186/s12989-015-0091-7
3892,2015,Polystyrene,O,Sphere,NH2,Commercial,Positive,100,89.33,208.6,63.8,-14.6,AT2,100000,H,Human,Lung,Epithelial,Adult,P,24,10,MTT,TetrazoliumSalt,,94.567,0.028,142,10.1186/s12989-015-0091-7
3893,2015,Polystyrene,O,Sphere,NH2,Commercial,Positive,100,89.33,208.6,63.8,-14.6,AT2,100000,H,Human,Lung,Epithelial,Adult,P,24,25,MTT,TetrazoliumSalt,,91.002,0.028,142,10.1186/s12989-015-0091-7
3894,2015,Polystyrene,O,Sphere,NH2,Commercial,Positive,100,89.33,208.6,63.8,-14.6,AT2,100000,H,Human,Lung,Epithelial,Adult,P,24,50,MTT,TetrazoliumSalt,,67.402,0.028,142,10.1186/s12989-015-0091-7
3895,2015,Polystyrene,O,Sphere,NH2,Commercial,Positive,100,89.33,208.6,63.8,-14.6,AT2,100000,H,Human,Lung,Epithelial,Adult,P,24,100,MTT,TetrazoliumSalt,,54.16,0.028,142,10.1186/s12989-015-0091-7
3896,2011,HAP,I,Rod,None,Precipitation,Negative,20,,,,-11.7,MC3T3-E1,10000,A,Mouse,Bone,Osteoblast,Adult,L,72,50,MTT,TetrazoliumSalt,5,95.017,,143,10.1088/0957-4484/22/10/105708
3897,2011,HAP,I,Rod,None,Precipitation,Negative,20,,,,-11.7,MC3T3-E1,10000,A,Mouse,Bone,Osteoblast,Adult,L,72,100,MTT,TetrazoliumSalt,5,99.336,,143,10.1088/0957-4484/22/10/105708
3898,2011,HAP,I,Rod,None,Precipitation,Negative,20,,,,-11.7,MC3T3-E1,10000,A,Mouse,Bone,Osteoblast,Adult,L,72,500,MTT,TetrazoliumSalt,5,81.063,,143,10.1088/0957-4484/22/10/105708
3899,2011,HAP,I,Rod,None,Precipitation,Negative,20,,,,-11.7,MC3T3-E1,10000,A,Mouse,Bone,Osteoblast,Adult,L,72,1000,MTT,TetrazoliumSalt,5,87.043,,143,10.1088/0957-4484/22/10/105708
3900,2011,HAP,I,Rod,NH2,Precipitation,Positive,20,,,,48.6,MC3T3-E1,10000,A,Mouse,Bone,Osteoblast,Adult,L,72,1000,MTT,TetrazoliumSalt,5,196.68,,143,10.1088/0957-4484/22/10/105708
3901,2011,HAP,I,Rod,COOH,Precipitation,Negative,20,,,,-28.3,MC3T3-E1,10000,A,Mouse,Bone,Osteoblast,Adult,L,72,1000,MTT,TetrazoliumSalt,5,88.704,,143,10.1088/0957-4484/22/10/105708
3902,2011,HAP,I,Rod,CH3,Precipitation,Negative,50,,,,-11.4,MC3T3-E1,10000,A,Mouse,Bone,Osteoblast,Adult,L,72,1000,MTT,TetrazoliumSalt,3,92.359,,143,10.1088/0957-4484/22/10/105708
3903,2011,HAP,I,Rod,None,Precipitation,Negative,20,,,,-11.7,MC3T3-E1,10000,A,Mouse,Bone,Osteoblast,Adult,L,72,1000,MTT,TetrazoliumSalt,5,98.339,,143,10.1088/0957-4484/22/10/105708
3904,2016,Ag,I,Sphere,Citrate,Commercial,Negative,27.1,43.3,64.8,-42.7,-8.5,HaCat,,H,Human,Skin,Keratinocyte,Adult,L,24,0.5,MTT,TetrazoliumSalt,,102.52,0.255,144,10.1016/j.toxlet.2016.03.005
3905,2016,Ag,I,Sphere,Citrate,Commercial,Negative,27.1,43.3,64.8,-42.7,-8.5,HaCat,,H,Human,Skin,Keratinocyte,Adult,L,24,5,MTT,TetrazoliumSalt,,87.815,0.255,144,10.1016/j.toxlet.2016.03.005
3906,2016,Ag,I,Sphere,Citrate,Commercial,Negative,27.1,43.3,64.8,-42.7,-8.5,HaCat,,H,Human,Skin,Keratinocyte,Adult,L,24,10,MTT,TetrazoliumSalt,,79.503,0.255,144,10.1016/j.toxlet.2016.03.005
3907,2016,Ag,I,Sphere,Citrate,Commercial,Negative,27.1,43.3,64.8,-42.7,-8.5,HaCat,,H,Human,Skin,Keratinocyte,Adult,L,24,25,MTT,TetrazoliumSalt,,73.748,0.255,144,10.1016/j.toxlet.2016.03.005
3908,2016,Ag,I,Sphere,Citrate,Commercial,Negative,27.1,43.3,64.8,-42.7,-8.5,HaCat,,H,Human,Skin,Keratinocyte,Adult,L,24,50,MTT,TetrazoliumSalt,,39.645,0.255,144,10.1016/j.toxlet.2016.03.005
3909,2016,Ag,I,Sphere,Citrate,Commercial,Negative,27.1,43.3,64.8,-42.7,-8.5,HaCat,,H,Human,Skin,Keratinocyte,Adult,L,24,75,MTT,TetrazoliumSalt,,14.494,0.255,144,10.1016/j.toxlet.2016.03.005
3910,2016,Ag,I,Sphere,Citrate,Commercial,Negative,27.1,43.3,64.8,-42.7,-8.5,HaCat,,H,Human,Skin,Keratinocyte,Adult,L,24,100,MTT,TetrazoliumSalt,,14.92,0.255,144,10.1016/j.toxlet.2016.03.005
3911,2016,Ag,I,Sphere,Citrate,Commercial,Negative,27.1,43.3,64.8,-42.7,-8.5,HaCat,,H,Human,Skin,Keratinocyte,Adult,L,48,0.5,MTT,TetrazoliumSalt,,102.52,0.255,144,10.1016/j.toxlet.2016.03.005
3912,2016,Ag,I,Sphere,Citrate,Commercial,Negative,27.1,43.3,64.8,-42.7,-8.5,HaCat,,H,Human,Skin,Keratinocyte,Adult,L,48,5,MTT,TetrazoliumSalt,,96.128,0.255,144,10.1016/j.toxlet.2016.03.005
3913,2016,Ag,I,Sphere,Citrate,Commercial,Negative,27.1,43.3,64.8,-42.7,-8.5,HaCat,,H,Human,Skin,Keratinocyte,Adult,L,48,10,MTT,TetrazoliumSalt,,85.258,0.255,144,10.1016/j.toxlet.2016.03.005
3914,2016,Ag,I,Sphere,Citrate,Commercial,Negative,27.1,43.3,64.8,-42.7,-8.5,HaCat,,H,Human,Skin,Keratinocyte,Adult,L,48,25,MTT,TetrazoliumSalt,,73.108,0.255,144,10.1016/j.toxlet.2016.03.005
3915,2016,Ag,I,Sphere,Citrate,Commercial,Negative,27.1,43.3,64.8,-42.7,-8.5,HaCat,,H,Human,Skin,Keratinocyte,Adult,L,48,50,MTT,TetrazoliumSalt,,35.169,0.255,144,10.1016/j.toxlet.2016.03.005
3916,2016,Ag,I,Sphere,Citrate,Commercial,Negative,27.1,43.3,64.8,-42.7,-8.5,HaCat,,H,Human,Skin,Keratinocyte,Adult,L,48,75,MTT,TetrazoliumSalt,,6.1812,0.255,144,10.1016/j.toxlet.2016.03.005
3917,2016,Ag,I,Sphere,Citrate,Commercial,Negative,27.1,43.3,64.8,-42.7,-8.5,HaCat,,H,Human,Skin,Keratinocyte,Adult,L,48,100,MTT,TetrazoliumSalt,,7.8863,0.255,144,10.1016/j.toxlet.2016.03.005
3918,2016,Ag,I,Sphere,PEG,Commercial,Negative,27.7,62.1,57.7,-12.1,-6.5,HaCat,,H,Human,Skin,Keratinocyte,Adult,L,24,0.5,MTT,TetrazoliumSalt,,107.48,0.155,144,10.1016/j.toxlet.2016.03.005
3919,2016,Ag,I,Sphere,PEG,Commercial,Negative,27.7,62.1,57.7,-12.1,-6.5,HaCat,,H,Human,Skin,Keratinocyte,Adult,L,24,5,MTT,TetrazoliumSalt,,100.62,0.155,144,10.1016/j.toxlet.2016.03.005
3920,2016,Ag,I,Sphere,PEG,Commercial,Negative,27.7,62.1,57.7,-12.1,-6.5,HaCat,,H,Human,Skin,Keratinocyte,Adult,L,24,10,MTT,TetrazoliumSalt,,101.25,0.155,144,10.1016/j.toxlet.2016.03.005
3921,2016,Ag,I,Sphere,PEG,Commercial,Negative,27.7,62.1,57.7,-12.1,-6.5,HaCat,,H,Human,Skin,Keratinocyte,Adult,L,24,25,MTT,TetrazoliumSalt,,97.921,0.155,144,10.1016/j.toxlet.2016.03.005
3922,2016,Ag,I,Sphere,PEG,Commercial,Negative,27.7,62.1,57.7,-12.1,-6.5,HaCat,,H,Human,Skin,Keratinocyte,Adult,L,24,50,MTT,TetrazoliumSalt,,99.792,0.155,144,10.1016/j.toxlet.2016.03.005
3923,2016,Ag,I,Sphere,PEG,Commercial,Negative,27.7,62.1,57.7,-12.1,-6.5,HaCat,,H,Human,Skin,Keratinocyte,Adult,L,24,75,MTT,TetrazoliumSalt,,111.64,0.155,144,10.1016/j.toxlet.2016.03.005
3924,2016,Ag,I,Sphere,PEG,Commercial,Negative,27.7,62.1,57.7,-12.1,-6.5,HaCat,,H,Human,Skin,Keratinocyte,Adult,L,24,100,MTT,TetrazoliumSalt,,112.06,0.155,144,10.1016/j.toxlet.2016.03.005
3925,2016,Ag,I,Sphere,PEG,Commercial,Negative,27.7,62.1,57.7,-12.1,-6.5,HaCat,,H,Human,Skin,Keratinocyte,Adult,L,48,0.5,MTT,TetrazoliumSalt,,107.48,0.155,144,10.1016/j.toxlet.2016.03.005
3926,2016,Ag,I,Sphere,PEG,Commercial,Negative,27.7,62.1,57.7,-12.1,-6.5,HaCat,,H,Human,Skin,Keratinocyte,Adult,L,48,5,MTT,TetrazoliumSalt,,85.031,0.155,144,10.1016/j.toxlet.2016.03.005
3927,2016,Ag,I,Sphere,PEG,Commercial,Negative,27.7,62.1,57.7,-12.1,-6.5,HaCat,,H,Human,Skin,Keratinocyte,Adult,L,48,10,MTT,TetrazoliumSalt,,85.031,0.155,144,10.1016/j.toxlet.2016.03.005
3928,2016,Ag,I,Sphere,PEG,Commercial,Negative,27.7,62.1,57.7,-12.1,-6.5,HaCat,,H,Human,Skin,Keratinocyte,Adult,L,48,25,MTT,TetrazoliumSalt,,71.726,0.155,144,10.1016/j.toxlet.2016.03.005
3929,2016,Ag,I,Sphere,PEG,Commercial,Negative,27.7,62.1,57.7,-12.1,-6.5,HaCat,,H,Human,Skin,Keratinocyte,Adult,L,48,50,MTT,TetrazoliumSalt,,69.231,0.155,144,10.1016/j.toxlet.2016.03.005
3930,2016,Ag,I,Sphere,PEG,Commercial,Negative,27.7,62.1,57.7,-12.1,-6.5,HaCat,,H,Human,Skin,Keratinocyte,Adult,L,48,75,MTT,TetrazoliumSalt,,65.073,0.155,144,10.1016/j.toxlet.2016.03.005
3931,2016,Ag,I,Sphere,PEG,Commercial,Negative,27.7,62.1,57.7,-12.1,-6.5,HaCat,,H,Human,Skin,Keratinocyte,Adult,L,48,100,MTT,TetrazoliumSalt,,66.528,0.155,144,10.1016/j.toxlet.2016.03.005
3932,2019,Cu,I,Sphere,AscorbicAcid,Chemical Reduction,Negative,250,,,-24.7,,HGF,10000,H,Human,Gingiva,Fibroblast,Adult,P,24,7.8125,MTT,TetrazoliumSalt,,75.638,,145,10.1155/2019/5287632
3933,2019,Cu,I,Sphere,AscorbicAcid,Chemical Reduction,Negative,250,,,-24.7,,HGF,10000,H,Human,Gingiva,Fibroblast,Adult,P,24,15.625,MTT,TetrazoliumSalt,,70.281,,145,10.1155/2019/5287632
3934,2019,Cu,I,Sphere,AscorbicAcid,Chemical Reduction,Negative,250,,,-24.7,,HGF,10000,H,Human,Gingiva,Fibroblast,Adult,P,24,31.25,MTT,TetrazoliumSalt,,73.852,,145,10.1155/2019/5287632
3935,2019,Cu,I,Sphere,AscorbicAcid,Chemical Reduction,Negative,250,,,-24.7,,HGF,10000,H,Human,Gingiva,Fibroblast,Adult,P,24,62.5,MTT,TetrazoliumSalt,,73.214,,145,10.1155/2019/5287632
3936,2019,Cu,I,Sphere,AscorbicAcid,Chemical Reduction,Negative,250,,,-24.7,,HGF,10000,H,Human,Gingiva,Fibroblast,Adult,P,24,125,MTT,TetrazoliumSalt,,68.75,,145,10.1155/2019/5287632
3937,2019,Cu,I,Sphere,AscorbicAcid,Chemical Reduction,Negative,250,,,-24.7,,HGF,10000,H,Human,Gingiva,Fibroblast,Adult,P,24,250,MTT,TetrazoliumSalt,,24.49,,145,10.1155/2019/5287632
3938,2019,Cu,I,Sphere,AscorbicAcid,Chemical Reduction,Negative,250,,,-24.7,,HGF,10000,H,Human,Gingiva,Fibroblast,Adult,P,24,500,MTT,TetrazoliumSalt,,23.852,,145,10.1155/2019/5287632
3939,2019,Cu,I,Sphere,AscorbicAcid,Chemical Reduction,Negative,250,,,-24.7,,HGF,10000,H,Human,Gingiva,Fibroblast,Adult,P,24,1000,MTT,TetrazoliumSalt,,32.398,,145,10.1155/2019/5287632
3940,2020,CeO2,I,Sphere,None,Biosynthesis,,12.5,,,,,HT29,,H,Human,Colon,Epithelial,Adult,L,24,1.56,MTT,TetrazoliumSalt,,98.236,,146,10.1002/aoc.5308
3941,2020,CeO2,I,Sphere,None,Biosynthesis,,12.5,,,,,HT29,,H,Human,Colon,Epithelial,Adult,L,24,3.12,MTT,TetrazoliumSalt,,98.236,,146,10.1002/aoc.5308
3942,2020,CeO2,I,Sphere,None,Biosynthesis,,12.5,,,,,HT29,,H,Human,Colon,Epithelial,Adult,L,24,6.25,MTT,TetrazoliumSalt,,96.649,,146,10.1002/aoc.5308
3943,2020,CeO2,I,Sphere,None,Biosynthesis,,12.5,,,,,HT29,,H,Human,Colon,Epithelial,Adult,L,24,12.5,MTT,TetrazoliumSalt,,95.414,,146,10.1002/aoc.5308
3944,2020,CeO2,I,Sphere,None,Biosynthesis,,12.5,,,,,HT29,,H,Human,Colon,Epithelial,Adult,L,24,25,MTT,TetrazoliumSalt,,95.414,,146,10.1002/aoc.5308
3945,2020,CeO2,I,Sphere,None,Biosynthesis,,12.5,,,,,HT29,,H,Human,Colon,Epithelial,Adult,L,24,50,MTT,TetrazoliumSalt,,98.236,,146,10.1002/aoc.5308
3946,2020,CeO2,I,Sphere,None,Biosynthesis,,12.5,,,,,HT29,,H,Human,Colon,Epithelial,Adult,L,24,100,MTT,TetrazoliumSalt,,96.12,,146,10.1002/aoc.5308
3947,2020,CeO2,I,Sphere,None,Biosynthesis,,12.5,,,,,HT29,,H,Human,Colon,Epithelial,Adult,L,24,200,MTT,TetrazoliumSalt,,89.065,,146,10.1002/aoc.5308
3948,2020,CeO2,I,Sphere,None,Biosynthesis,,12.5,,,,,HT29,,H,Human,Colon,Epithelial,Adult,L,24,400,MTT,TetrazoliumSalt,,79.365,,146,10.1002/aoc.5308
3949,2020,CeO2,I,Sphere,None,Biosynthesis,,12.5,,,,,HT29,,H,Human,Colon,Epithelial,Adult,L,24,800,MTT,TetrazoliumSalt,,77.601,,146,10.1002/aoc.5308
3950,2015,CeO2,I,Cubic,None,Commercial,Negative,25,305,245,-13,-20,MCF-7,30000,H,Human,Breast,Epithelial,Adult,L,24,25,MTT,TetrazoliumSalt,,102.01,,147,10.1016/j.jcis.2015.04.049
3951,2015,CeO2,I,Cubic,None,Commercial,Negative,25,305,245,-13,-20,MCF-7,30000,H,Human,Breast,Epithelial,Adult,L,24,50,MTT,TetrazoliumSalt,,104.01,,147,10.1016/j.jcis.2015.04.049
3952,2015,CeO2,I,Cubic,None,Commercial,Negative,25,305,245,-13,-20,MCF-7,30000,H,Human,Breast,Epithelial,Adult,L,24,100,MTT,TetrazoliumSalt,,104.01,,147,10.1016/j.jcis.2015.04.049
3953,2015,CeO2,I,Cubic,None,Commercial,Negative,25,305,245,-13,-20,MCF-7,30000,H,Human,Breast,Epithelial,Adult,L,24,200,MTT,TetrazoliumSalt,,106.02,,147,10.1016/j.jcis.2015.04.049
3954,2015,CeO2,I,Cubic,None,Commercial,Negative,25,305,245,-13,-20,HT-1080,30000,H,Human,Connective Tissue,Epithelial,Adult,L,24,25,MTT,TetrazoliumSalt,,102.01,,147,10.1016/j.jcis.2015.04.049
3955,2015,CeO2,I,Cubic,None,Commercial,Negative,25,305,245,-13,-20,HT-1080,30000,H,Human,Connective Tissue,Epithelial,Adult,L,24,50,MTT,TetrazoliumSalt,,98.997,,147,10.1016/j.jcis.2015.04.049
3956,2015,CeO2,I,Cubic,None,Commercial,Negative,25,305,245,-13,-20,HT-1080,30000,H,Human,Connective Tissue,Epithelial,Adult,L,24,100,MTT,TetrazoliumSalt,,106.02,,147,10.1016/j.jcis.2015.04.049
3957,2015,CeO2,I,Cubic,None,Commercial,Negative,25,305,245,-13,-20,HT-1080,30000,H,Human,Connective Tissue,Epithelial,Adult,L,24,200,MTT,TetrazoliumSalt,,107.02,,147,10.1016/j.jcis.2015.04.049
3958,2015,CeO2,I,Cubic,None,Commercial,Negative,25,305,245,-13,-20,MCF-7,30000,H,Human,Breast,Epithelial,Adult,L,24,25,NRU,NeutralRed,,100,,147,10.1016/j.jcis.2015.04.049
3959,2015,CeO2,I,Cubic,None,Commercial,Negative,25,305,245,-13,-20,MCF-7,30000,H,Human,Breast,Epithelial,Adult,L,24,50,NRU,NeutralRed,,104.05,,147,10.1016/j.jcis.2015.04.049
3960,2015,CeO2,I,Cubic,None,Commercial,Negative,25,305,245,-13,-20,MCF-7,30000,H,Human,Breast,Epithelial,Adult,L,24,100,NRU,NeutralRed,,116.04,,147,10.1016/j.jcis.2015.04.049
3961,2015,CeO2,I,Cubic,None,Commercial,Negative,25,305,245,-13,-20,MCF-7,30000,H,Human,Breast,Epithelial,Adult,L,24,200,NRU,NeutralRed,,112,,147,10.1016/j.jcis.2015.04.049
3962,2015,CeO2,I,Cubic,None,Commercial,Negative,25,305,245,-13,-20,HT-1080,30000,H,Human,Connective Tissue,Epithelial,Adult,L,24,25,NRU,NeutralRed,,105.14,,147,10.1016/j.jcis.2015.04.049
3963,2015,CeO2,I,Cubic,None,Commercial,Negative,25,305,245,-13,-20,HT-1080,30000,H,Human,Connective Tissue,Epithelial,Adult,L,24,50,NRU,NeutralRed,,107.94,,147,10.1016/j.jcis.2015.04.049
3964,2015,CeO2,I,Cubic,None,Commercial,Negative,25,305,245,-13,-20,HT-1080,30000,H,Human,Connective Tissue,Epithelial,Adult,L,24,100,NRU,NeutralRed,,114.95,,147,10.1016/j.jcis.2015.04.049
3965,2015,CeO2,I,Cubic,None,Commercial,Negative,25,305,245,-13,-20,HT-1080,30000,H,Human,Connective Tissue,Epithelial,Adult,L,24,200,NRU,NeutralRed,,111.06,,147,10.1016/j.jcis.2015.04.049
3966,2017,Bi2O3,I,Sphere,None,Commercial,,,149.1,183,,,HepG2,,H,Human,Liver,Epithelial,Adult,L,24,1,MTT,TetrazoliumSalt,,81.774,,148,10.1016/j.chemosphere.2016.11.018
3967,2017,Bi2O3,I,Sphere,None,Commercial,,,149.1,183,,,HepG2,,H,Human,Liver,Epithelial,Adult,L,24,6.25,MTT,TetrazoliumSalt,,67.672,,148,10.1016/j.chemosphere.2016.11.018
3968,2017,Bi2O3,I,Sphere,None,Commercial,,,149.1,183,,,HepG2,,H,Human,Liver,Epithelial,Adult,L,24,10,MTT,TetrazoliumSalt,,57.295,,148,10.1016/j.chemosphere.2016.11.018
3969,2017,Bi2O3,I,Sphere,None,Commercial,,,149.1,183,,,HepG2,,H,Human,Liver,Epithelial,Adult,L,24,25,MTT,TetrazoliumSalt,,52.639,,148,10.1016/j.chemosphere.2016.11.018
3970,2017,Bi2O3,I,Sphere,None,Commercial,,,149.1,183,,,HepG2,,H,Human,Liver,Epithelial,Adult,L,24,50,MTT,TetrazoliumSalt,,48.248,,148,10.1016/j.chemosphere.2016.11.018
3971,2017,Bi2O3,I,Sphere,None,Commercial,,,149.1,183,,,HepG2,,H,Human,Liver,Epithelial,Adult,L,24,75,MTT,TetrazoliumSalt,,37.206,,148,10.1016/j.chemosphere.2016.11.018
3972,2017,Bi2O3,I,Sphere,None,Commercial,,,149.1,183,,,HepG2,,H,Human,Liver,Epithelial,Adult,L,24,100,MTT,TetrazoliumSalt,,29.357,,148,10.1016/j.chemosphere.2016.11.018
3973,2017,Bi2O3,I,Sphere,None,Commercial,,,149.1,183,,,NRK-52E,,A,Rat,Kidney,Epithelial,Adult,L,24,1,MTT,TetrazoliumSalt,,83.636,,148,10.1016/j.chemosphere.2016.11.018
