Repository: TorinK2/ml-for-nanocytotoxicity

This reposity stores the code for Torin Kovach's NanoBioTech project, "Towards a More General, Better Understood in 
silico Model of Nanoparticle Cytotoxicity."

File: raw_datasets/gul_2021.csv (part 19 of 19)
No,Year,Material,Type,Shape,Coat/Functional Group,Synthesis_Method,Surface_Charge,Diameter (nm),Size_in_Water (nm),Size_in_Medium (nm),Zeta_in_Water (mV),Zeta_in_Medium (mV),Cell_Type,No_of_Cells (cells/well),Human_Animal,Cell_Source,Cell_Tissue,Cell_Morphology,Cell_Age,Cell Line_Primary Cell,Time (hr),Concentration (ug/ml),Test,Test_Indicator,Aspect_Ratio,Cell_Viability (%),PDI,Article_ID,DOI
3974,2017,Bi2O3,I,Sphere,None,Commercial,,,149.1,183,,,NRK-52E,,A,Rat,Kidney,Epithelial,Adult,L,24,6.25,MTT,TetrazoliumSalt,,70.333,,148,10.1016/j.chemosphere.2016.11.018
3975,2017,Bi2O3,I,Sphere,None,Commercial,,,149.1,183,,,NRK-52E,,A,Rat,Kidney,Epithelial,Adult,L,24,10,MTT,TetrazoliumSalt,,67.672,,148,10.1016/j.chemosphere.2016.11.018
3976,2017,Bi2O3,I,Sphere,None,Commercial,,,149.1,183,,,NRK-52E,,A,Rat,Kidney,Epithelial,Adult,L,24,25,MTT,TetrazoliumSalt,,60.355,,148,10.1016/j.chemosphere.2016.11.018
3977,2017,Bi2O3,I,Sphere,None,Commercial,,,149.1,183,,,NRK-52E,,A,Rat,Kidney,Epithelial,Adult,L,24,50,MTT,TetrazoliumSalt,,57.029,,148,10.1016/j.chemosphere.2016.11.018
3978,2017,Bi2O3,I,Sphere,None,Commercial,,,149.1,183,,,NRK-52E,,A,Rat,Kidney,Epithelial,Adult,L,24,75,MTT,TetrazoliumSalt,,56.098,,148,10.1016/j.chemosphere.2016.11.018
3979,2017,Bi2O3,I,Sphere,None,Commercial,,,149.1,183,,,NRK-52E,,A,Rat,Kidney,Epithelial,Adult,L,24,100,MTT,TetrazoliumSalt,,49.978,,148,10.1016/j.chemosphere.2016.11.018
3980,2017,Bi2O3,I,Sphere,None,Commercial,,,149.1,183,,,Caco-2,,H,Human,Colon,Epithelial,Adult,L,24,1,MTT,TetrazoliumSalt,,75.122,,148,10.1016/j.chemosphere.2016.11.018
3981,2017,Bi2O3,I,Sphere,None,Commercial,,,149.1,183,,,Caco-2,,H,Human,Colon,Epithelial,Adult,L,24,6.25,MTT,TetrazoliumSalt,,73.126,,148,10.1016/j.chemosphere.2016.11.018
3982,2017,Bi2O3,I,Sphere,None,Commercial,,,149.1,183,,,Caco-2,,H,Human,Colon,Epithelial,Adult,L,24,10,MTT,TetrazoliumSalt,,70.2,,148,10.1016/j.chemosphere.2016.11.018
3983,2017,Bi2O3,I,Sphere,None,Commercial,,,149.1,183,,,Caco-2,,H,Human,Colon,Epithelial,Adult,L,24,25,MTT,TetrazoliumSalt,,69.8,,148,10.1016/j.chemosphere.2016.11.018
3984,2017,Bi2O3,I,Sphere,None,Commercial,,,149.1,183,,,Caco-2,,H,Human,Colon,Epithelial,Adult,L,24,50,MTT,TetrazoliumSalt,,61.286,,148,10.1016/j.chemosphere.2016.11.018
3985,2017,Bi2O3,I,Sphere,None,Commercial,,,149.1,183,,,Caco-2,,H,Human,Colon,Epithelial,Adult,L,24,75,MTT,TetrazoliumSalt,,63.016,,148,10.1016/j.chemosphere.2016.11.018
3986,2017,Bi2O3,I,Sphere,None,Commercial,,,149.1,183,,,Caco-2,,H,Human,Colon,Epithelial,Adult,L,24,100,MTT,TetrazoliumSalt,,48.381,,148,10.1016/j.chemosphere.2016.11.018
3987,2017,Bi2O3,I,Sphere,None,Commercial,,,149.1,183,,,A549,,H,Human,Lung,Epithelial,Adult,L,24,1,MTT,TetrazoliumSalt,,74.989,,148,10.1016/j.chemosphere.2016.11.018
3988,2017,Bi2O3,I,Sphere,None,Commercial,,,149.1,183,,,A549,,H,Human,Lung,Epithelial,Adult,L,24,6.25,MTT,TetrazoliumSalt,,70.2,,148,10.1016/j.chemosphere.2016.11.018
3989,2017,Bi2O3,I,Sphere,None,Commercial,,,149.1,183,,,A549,,H,Human,Lung,Epithelial,Adult,L,24,10,MTT,TetrazoliumSalt,,63.282,,148,10.1016/j.chemosphere.2016.11.018
3990,2017,Bi2O3,I,Sphere,None,Commercial,,,149.1,183,,,A549,,H,Human,Lung,Epithelial,Adult,L,24,25,MTT,TetrazoliumSalt,,52.106,,148,10.1016/j.chemosphere.2016.11.018
3991,2017,Bi2O3,I,Sphere,None,Commercial,,,149.1,183,,,A549,,H,Human,Lung,Epithelial,Adult,L,24,50,MTT,TetrazoliumSalt,,49.978,,148,10.1016/j.chemosphere.2016.11.018
3992,2017,Bi2O3,I,Sphere,None,Commercial,,,149.1,183,,,A549,,H,Human,Lung,Epithelial,Adult,L,24,75,MTT,TetrazoliumSalt,,49.712,,148,10.1016/j.chemosphere.2016.11.018
3993,2017,Bi2O3,I,Sphere,None,Commercial,,,149.1,183,,,A549,,H,Human,Lung,Epithelial,Adult,L,24,100,MTT,TetrazoliumSalt,,49.18,,148,10.1016/j.chemosphere.2016.11.018
3994,2017,Bi2O3,I,Sphere,None,Commercial,,,149.1,183,,,HepG2,,H,Human,Liver,Epithelial,Adult,L,24,1,NRU,NeutralRed,,87.835,,148,10.1016/j.chemosphere.2016.11.018
3995,2017,Bi2O3,I,Sphere,None,Commercial,,,149.1,183,,,HepG2,,H,Human,Liver,Epithelial,Adult,L,24,6.25,NRU,NeutralRed,,84.433,,148,10.1016/j.chemosphere.2016.11.018
3996,2017,Bi2O3,I,Sphere,None,Commercial,,,149.1,183,,,HepG2,,H,Human,Liver,Epithelial,Adult,L,24,10,NRU,NeutralRed,,82.474,,148,10.1016/j.chemosphere.2016.11.018
3997,2017,Bi2O3,I,Sphere,None,Commercial,,,149.1,183,,,HepG2,,H,Human,Liver,Epithelial,Adult,L,24,12.5,NRU,NeutralRed,,80.103,,148,10.1016/j.chemosphere.2016.11.018
3998,2017,Bi2O3,I,Sphere,None,Commercial,,,149.1,183,,,HepG2,,H,Human,Liver,Epithelial,Adult,L,24,25,NRU,NeutralRed,,76.289,,148,10.1016/j.chemosphere.2016.11.018
3999,2017,Bi2O3,I,Sphere,None,Commercial,,,149.1,183,,,HepG2,,H,Human,Liver,Epithelial,Adult,L,24,50,NRU,NeutralRed,,65.258,,148,10.1016/j.chemosphere.2016.11.018
4000,2017,Bi2O3,I,Sphere,None,Commercial,,,149.1,183,,,HepG2,,H,Human,Liver,Epithelial,Adult,L,24,75,NRU,NeutralRed,,59.691,,148,10.1016/j.chemosphere.2016.11.018
4001,2017,Bi2O3,I,Sphere,None,Commercial,,,149.1,183,,,HepG2,,H,Human,Liver,Epithelial,Adult,L,24,100,NRU,NeutralRed,,45.567,,148,10.1016/j.chemosphere.2016.11.018
4002,2017,Bi2O3,I,Sphere,None,Commercial,,,149.1,183,,,NRK-52E,,A,Rat,Kidney,Epithelial,Adult,L,24,1,NRU,NeutralRed,,84.33,,148,10.1016/j.chemosphere.2016.11.018
4003,2017,Bi2O3,I,Sphere,None,Commercial,,,149.1,183,,,NRK-52E,,A,Rat,Kidney,Epithelial,Adult,L,24,6.25,NRU,NeutralRed,,77.01,,148,10.1016/j.chemosphere.2016.11.018
4004,2017,Bi2O3,I,Sphere,None,Commercial,,,149.1,183,,,NRK-52E,,A,Rat,Kidney,Epithelial,Adult,L,24,10,NRU,NeutralRed,,81.031,,148,10.1016/j.chemosphere.2016.11.018
4005,2017,Bi2O3,I,Sphere,None,Commercial,,,149.1,183,,,NRK-52E,,A,Rat,Kidney,Epithelial,Adult,L,24,12.5,NRU,NeutralRed,,82.474,,148,10.1016/j.chemosphere.2016.11.018
4006,2017,Bi2O3,I,Sphere,None,Commercial,,,149.1,183,,,NRK-52E,,A,Rat,Kidney,Epithelial,Adult,L,24,25,NRU,NeutralRed,,71.856,,148,10.1016/j.chemosphere.2016.11.018
4007,2017,Bi2O3,I,Sphere,None,Commercial,,,149.1,183,,,NRK-52E,,A,Rat,Kidney,Epithelial,Adult,L,24,50,NRU,NeutralRed,,65.876,,148,10.1016/j.chemosphere.2016.11.018
4008,2017,Bi2O3,I,Sphere,None,Commercial,,,149.1,183,,,NRK-52E,,A,Rat,Kidney,Epithelial,Adult,L,24,75,NRU,NeutralRed,,58.144,,148,10.1016/j.chemosphere.2016.11.018
4009,2017,Bi2O3,I,Sphere,None,Commercial,,,149.1,183,,,NRK-52E,,A,Rat,Kidney,Epithelial,Adult,L,24,100,NRU,NeutralRed,,46.701,,148,10.1016/j.chemosphere.2016.11.018
4010,2017,Bi2O3,I,Sphere,None,Commercial,,,149.1,183,,,Caco-2,,H,Human,Colon,Epithelial,Adult,L,24,1,NRU,NeutralRed,,78.866,,148,10.1016/j.chemosphere.2016.11.018
4011,2017,Bi2O3,I,Sphere,None,Commercial,,,149.1,183,,,Caco-2,,H,Human,Colon,Epithelial,Adult,L,24,6.25,NRU,NeutralRed,,70.412,,148,10.1016/j.chemosphere.2016.11.018
4012,2017,Bi2O3,I,Sphere,None,Commercial,,,149.1,183,,,Caco-2,,H,Human,Colon,Epithelial,Adult,L,24,10,NRU,NeutralRed,,68.144,,148,10.1016/j.chemosphere.2016.11.018
4013,2017,Bi2O3,I,Sphere,None,Commercial,,,149.1,183,,,Caco-2,,H,Human,Colon,Epithelial,Adult,L,24,12.5,NRU,NeutralRed,,68.041,,148,10.1016/j.chemosphere.2016.11.018
4014,2017,Bi2O3,I,Sphere,None,Commercial,,,149.1,183,,,Caco-2,,H,Human,Colon,Epithelial,Adult,L,24,25,NRU,NeutralRed,,68.041,,148,10.1016/j.chemosphere.2016.11.018
4015,2017,Bi2O3,I,Sphere,None,Commercial,,,149.1,183,,,Caco-2,,H,Human,Colon,Epithelial,Adult,L,24,50,NRU,NeutralRed,,55.464,,148,10.1016/j.chemosphere.2016.11.018
4016,2017,Bi2O3,I,Sphere,None,Commercial,,,149.1,183,,,Caco-2,,H,Human,Colon,Epithelial,Adult,L,24,75,NRU,NeutralRed,,52.062,,148,10.1016/j.chemosphere.2016.11.018
4017,2017,Bi2O3,I,Sphere,None,Commercial,,,149.1,183,,,Caco-2,,H,Human,Colon,Epithelial,Adult,L,24,100,NRU,NeutralRed,,45.567,,148,10.1016/j.chemosphere.2016.11.018
4018,2017,Bi2O3,I,Sphere,None,Commercial,,,149.1,183,,,A549,,H,Human,Lung,Epithelial,Adult,L,24,1,NRU,NeutralRed,,83.402,,148,10.1016/j.chemosphere.2016.11.018
4019,2017,Bi2O3,I,Sphere,None,Commercial,,,149.1,183,,,A549,,H,Human,Lung,Epithelial,Adult,L,24,6.25,NRU,NeutralRed,,80,,148,10.1016/j.chemosphere.2016.11.018
4020,2017,Bi2O3,I,Sphere,None,Commercial,,,149.1,183,,,A549,,H,Human,Lung,Epithelial,Adult,L,24,10,NRU,NeutralRed,,78.454,,148,10.1016/j.chemosphere.2016.11.018
4021,2017,Bi2O3,I,Sphere,None,Commercial,,,149.1,183,,,A549,,H,Human,Lung,Epithelial,Adult,L,24,12.5,NRU,NeutralRed,,77.216,,148,10.1016/j.chemosphere.2016.11.018
4022,2017,Bi2O3,I,Sphere,None,Commercial,,,149.1,183,,,A549,,H,Human,Lung,Epithelial,Adult,L,24,25,NRU,NeutralRed,,75.052,,148,10.1016/j.chemosphere.2016.11.018
4023,2017,Bi2O3,I,Sphere,None,Commercial,,,149.1,183,,,A549,,H,Human,Lung,Epithelial,Adult,L,24,50,NRU,NeutralRed,,61.134,,148,10.1016/j.chemosphere.2016.11.018
4024,2017,Bi2O3,I,Sphere,None,Commercial,,,149.1,183,,,A549,,H,Human,Lung,Epithelial,Adult,L,24,75,NRU,NeutralRed,,44.124,,148,10.1016/j.chemosphere.2016.11.018
4025,2017,Bi2O3,I,Sphere,None,Commercial,,,149.1,183,,,A549,,H,Human,Lung,Epithelial,Adult,L,24,100,NRU,NeutralRed,,40.722,,148,10.1016/j.chemosphere.2016.11.018
4026,2020,Polystyrene,O,Round,None,Commercial,Negative,50,86.33,158.28,-36,-9.31,Caco-2,150000,H,Human,Colon,Epithelial,Adult,L,24,25,CoulterCounter,Impedance,,99.315,0.1,149,10.1039/c9en00523d
4027,2020,Polystyrene,O,Round,None,Commercial,Negative,50,86.33,158.28,-36,-9.31,Caco-2,150000,H,Human,Colon,Epithelial,Adult,L,24,50,CoulterCounter,Impedance,,106.16,0.1,149,10.1039/c9en00523d
4028,2020,Polystyrene,O,Round,None,Commercial,Negative,50,86.33,158.28,-36,-9.31,Caco-2,150000,H,Human,Colon,Epithelial,Adult,L,24,100,CoulterCounter,Impedance,,110.73,0.1,149,10.1039/c9en00523d
4029,2020,Polystyrene,O,Round,None,Commercial,Negative,50,86.33,158.28,-36,-9.31,Caco-2,150000,H,Human,Colon,Epithelial,Adult,L,24,125,CoulterCounter,Impedance,,96.119,0.1,149,10.1039/c9en00523d
4030,2020,Polystyrene,O,Round,None,Commercial,Negative,50,86.33,158.28,-36,-9.31,Caco-2,150000,H,Human,Colon,Epithelial,Adult,L,24,150,CoulterCounter,Impedance,,104.11,0.1,149,10.1039/c9en00523d
4031,2020,Polystyrene,O,Round,None,Commercial,Negative,50,86.33,158.28,-36,-9.31,Caco-2,150000,H,Human,Colon,Epithelial,Adult,L,24,175,CoulterCounter,Impedance,,106.16,0.1,149,10.1039/c9en00523d
4032,2020,Polystyrene,O,Round,None,Commercial,Negative,50,86.33,158.28,-36,-9.31,Caco-2,150000,H,Human,Colon,Epithelial,Adult,L,24,200,CoulterCounter,Impedance,,80.137,0.1,149,10.1039/c9en00523d
4033,2020,Polystyrene,O,Round,None,Commercial,Negative,50,86.33,158.28,-36,-9.31,Caco-2,150000,H,Human,Colon,Epithelial,Adult,L,48,25,CoulterCounter,Impedance,,102.56,0.1,149,10.1039/c9en00523d
4034,2020,Polystyrene,O,Round,None,Commercial,Negative,50,86.33,158.28,-36,-9.31,Caco-2,150000,H,Human,Colon,Epithelial,Adult,L,48,50,CoulterCounter,Impedance,,105.58,0.1,149,10.1039/c9en00523d
4035,2020,Polystyrene,O,Round,None,Commercial,Negative,50,86.33,158.28,-36,-9.31,Caco-2,150000,H,Human,Colon,Epithelial,Adult,L,48,100,CoulterCounter,Impedance,,92.558,0.1,149,10.1039/c9en00523d
4036,2020,Polystyrene,O,Round,None,Commercial,Negative,50,86.33,158.28,-36,-9.31,Caco-2,150000,H,Human,Colon,Epithelial,Adult,L,48,125,CoulterCounter,Impedance,,110.7,0.1,149,10.1039/c9en00523d
4037,2020,Polystyrene,O,Round,None,Commercial,Negative,50,86.33,158.28,-36,-9.31,Caco-2,150000,H,Human,Colon,Epithelial,Adult,L,48,150,CoulterCounter,Impedance,,97.674,0.1,149,10.1039/c9en00523d
4038,2020,Polystyrene,O,Round,None,Commercial,Negative,50,86.33,158.28,-36,-9.31,Caco-2,150000,H,Human,Colon,Epithelial,Adult,L,48,175,CoulterCounter,Impedance,,90.93,0.1,149,10.1039/c9en00523d
4039,2020,Polystyrene,O,Round,None,Commercial,Negative,50,86.33,158.28,-36,-9.31,Caco-2,150000,H,Human,Colon,Epithelial,Adult,L,48,200,CoulterCounter,Impedance,,75.349,0.1,149,10.1039/c9en00523d
4040,2011,SWCNT,C,Nanotube,None,Chemical Vapor Deposition,Negative,1.15,,,,-15.53,PC12,10000,A,Rat,Adrenal Gland,Irregular,Adult,L,24,0.1,MTT,TetrazoliumSalt,1391.3,83.045,,150,10.1021/nn2016259
4041,2011,SWCNT,C,Nanotube,None,Chemical Vapor Deposition,Negative,1.15,,,,-15.53,PC12,10000,A,Rat,Adrenal Gland,Irregular,Adult,L,24,1,MTT,TetrazoliumSalt,1391.3,48.789,,150,10.1021/nn2016259
4042,2011,SWCNT,C,Nanotube,None,Chemical Vapor Deposition,Negative,1.15,,,,-15.53,PC12,10000,A,Rat,Adrenal Gland,Irregular,Adult,L,24,10,MTT,TetrazoliumSalt,1391.3,39.1,,150,10.1021/nn2016259
4043,2011,SWCNT,C,Nanotube,None,Chemical Vapor Deposition,Negative,1.15,,,,-15.53,PC12,10000,A,Rat,Adrenal Gland,Irregular,Adult,L,24,100,MTT,TetrazoliumSalt,1391.3,25.087,,150,10.1021/nn2016259
4044,2011,SWCNT,C,Nanotube,PEG,Chemical Vapor Deposition,Negative,3,,,,-30.14,PC12,10000,A,Rat,Adrenal Gland,Irregular,Adult,L,24,0.1,MTT,TetrazoliumSalt,183.3,84.602,,150,10.1021/nn2016259
4045,2011,SWCNT,C,Nanotube,PEG,Chemical Vapor Deposition,Negative,3,,,,-30.14,PC12,10000,A,Rat,Adrenal Gland,Irregular,Adult,L,24,1,MTT,TetrazoliumSalt,183.3,61.419,,150,10.1021/nn2016259
4046,2011,SWCNT,C,Nanotube,PEG,Chemical Vapor Deposition,Negative,3,,,,-30.14,PC12,10000,A,Rat,Adrenal Gland,Irregular,Adult,L,24,10,MTT,TetrazoliumSalt,183.3,54.152,,150,10.1021/nn2016259
4047,2011,SWCNT,C,Nanotube,PEG,Chemical Vapor Deposition,Negative,3,,,,-30.14,PC12,10000,A,Rat,Adrenal Gland,Irregular,Adult,L,24,100,MTT,TetrazoliumSalt,183.3,46.367,,150,10.1021/nn2016259
4048,2011,SWCNT,C,Nanotube,None,Chemical Vapor Deposition,Negative,1.15,,,,-15.53,PC12,10000,A,Rat,Adrenal Gland,Irregular,Adult,L,24,0.1,XTT,TetrazoliumSalt,1391.3,101.74,,150,10.1021/nn2016259
4049,2011,SWCNT,C,Nanotube,None,Chemical Vapor Deposition,Negative,1.15,,,,-15.53,PC12,10000,A,Rat,Adrenal Gland,Irregular,Adult,L,24,1,XTT,TetrazoliumSalt,1391.3,98.364,,150,10.1021/nn2016259
4050,2011,SWCNT,C,Nanotube,None,Chemical Vapor Deposition,Negative,1.15,,,,-15.53,PC12,10000,A,Rat,Adrenal Gland,Irregular,Adult,L,24,10,XTT,TetrazoliumSalt,1391.3,92.127,,150,10.1021/nn2016259
4051,2011,SWCNT,C,Nanotube,None,Chemical Vapor Deposition,Negative,1.15,,,,-15.53,PC12,10000,A,Rat,Adrenal Gland,Irregular,Adult,L,24,100,XTT,TetrazoliumSalt,1391.3,76.892,,150,10.1021/nn2016259
4052,2011,SWCNT,C,Nanotube,PEG,Chemical Vapor Deposition,Negative,3,,,,-30.14,PC12,10000,A,Rat,Adrenal Gland,Irregular,Adult,L,24,0.1,XTT,TetrazoliumSalt,183.3,99.489,,150,10.1021/nn2016259
4053,2011,SWCNT,C,Nanotube,PEG,Chemical Vapor Deposition,Negative,3,,,,-30.14,PC12,10000,A,Rat,Adrenal Gland,Irregular,Adult,L,24,1,XTT,TetrazoliumSalt,183.3,98.875,,150,10.1021/nn2016259
4054,2011,SWCNT,C,Nanotube,PEG,Chemical Vapor Deposition,Negative,3,,,,-30.14,PC12,10000,A,Rat,Adrenal Gland,Irregular,Adult,L,24,10,XTT,TetrazoliumSalt,183.3,95.808,,150,10.1021/nn2016259
4055,2011,SWCNT,C,Nanotube,PEG,Chemical Vapor Deposition,Negative,3,,,,-30.14,PC12,10000,A,Rat,Adrenal Gland,Irregular,Adult,L,24,100,XTT,TetrazoliumSalt,183.3,88.139,,150,10.1021/nn2016259
4056,2011,HAP,I,Rod,None,Precipitation,Neutral,25,,116,-0.4,,BEAS-2B,50000,H,Human,Lung,Epithelial,Adult,L,24,10,CCK-8,TetrazoliumSalt,2.4,94.7,,151,10.3109/17435390.2010.503943
4057,2011,HAP,I,Rod,None,Precipitation,Negative,30,,109,-5.7,,BEAS-2B,50000,H,Human,Lung,Epithelial,Adult,L,24,10,CCK-8,TetrazoliumSalt,4,98.396,,151,10.3109/17435390.2010.503943
4058,2011,HAP,I,Rod,None,Surfactant-based Synthesis,Negative,20,,195,-5.3,,BEAS-2B,50000,H,Human,Lung,Epithelial,Adult,L,24,10,CCK-8,TetrazoliumSalt,12,99.861,,151,10.3109/17435390.2010.503943
4059,2011,HAP,I,Rod,None,Precipitation,Neutral,25,,116,-0.4,,BEAS-2B,50000,H,Human,Lung,Epithelial,Adult,L,24,30,CCK-8,TetrazoliumSalt,2.4,92.748,,151,10.3109/17435390.2010.503943
4060,2011,HAP,I,Rod,None,Precipitation,Negative,30,,109,-5.7,,BEAS-2B,50000,H,Human,Lung,Epithelial,Adult,L,24,30,CCK-8,TetrazoliumSalt,4,97.211,,151,10.3109/17435390.2010.503943
4061,2011,HAP,I,Rod,None,Surfactant-based Synthesis,Negative,20,,195,-5.3,,BEAS-2B,50000,H,Human,Lung,Epithelial,Adult,L,24,30,CCK-8,TetrazoliumSalt,12,94.561,,151,10.3109/17435390.2010.503943
4062,2011,HAP,I,Rod,None,Precipitation,Neutral,25,,116,-0.4,,BEAS-2B,50000,H,Human,Lung,Epithelial,Adult,L,24,100,CCK-8,TetrazoliumSalt,2.4,97.211,,151,10.3109/17435390.2010.503943
4063,2011,HAP,I,Rod,None,Precipitation,Negative,30,,109,-5.7,,BEAS-2B,50000,H,Human,Lung,Epithelial,Adult,L,24,100,CCK-8,TetrazoliumSalt,4,97.559,,151,10.3109/17435390.2010.503943
4064,2011,HAP,I,Rod,None,Surfactant-based Synthesis,Negative,20,,195,-5.3,,BEAS-2B,50000,H,Human,Lung,Epithelial,Adult,L,24,100,CCK-8,TetrazoliumSalt,12,96.025,,151,10.3109/17435390.2010.503943
4065,2011,HAP,I,Rod,None,Precipitation,Neutral,25,,116,-0.4,,BEAS-2B,50000,H,Human,Lung,Epithelial,Adult,L,24,300,CCK-8,TetrazoliumSalt,2.4,91.423,,151,10.3109/17435390.2010.503943
4066,2011,HAP,I,Rod,None,Precipitation,Negative,30,,109,-5.7,,BEAS-2B,50000,H,Human,Lung,Epithelial,Adult,L,24,300,CCK-8,TetrazoliumSalt,4,100.35,,151,10.3109/17435390.2010.503943
4067,2011,HAP,I,Rod,None,Surfactant-based Synthesis,Negative,20,,195,-5.3,,BEAS-2B,50000,H,Human,Lung,Epithelial,Adult,L,24,300,CCK-8,TetrazoliumSalt,12,98.047,,151,10.3109/17435390.2010.503943
4068,2011,HAP,I,Rod,None,Precipitation,Neutral,25,,116,-0.4,,RAW264.7,50000,A,Mouse,Ascites,Monocyte/Macrophage,Adult,L,24,10,CCK-8,TetrazoliumSalt,2.4,98.467,,151,10.3109/17435390.2010.503943
4069,2011,HAP,I,Rod,None,Precipitation,Negative,30,,109,-5.7,,RAW264.7,50000,A,Mouse,Ascites,Monocyte/Macrophage,Adult,L,24,10,CCK-8,TetrazoliumSalt,4,104.89,,151,10.3109/17435390.2010.503943
4070,2011,HAP,I,Rod,None,Surfactant-based Synthesis,Negative,20,,195,-5.3,,RAW264.7,50000,A,Mouse,Ascites,Monocyte/Macrophage,Adult,L,24,10,CCK-8,TetrazoliumSalt,12,104.89,,151,10.3109/17435390.2010.503943
4071,2011,HAP,I,Rod,None,Precipitation,Neutral,25,,116,-0.4,,RAW264.7,50000,A,Mouse,Ascites,Monocyte/Macrophage,Adult,L,24,30,CCK-8,TetrazoliumSalt,2.4,101.15,,151,10.3109/17435390.2010.503943
4072,2011,HAP,I,Rod,None,Precipitation,Negative,30,,109,-5.7,,RAW264.7,50000,A,Mouse,Ascites,Monocyte/Macrophage,Adult,L,24,30,CCK-8,TetrazoliumSalt,4,91.667,,151,10.3109/17435390.2010.503943
4073,2011,HAP,I,Rod,None,Surfactant-based Synthesis,Negative,20,,195,-5.3,,RAW264.7,50000,A,Mouse,Ascites,Monocyte/Macrophage,Adult,L,24,30,CCK-8,TetrazoliumSalt,12,110.82,,151,10.3109/17435390.2010.503943
4074,2011,HAP,I,Rod,None,Precipitation,Neutral,25,,116,-0.4,,RAW264.7,50000,A,Mouse,Ascites,Monocyte/Macrophage,Adult,L,24,100,CCK-8,TetrazoliumSalt,2.4,111.49,,151,10.3109/17435390.2010.503943
4075,2011,HAP,I,Rod,None,Precipitation,Negative,30,,109,-5.7,,RAW264.7,50000,A,Mouse,Ascites,Monocyte/Macrophage,Adult,L,24,100,CCK-8,TetrazoliumSalt,4,105.75,,151,10.3109/17435390.2010.503943
4076,2011,HAP,I,Rod,None,Surfactant-based Synthesis,Negative,20,,195,-5.3,,RAW264.7,50000,A,Mouse,Ascites,Monocyte/Macrophage,Adult,L,24,100,CCK-8,TetrazoliumSalt,12,115.9,,151,10.3109/17435390.2010.503943
4077,2011,HAP,I,Rod,None,Precipitation,Neutral,25,,116,-0.4,,RAW264.7,50000,A,Mouse,Ascites,Monocyte/Macrophage,Adult,L,24,300,CCK-8,TetrazoliumSalt,2.4,120.98,,151,10.3109/17435390.2010.503943
4078,2011,HAP,I,Rod,None,Precipitation,Negative,30,,109,-5.7,,RAW264.7,50000,A,Mouse,Ascites,Monocyte/Macrophage,Adult,L,24,300,CCK-8,TetrazoliumSalt,4,115.9,,151,10.3109/17435390.2010.503943
4079,2011,HAP,I,Rod,None,Surfactant-based Synthesis,Negative,20,,195,-5.3,,RAW264.7,50000,A,Mouse,Ascites,Monocyte/Macrophage,Adult,L,24,300,CCK-8,TetrazoliumSalt,12,108.62,,151,10.3109/17435390.2010.503943
4080,2011,HAP,I,Rod,None,Precipitation,Neutral,25,,116,-0.4,,HepG2,50000,H,Human,Liver,Epithelial,Adult,L,24,10,CCK-8,TetrazoliumSalt,2.4,102.89,,151,10.3109/17435390.2010.503943
4081,2011,HAP,I,Rod,None,Precipitation,Negative,30,,109,-5.7,,HepG2,50000,H,Human,Liver,Epithelial,Adult,L,24,10,CCK-8,TetrazoliumSalt,4,99.036,,151,10.3109/17435390.2010.503943
4082,2011,HAP,I,Rod,None,Surfactant-based Synthesis,Negative,20,,195,-5.3,,HepG2,50000,H,Human,Liver,Epithelial,Adult,L,24,10,CCK-8,TetrazoliumSalt,12,100.37,,151,10.3109/17435390.2010.503943
4083,2011,HAP,I,Rod,None,Precipitation,Neutral,25,,116,-0.4,,HepG2,50000,H,Human,Liver,Epithelial,Adult,L,24,30,CCK-8,TetrazoliumSalt,2.4,101.71,,151,10.3109/17435390.2010.503943
4084,2011,HAP,I,Rod,None,Precipitation,Negative,30,,109,-5.7,,HepG2,50000,H,Human,Liver,Epithelial,Adult,L,24,30,CCK-8,TetrazoliumSalt,4,98.887,,151,10.3109/17435390.2010.503943
4085,2011,HAP,I,Rod,None,Surfactant-based Synthesis,Negative,20,,195,-5.3,,HepG2,50000,H,Human,Liver,Epithelial,Adult,L,24,30,CCK-8,TetrazoliumSalt,12,99.555,,151,10.3109/17435390.2010.503943
4086,2011,HAP,I,Rod,None,Precipitation,Neutral,25,,116,-0.4,,HepG2,50000,H,Human,Liver,Epithelial,Adult,L,24,100,CCK-8,TetrazoliumSalt,2.4,100.52,,151,10.3109/17435390.2010.503943
4087,2011,HAP,I,Rod,None,Precipitation,Negative,30,,109,-5.7,,HepG2,50000,H,Human,Liver,Epithelial,Adult,L,24,100,CCK-8,TetrazoliumSalt,4,97.329,,151,10.3109/17435390.2010.503943
4088,2011,HAP,I,Rod,None,Surfactant-based Synthesis,Negative,20,,195,-5.3,,HepG2,50000,H,Human,Liver,Epithelial,Adult,L,24,100,CCK-8,TetrazoliumSalt,12,102,,151,10.3109/17435390.2010.503943
4089,2011,HAP,I,Rod,None,Precipitation,Neutral,25,,116,-0.4,,HepG2,50000,H,Human,Liver,Epithelial,Adult,L,24,300,CCK-8,TetrazoliumSalt,2.4,102.67,,151,10.3109/17435390.2010.503943
4090,2011,HAP,I,Rod,None,Precipitation,Negative,30,,109,-5.7,,HepG2,50000,H,Human,Liver,Epithelial,Adult,L,24,300,CCK-8,TetrazoliumSalt,4,97.997,,151,10.3109/17435390.2010.503943
4091,2011,HAP,I,Rod,None,Surfactant-based Synthesis,Negative,20,,195,-5.3,,HepG2,50000,H,Human,Liver,Epithelial,Adult,L,24,300,CCK-8,TetrazoliumSalt,12,99.703,,151,10.3109/17435390.2010.503943
4092,2011,Polystyrene,O,Sphere,COOH,Miniemulsion Polymerization,Negative,,,116,,-46,Macrophages,,H,Human,Blood,Monocyte,Adult,P,48,0.01,XTT,TetrazoliumSalt,,100,0.01,152,10.1021/nn2000756
4093,2011,Polystyrene,O,Sphere,COOH,Miniemulsion Polymerization,Negative,,,116,,-46,Macrophages,,H,Human,Blood,Monocyte,Adult,P,48,0.1,XTT,TetrazoliumSalt,,103.63,0.01,152,10.1021/nn2000756
4094,2011,Polystyrene,O,Sphere,COOH,Miniemulsion Polymerization,Negative,,,116,,-46,Macrophages,,H,Human,Blood,Monocyte,Adult,P,48,1,XTT,TetrazoliumSalt,,102.47,0.01,152,10.1021/nn2000756
4095,2011,Polystyrene,O,Sphere,COOH,Miniemulsion Polymerization,Negative,,,116,,-46,Macrophages,,H,Human,Blood,Monocyte,Adult,P,48,10,XTT,TetrazoliumSalt,,95.73,0.01,152,10.1021/nn2000756
4096,2011,Polystyrene,O,Sphere,COOH,Miniemulsion Polymerization,Negative,,,116,,-46,Macrophages,,H,Human,Blood,Monocyte,Adult,P,48,100,XTT,TetrazoliumSalt,,105.36,0.01,152,10.1021/nn2000756
4097,2011,Polystyrene,O,Sphere,NH2,Miniemulsion Polymerization,Positive,,,113,,56,Macrophages,,H,Human,Blood,Monocyte,Adult,P,48,0.01,XTT,TetrazoliumSalt,,100,0.01,152,10.1021/nn2000756
4098,2011,Polystyrene,O,Sphere,NH2,Miniemulsion Polymerization,Positive,,,113,,56,Macrophages,,H,Human,Blood,Monocyte,Adult,P,48,0.1,XTT,TetrazoliumSalt,,104.21,0.01,152,10.1021/nn2000756
4099,2011,Polystyrene,O,Sphere,NH2,Miniemulsion Polymerization,Positive,,,113,,56,Macrophages,,H,Human,Blood,Monocyte,Adult,P,48,1,XTT,TetrazoliumSalt,,96.308,0.01,152,10.1021/nn2000756
4100,2011,Polystyrene,O,Sphere,NH2,Miniemulsion Polymerization,Positive,,,113,,56,Macrophages,,H,Human,Blood,Monocyte,Adult,P,48,10,XTT,TetrazoliumSalt,,100.93,0.01,152,10.1021/nn2000756
4101,2011,Polystyrene,O,Sphere,NH2,Miniemulsion Polymerization,Positive,,,113,,56,Macrophages,,H,Human,Blood,Monocyte,Adult,P,48,100,XTT,TetrazoliumSalt,,107.29,0.01,152,10.1021/nn2000756
4102,2011,Polystyrene,O,Sphere,COOH,Miniemulsion Polymerization,Negative,,,116,,-46,THP-1,,H,Human,Blood,Monocyte,Adult,L,48,0.01,XTT,TetrazoliumSalt,,100,0.01,152,10.1021/nn2000756
4103,2011,Polystyrene,O,Sphere,COOH,Miniemulsion Polymerization,Negative,,,116,,-46,THP-1,,H,Human,Blood,Monocyte,Adult,L,48,0.1,XTT,TetrazoliumSalt,,113.47,0.01,152,10.1021/nn2000756
4104,2011,Polystyrene,O,Sphere,COOH,Miniemulsion Polymerization,Negative,,,116,,-46,THP-1,,H,Human,Blood,Monocyte,Adult,L,48,1,XTT,TetrazoliumSalt,,120.31,0.01,152,10.1021/nn2000756
4105,2011,Polystyrene,O,Sphere,COOH,Miniemulsion Polymerization,Negative,,,116,,-46,THP-1,,H,Human,Blood,Monocyte,Adult,L,48,10,XTT,TetrazoliumSalt,,115.45,0.01,152,10.1021/nn2000756
4106,2011,Polystyrene,O,Sphere,COOH,Miniemulsion Polymerization,Negative,,,116,,-46,THP-1,,H,Human,Blood,Monocyte,Adult,L,48,100,XTT,TetrazoliumSalt,,105.08,0.01,152,10.1021/nn2000756
4107,2011,Polystyrene,O,Sphere,NH2,Miniemulsion Polymerization,Positive,,,113,,56,THP-1,,H,Human,Blood,Monocyte,Adult,L,48,0.01,XTT,TetrazoliumSalt,,100,0.01,152,10.1021/nn2000756
4108,2011,Polystyrene,O,Sphere,NH2,Miniemulsion Polymerization,Positive,,,113,,56,THP-1,,H,Human,Blood,Monocyte,Adult,L,48,0.1,XTT,TetrazoliumSalt,,114.57,0.01,152,10.1021/nn2000756
4109,2011,Polystyrene,O,Sphere,NH2,Miniemulsion Polymerization,Positive,,,113,,56,THP-1,,H,Human,Blood,Monocyte,Adult,L,48,1,XTT,TetrazoliumSalt,,119.65,0.01,152,10.1021/nn2000756
4110,2011,Polystyrene,O,Sphere,NH2,Miniemulsion Polymerization,Positive,,,113,,56,THP-1,,H,Human,Blood,Monocyte,Adult,L,48,10,XTT,TetrazoliumSalt,,117.22,0.01,152,10.1021/nn2000756
4111,2011,Polystyrene,O,Sphere,NH2,Miniemulsion Polymerization,Positive,,,113,,56,THP-1,,H,Human,Blood,Monocyte,Adult,L,48,100,XTT,TetrazoliumSalt,,106.84,0.01,152,10.1021/nn2000756
,,,,,,,,,,,,,,,,,,,,,,,,,,,,,
